Repository: RESSLab-Team/resslab-hub-data

# Resslab Hub Data

This repository contains the DB underlying [RESSLAB Hub](https://resslab-hub.epfl.ch/). See [RESSLAB Hub's repository](https://github.com/RESSLab-Team/resslab-hub).

The `main` branch is the only source of data. When a pull request is merged into `main`, two things happen:

- `upload.yml` sends the CSV files that changed to each hub listed in the `UPLOAD_TARGETS` repository variable (see the comment at the top of the file). The data is online a few minutes after the merge.
- `build-data-image.yml` packs all the data into an image. Each night, every hub uploads the full data again from that image (the `resslab-hub-upload-data` CronJob). This removes deleted files and fixes a failed upload.

## Data documentation

### Per-database guides

Each database folder has a `README.md` explaining what the database contains, how the specimen identifier is built, which measured-response files are expected (folder, exact column headers, units) and how to submit data. Read the one for your database before preparing a contribution:

| Database | Folder | Guide |
| --- | --- | --- |
| Braces | `braces/` | [braces/README.md](braces/README.md) |
| Columns | `columns/` | [columns/README.md](columns/README.md) |
| Connections | `connections/` | [connections/README.md](connections/README.md) |
| HSS columns | `hss_columns/` | [hss_columns/README.md](hss_columns/README.md) |
| EBF links | `eccentric_braced_frames/` | [eccentric_braced_frames/README.md](eccentric_braced_frames/README.md) |
| Cyclic coupons | `material/cyclic_coupons/` | [material/cyclic_coupons/README.md](material/cyclic_coupons/README.md) |
| Tensile coupons | `material/tensile_coupons/` | [material/tensile_coupons/README.md](material/tensile_coupons/README.md) |

# Steel braces database

Cyclic and monotonic tests on steel braces (HSS, pipe, W and other shapes) with their gusset plate details, material properties, buckling parameters and the measured force-displacement response.

## Contents

| Path | Contents |
| --- | --- |
| `steel_braces.csv` | Main table, one row per brace test. |
| `steel_braces_data_dictionary.csv` | Data dictionary: name, description, symbol, unit, type, example and nullability of every column of the main table. It is the single reference for what each column expects, so it is not repeated here. |
| `force_displacement/` | Measured force-displacement hysteresis, one CSV per test. |

## Specimen identifier

The `id` column is the join key between the main table and the response files. It is built from the investigators and the laboratory designation of the specimen:

```text
{Investigator(s)}_{specimen_ID}
```

- One investigator: `Tremblay_RHS2`, `de_Oliveira_PSD1`
- Two investigators: `{First}_and_{Second}_{specimen_ID}`, as in the columns database
- Three or more: `Fell_et_al_HSS1-1`

Underscores separate the parts (and replace the spaces inside a name); the specimen designation itself is kept as reported (hyphens and dots are fine, spaces are not). The `investigator` and `specimen_ID` columns carry the same information in readable form.

## Main table

- Every column is described in `steel_braces_data_dictionary.csv`. Columns with `nullable = False` are mandatory.
- Leave `data_curation_status` out, the Hub sets it. A new submission goes live as `unverified`, with a warning on the site, and a curator changes it to `verified` once the data has been checked.
- Section properties (`area`, `i_x`, `z_x`, `j`, ...) are in mm-based units, forces in kN, stresses in MPa, angles in degrees. Check the `unit` column of the dictionary before filling a value.
- `p_t`, `p_c` are the measured tensile and compressive capacities; `p_t_theory`, `kl_r_theory` are the values computed from nominal properties.

## Measured response

| Folder | Response | Columns (exact header) | Units |
| --- | --- | --- | --- |
| `force_displacement/` | Axial force versus axial displacement of the brace | `Displacement [mm]`, `Force [kN]` | mm, kN |

- One file per test, named `{id}.csv`, for example `force_displacement/Fell_et_al_HSS1-1.csv`. A file whose stem does not match an `id` in `steel_braces.csv` is rejected by the validator.
- Tension positive, compression negative.
- Numeric values only, no thousands separators, decimal point.

## Conventions for every CSV

- Encoding `UTF-8`, comma separator, `LF` line endings, final newline.
- `NA` means not applicable, `NR` means not reported. Both are accepted in nullable columns; leave no cell empty.
- Dates are `dd.mm.yyyy`; a year alone is an integer.

## Submitting data

Either use the submission form at <https://resslab-hub.epfl.ch/contribute/new> (pick "Braces", start from the template CSV, attach the `force_displacement` files named after their `id`, and submit: the form runs the checks and opens a pull request on this repository for you), or open the pull request yourself following the [repository README](../README.md).

File: braces/force_displacement/Aslani_A4.csv
Displacement [mm],Force [kN]
1.21E-01,-1.21E+01
7.68E-01,1.61E+02
1.41E+00,3.07E+02
2.32E+00,4.69E+02
3.23E+00,6.11E+02
4.00E+00,7.16E+02
4.84E+00,8.38E+02
4.65E+00,7.12E+02
4.52E+00,6.30E+02
4.07E+00,5.39E+02
3.48E+00,4.20E+02
2.84E+00,2.88E+02
2.06E+00,1.18E+02
1.54E+00,1.67E+01
1.16E+00,-6.56E+01
8.97E-01,-1.75E+02
3.80E-01,-2.24E+02
-2.02E-01,-3.35E+02
-8.49E-01,-4.54E+02
-1.17E+00,-5.24E+02
-2.14E+00,-4.46E+02
-3.05E+00,-3.60E+02
-3.89E+00,-2.82E+02
-4.60E+00,-2.63E+02
-3.18E+00,-1.48E+02
-1.56E+00,-2.65E+01
-1.37E-01,1.07E+02
8.97E-01,2.31E+02
2.26E+00,4.22E+02
3.36E+00,5.70E+02
4.20E+00,6.71E+02
4.71E+00,7.16E+02
5.17E+00,7.43E+02
5.81E+00,7.74E+02
9.37E+00,8.21E+02
8.85E+00,6.24E+02
8.01E+00,4.49E+02
7.30E+00,3.03E+02
6.39E+00,1.28E+02
5.55E+00,-2.65E+01
4.84E+00,-1.68E+02
4.13E+00,-2.80E+02
3.81E+00,-3.17E+02
3.29E+00,-3.45E+02
2.71E+00,-3.49E+02
8.97E-01,-2.92E+02
-2.67E-01,-2.61E+02
-2.40E+00,-2.26E+02
-3.82E+00,-2.05E+02
-5.18E+00,-1.89E+02
-6.80E+00,-1.73E+02
-8.03E+00,-1.64E+02
-8.74E+00,-1.58E+02
-6.93E+00,-1.11E+02
-4.41E+00,-4.71E+01
-2.92E+00,-1.80E+00
-1.17E+00,5.17E+01
5.66E-02,8.67E+01
1.48E+00,1.42E+02
2.06E+00,1.61E+02
3.29E+00,2.27E+02
4.33E+00,2.90E+02
4.84E+00,3.19E+02
5.81E+00,4.08E+02
6.78E+00,5.00E+02
7.82E+00,5.82E+02
8.92E+00,6.75E+02
9.56E+00,7.10E+02
1.05E+01,7.45E+02
1.09E+01,7.59E+02
1.37E+01,7.92E+02
1.61E+01,8.17E+02
1.56E+01,6.38E+02
1.49E+01,4.80E+02
1.40E+01,3.05E+02
1.30E+01,1.11E+02
1.23E+01,-5.91E+00
1.16E+01,-1.44E+02
1.10E+01,-2.14E+02
1.07E+01,-2.51E+02
1.04E+01,-2.69E+02
9.95E+00,-2.84E+02
9.31E+00,-2.92E+02
8.59E+00,-2.82E+02
7.24E+00,-2.61E+02
5.75E+00,-2.36E+02
4.58E+00,-2.20E+02
3.29E+00,-2.03E+02
2.13E+00,-1.89E+02
1.41E+00,-1.83E+02
1.86E-01,-1.73E+02
-1.62E+00,-1.62E+02
-3.82E+00,-1.48E+02
-5.25E+00,-1.42E+02
-7.25E+00,-1.36E+02
-8.61E+00,-1.25E+02
-5.57E+00,-6.97E+01
-2.60E+00,-3.27E+01
1.29E+00,3.73E+01
4.00E+00,8.25E+01
5.94E+00,1.22E+02
6.91E+00,1.44E+02
7.62E+00,1.73E+02
9.43E+00,2.33E+02
1.09E+01,3.11E+02
1.23E+01,4.01E+02
1.34E+01,4.94E+02
1.46E+01,5.89E+02
1.58E+01,6.89E+02
1.97E+01,7.61E+02
2.21E+01,8.05E+02
2.29E+01,8.19E+02
2.26E+01,7.06E+02
2.19E+01,5.00E+02
2.08E+01,3.13E+02
1.98E+01,1.42E+02
1.89E+01,-1.62E+01
1.83E+01,-1.19E+02
1.78E+01,-1.68E+02
1.72E+01,-2.20E+02
1.66E+01,-2.45E+02
1.60E+01,-2.53E+02
1.48E+01,-2.49E+02
1.41E+01,-2.42E+02
1.26E+01,-2.22E+02
1.14E+01,-2.08E+02
9.37E+00,-1.91E+02
6.20E+00,-1.68E+02
4.20E+00,-1.54E+02
1.67E+00,-1.42E+02
-2.14E+00,-1.33E+02
-6.93E+00,-1.23E+02
-9.32E+00,-1.17E+02
-6.22E+00,-8.00E+01
-3.37E+00,-4.71E+01
4.07E+00,3.93E+01
8.21E+00,8.87E+01
1.11E+01,1.28E+02
1.21E+01,1.42E+02
1.58E+01,2.92E+02
1.90E+01,4.24E+02
2.17E+01,6.26E+02
2.65E+01,7.51E+02
2.91E+01,8.21E+02
2.86E+01,6.65E+02
2.81E+01,5.25E+02
2.73E+01,3.81E+02
2.61E+01,1.57E+02
2.48E+01,-3.27E+01
2.43E+01,-9.64E+01
2.41E+01,-1.25E+02
2.31E+01,-1.99E+02
2.15E+01,-2.26E+02
2.08E+01,-2.26E+02
1.89E+01,-2.14E+02
1.56E+01,-1.89E+02
1.25E+01,-1.66E+02
9.82E+00,-1.52E+02
6.78E+00,-1.33E+02
5.68E+00,-1.29E+02
-1.26E+01,-1.01E+02
-1.26E+01,-1.01E+02
-9.26E+00,-6.76E+01
-5.57E+00,-4.09E+01
4.84E+00,3.11E+01
1.03E+01,7.02E+01
1.51E+01,1.40E+02
1.95E+01,2.02E+02
2.06E+01,2.16E+02
2.45E+01,4.30E+02
2.68E+01,5.58E+02
2.97E+01,7.16E+02
3.12E+01,8.01E+02
3.33E+01,8.17E+02
3.26E+01,6.65E+02
3.19E+01,5.02E+02
3.14E+01,3.81E+02
3.04E+01,2.24E+02
2.96E+01,1.05E+02
2.87E+01,-3.68E+01
2.81E+01,-1.01E+02
2.75E+01,-1.54E+02
2.67E+01,-1.89E+02
2.58E+01,-2.03E+02
2.48E+01,-2.08E+02
2.35E+01,-2.05E+02
2.22E+01,-1.97E+02
2.06E+01,-1.85E+02
1.90E+01,-1.75E+02
1.84E+01,-1.68E+02
1.77E+01,-1.68E+02
1.46E+01,-1.42E+02
1.18E+01,-1.29E+02
1.01E+01,-1.19E+02
7.43E+00,-1.19E+02
-1.33E+01,-9.03E+01
-9.84E+00,-6.76E+01
-6.02E+00,-4.29E+01
4.26E+00,2.08E+01
9.63E+00,4.96E+01
1.57E+01,8.25E+01
2.05E+01,1.75E+02
2.68E+01,2.92E+02
3.03E+01,5.21E+02
3.33E+01,7.35E+02
3.82E+01,8.05E+02
3.78E+01,6.61E+02
3.67E+01,4.55E+02
3.57E+01,2.86E+02
3.47E+01,1.15E+02
3.36E+01,-3.06E+01
3.30E+01,-8.82E+01
3.24E+01,-1.31E+02
3.17E+01,-1.64E+02
3.10E+01,-1.81E+02
3.01E+01,-1.95E+02
2.93E+01,-1.99E+02
2.84E+01,-1.99E+02
2.73E+01,-1.91E+02
2.53E+01,-1.77E+02
2.38E+01,-1.62E+02
2.24E+01,-1.54E+02
2.00E+01,-1.40E+02
1.72E+01,-1.23E+02
1.43E+01,-1.13E+02
1.22E+01,-1.07E+02
7.82E+00,-1.01E+02
-2.05E+01,-7.79E+01
-1.55E+01,-4.71E+01
-8.87E+00,-2.03E+01
-3.82E+00,-3.86E+00
5.75E+00,9.08E+01
1.16E+01,1.52E+02
1.77E+01,2.18E+02
2.41E+01,2.84E+02
3.09E+01,3.44E+02
3.26E+01,3.58E+02
3.65E+01,6.30E+02
3.74E+01,6.96E+02
4.31E+01,8.15E+02
4.24E+01,6.30E+02
4.16E+01,4.63E+02
4.11E+01,3.71E+02
4.02E+01,2.22E+02
3.91E+01,8.05E+01
3.87E+01,1.67E+01
3.83E+01,-3.27E+01
3.78E+01,-8.00E+01
3.74E+01,-1.15E+02
3.68E+01,-1.46E+02
3.63E+01,-1.70E+02
3.56E+01,-1.77E+02
3.47E+01,-1.81E+02
3.42E+01,-1.87E+02
3.36E+01,-1.89E+02
3.28E+01,-1.83E+02
2.93E+01,-1.62E+02
2.44E+01,-1.36E+02
1.98E+01,-1.09E+02
1.29E+01,-1.05E+02
-2.30E+01,-8.00E+01
-1.66E+01,-4.71E+01
-9.52E+00,-1.62E+01
-4.28E+00,2.91E+01
3.61E+00,9.90E+01
1.05E+01,1.63E+02
1.73E+01,2.22E+02
2.87E+01,3.38E+02
3.57E+01,4.12E+02
3.87E+01,4.49E+02
4.26E+01,6.79E+02
4.45E+01,8.01E+02
4.71E+01,8.29E+02
4.64E+01,6.83E+02
4.55E+01,5.31E+02
4.44E+01,3.46E+02
4.33E+01,1.52E+02
4.26E+01,4.76E+01
4.24E+01,-5.91E+00
4.16E+01,-6.97E+01
4.09E+01,-1.33E+02
3.96E+01,-1.52E+02
3.86E+01,-1.66E+02
3.77E+01,-1.79E+02
3.61E+01,-1.79E+02
3.21E+01,-1.75E+02
2.75E+01,-1.64E+02
2.46E+01,-1.60E+02
1.91E+01,-1.52E+02
1.58E+01,-1.44E+02
8.27E+00,-1.31E+02
-1.64E+01,-7.38E+01
-3.60E+01,-6.35E+01
-2.19E+01,-2.24E+01
-1.77E+01,-1.21E+01
-5.76E+00,7.43E+01
5.10E+00,1.52E+02
1.38E+01,2.18E+02
4.40E+01,4.41E+02
4.40E+01,4.41E+02

File: braces/force_displacement/Aslani_A5.csv
Displacement [mm],Force [kN]
-3.01E-02,3.32E+00
1.95E-01,2.03E+02
2.38E+00,4.99E+02
3.65E+00,7.18E+02
4.41E+00,7.79E+02
3.95E+00,5.91E+02
3.28E+00,3.99E+02
2.07E+00,1.63E+02
1.47E+00,5.23E+01
9.47E-01,-4.36E+01
-1.05E-01,-2.72E+02
-4.06E-01,-3.44E+02
-9.32E-01,-4.29E+02
-1.38E+00,-4.91E+02
-1.46E+00,-4.89E+02
-3.11E+00,-3.15E+02
-3.41E+00,-2.82E+02
-3.79E+00,-1.68E+02
-1.98E+00,-2.53E+01
1.20E-01,1.60E+02
1.62E+00,3.87E+02
3.58E+00,6.48E+02
8.09E+00,7.73E+02
9.07E+00,7.97E+02
8.24E+00,5.48E+02
7.56E+00,3.52E+02
6.51E+00,1.60E+02
5.46E+00,-2.53E+01
4.78E+00,-1.48E+02
4.25E+00,-2.40E+02
3.88E+00,-2.74E+02
3.58E+00,-3.01E+02
2.53E+00,-2.97E+02
1.17E+00,-2.66E+02
3.46E-01,-2.44E+02
-2.56E-01,-2.27E+02
-1.98E+00,-2.05E+02
-3.49E+00,-1.86E+02
-4.84E+00,-1.70E+02
-6.34E+00,-1.62E+02
-8.45E+00,-1.50E+02
-9.20E+00,-1.44E+02
-3.86E+00,-8.93E+00
-5.56E-01,9.52E+01
1.70E+00,1.67E+02
2.15E+00,1.83E+02
5.46E+00,4.26E+02
6.43E+00,4.97E+02
1.07E+01,6.56E+02
1.45E+01,7.99E+02
1.42E+01,6.73E+02
1.35E+01,5.05E+02
1.31E+01,3.97E+02
1.23E+01,2.40E+02
1.13E+01,8.09E+01
1.04E+01,-4.98E+01
9.82E+00,-1.52E+02
9.52E+00,-1.95E+02
9.14E+00,-2.23E+02
8.61E+00,-2.44E+02
8.09E+00,-2.50E+02
5.01E+00,-2.13E+02
2.30E+00,-1.82E+02
-1.76E+00,-1.58E+02
-5.37E+00,-1.35E+02
-7.10E+00,-1.19E+02
-9.35E+00,-1.13E+02
-5.52E+00,-4.98E+01
-6.31E-01,4.41E+01
2.75E+00,1.48E+02
5.68E+00,2.36E+02
9.59E+00,3.54E+02
1.00E+01,3.71E+02
1.65E+01,6.52E+02
1.99E+01,7.97E+02
1.96E+01,7.01E+02
1.91E+01,5.52E+02
1.85E+01,4.07E+02
1.76E+01,2.52E+02
1.68E+01,1.14E+02
1.63E+01,2.99E+01
1.58E+01,-3.34E+01
1.54E+01,-9.26E+01
1.49E+01,-1.50E+02
1.45E+01,-1.78E+02
1.38E+01,-2.15E+02
1.29E+01,-2.19E+02
1.15E+01,-2.05E+02
1.03E+01,-1.97E+02
8.16E+00,-1.82E+02
6.43E+00,-1.70E+02
5.31E+00,-1.64E+02
1.55E+00,-1.46E+02
-9.32E-01,-1.33E+02
-4.69E+00,-1.25E+02
-8.75E+00,-1.07E+02
-4.54E+00,-4.98E+01
-1.01E+00,-7.65E-01
4.33E+00,6.66E+01
9.67E+00,1.73E+02
1.20E+01,2.16E+02
1.53E+01,4.14E+02
1.80E+01,5.85E+02
2.56E+01,7.79E+02
2.64E+01,7.97E+02
2.62E+01,6.95E+02
2.55E+01,5.36E+02
2.49E+01,3.99E+02
2.43E+01,2.77E+02
2.38E+01,1.95E+02
2.29E+01,6.25E+01
2.22E+01,-3.55E+01
2.18E+01,-7.83E+01
2.15E+01,-1.15E+02
2.10E+01,-1.40E+02
2.01E+01,-1.84E+02
1.91E+01,-1.95E+02
1.81E+01,-1.97E+02
1.59E+01,-1.80E+02
1.49E+01,-1.74E+02
1.34E+01,-1.64E+02
1.15E+01,-1.60E+02
8.01E+00,-1.46E+02
5.61E+00,-1.38E+02
2.68E+00,-1.27E+02
-9.32E-01,-1.13E+02
-4.31E+00,-1.11E+02
-5.52E+00,-1.07E+02
-1.36E+01,-9.67E+01
-8.00E+00,-4.36E+01
-2.06E+00,1.28E+00
7.56E+00,9.31E+01
1.45E+01,1.71E+02
1.65E+01,1.95E+02
2.15E+01,4.58E+02
2.57E+01,6.77E+02
3.39E+01,7.99E+02
3.36E+01,7.05E+02
3.29E+01,5.16E+02
3.21E+01,3.52E+02
3.17E+01,2.89E+02
3.11E+01,1.95E+02
3.04E+01,9.72E+01
2.97E+01,-7.65E-01
2.92E+01,-4.98E+01
2.88E+01,-9.26E+01
2.83E+01,-1.25E+02
2.77E+01,-1.54E+02
2.70E+01,-1.68E+02
2.63E+01,-1.78E+02
2.40E+01,-1.72E+02
2.10E+01,-1.60E+02
1.78E+01,-1.46E+02
1.53E+01,-1.38E+02
1.06E+01,-1.25E+02
6.21E+00,-1.13E+02
-2.56E-01,-1.01E+02
-6.49E+00,-9.06E+01
-1.12E+01,-8.04E+01
-1.40E+01,-8.24E+01
-5.89E+00,-2.93E+01
2.07E+00,2.58E+01
5.61E+00,5.03E+01
9.67E+00,7.27E+01
1.57E+01,1.14E+02
1.87E+01,1.38E+02
2.09E+01,1.50E+02
2.58E+01,3.22E+02
3.02E+01,4.77E+02
3.26E+01,5.91E+02
3.57E+01,7.36E+02
3.69E+01,7.91E+02
3.66E+01,7.03E+02
3.59E+01,5.56E+02
3.55E+01,4.50E+02
3.52E+01,3.91E+02
3.44E+01,2.75E+02
3.36E+01,1.56E+02
3.30E+01,7.48E+01
3.25E+01,5.36E+00
3.21E+01,-2.12E+01
3.10E+01,-8.24E+01
3.01E+01,-1.27E+02
2.94E+01,-1.54E+02
2.88E+01,-1.60E+02
2.76E+01,-1.64E+02
2.35E+01,-1.50E+02
2.19E+01,-1.44E+02
2.02E+01,-1.38E+02
1.75E+01,-1.31E+02
1.33E+01,-1.23E+02
8.31E+00,-1.09E+02
2.68E+00,-9.67E+01
-2.36E+00,-8.65E+01
-2.08E+01,-6.81E+01
-1.36E+01,-2.93E+01
-6.04E+00,3.32E+00
8.01E+00,6.25E+01
1.65E+01,9.52E+01
2.08E+01,1.77E+02
2.75E+01,2.91E+02
3.12E+01,3.60E+02
4.00E+01,7.97E+02
3.93E+01,6.30E+02
3.85E+01,4.42E+02
3.76E+01,2.99E+02
3.65E+01,1.36E+02
3.56E+01,1.76E+01
3.55E+01,3.32E+00
3.46E+01,-5.38E+01
3.41E+01,-9.06E+01
3.37E+01,-1.13E+02
3.31E+01,-1.33E+02
3.25E+01,-1.44E+02
3.19E+01,-1.52E+02
3.13E+01,-1.58E+02
3.03E+01,-1.54E+02
2.61E+01,-1.40E+02
2.16E+01,-1.29E+02
1.64E+01,-1.17E+02
8.92E+00,-1.01E+02
-4.01E+00,-7.83E+01
-2.30E+01,-6.81E+01
-1.45E+01,-2.93E+01
-7.47E+00,5.36E+00
2.00E+00,4.62E+01
7.41E+00,6.45E+01
1.79E+01,1.20E+02
2.51E+01,1.48E+02
2.75E+01,1.63E+02
3.12E+01,3.34E+02
3.51E+01,5.07E+02
3.78E+01,6.30E+02
3.91E+01,6.87E+02
4.07E+01,7.40E+02
4.25E+01,7.89E+02
4.32E+01,8.07E+02
4.23E+01,6.40E+02
4.13E+01,4.85E+02
4.03E+01,3.14E+02
3.95E+01,1.69E+02
3.88E+01,5.03E+01
3.84E+01,-2.32E+01
3.73E+01,-8.44E+01
3.65E+01,-1.23E+02
3.59E+01,-1.38E+02
3.51E+01,-1.46E+02
3.37E+01,-1.48E+02
2.90E+01,-1.42E+02
1.73E+01,-1.17E+02
5.91E+00,-9.47E+01
-8.22E+00,-7.42E+01
-3.24E+01,-6.00E+01
-3.87E+01,-5.79E+01
-3.24E+01,-3.14E+01
-1.66E+01,2.99E+01
-4.09E+00,8.29E+01
4.33E+00,1.18E+02
1.12E+01,1.46E+02
1.76E+01,1.75E+02
2.76E+01,2.14E+02
3.40E+01,2.42E+02
3.80E+01,4.18E+02
4.12E+01,5.69E+02
4.50E+01,7.36E+02
4.67E+01,8.05E+02
4.48E+01,5.97E+02
4.34E+01,4.34E+02
4.15E+01,2.24E+02
4.00E+01,5.03E+01
3.92E+01,-4.98E+01
3.84E+01,-1.42E+02
3.70E+01,-1.48E+02
3.56E+01,-1.48E+02
2.43E+01,-1.25E+02
-1.16E+00,-7.22E+01
-8.98E+00,-6.40E+01
-1.81E+01,-6.20E+01
-4.27E+01,-5.79E+01
-1.69E+01,1.76E+01
-1.76E+00,6.25E+01
1.43E+01,1.09E+02
3.39E+01,1.69E+02

File: braces/force_displacement/Black_Strut-10.csv
Displacement [mm],Force [kN]
-0.1157,-9.3750
-0.6944,-128.1250
-1.3889,-231.2500
-1.7361,-265.6250
-1.7361,-265.6250
-1.9676,-284.3750
-2.5463,-293.7500
-3.0093,-287.5000
-1.6204,-93.7500
-0.6944,34.3750
-0.2315,125.0000
0.6944,275.0000
1.2731,246.8750
0.6944,175.0000
0.2315,59.3750
-0.4630,-159.3750
-0.5787,-231.2500
-0.9259,-315.6250
-1.1574,-359.3750
-1.3889,-400.0000
-1.8519,-425.0000
-2.0833,-375.0000
-2.4306,-325.0000
-2.8935,-306.2500
-3.1250,-275.0000
-2.1991,-162.5000
-0.9259,-12.5000
0.5787,237.5000
1.2731,396.8750
2.0833,543.7500
2.7778,668.7500
3.3565,753.1250
3.7037,825.0000
4.2824,878.1250
4.8611,934.3750
5.9028,993.7500
5.3241,793.7500
4.3981,621.8750
3.3565,409.3750
2.3148,175.0000
1.6204,43.7500
0.9259,-87.5000
0.2315,-250.0000
-0.1157,-318.7500
-0.3472,-343.7500
-0.9259,-337.5000
-1.6204,-312.5000
-3.3565,-256.2500
-4.0509,-234.3750
-5.0926,-218.7500
-6.4815,-193.7500
-4.7454,-121.8750
-3.5880,-62.5000
-2.5463,-9.3750
-1.6204,53.1250
-0.6944,121.8750
1.5046,328.1250
2.3148,456.2500
3.2407,590.6250
4.0509,700.0000
4.8611,812.5000
5.4398,896.8750
5.9028,968.7500
6.1343,1018.7500
7.7546,1025.0000
6.4815,759.3750
4.8611,428.1250
4.3981,325.0000
3.7037,184.3750
2.7778,6.2500
2.3148,-84.3750
1.9676,-156.2500
1.0417,-300.0000
0.1157,-275.0000
-0.6944,-253.1250
-1.6204,-234.3750
-2.6620,-221.8750
-3.5880,-209.3750
-5.2083,-190.6250
-6.2500,-181.2500
-5.0926,-128.1250
-3.4722,-59.3750
-2.8935,-18.7500
-1.3889,56.2500
-0.4630,128.1250
1.2731,250.0000
1.6204,328.1250
2.5463,468.7500
3.2407,578.1250
4.0509,693.7500
4.7454,821.8750
5.4398,906.2500
5.9028,968.7500
6.3657,1025.0000
7.7546,1021.8750
6.7130,756.2500
4.9769,425.0000
4.5139,325.0000
3.7037,187.5000
2.7778,6.2500
2.5463,-84.3750
2.1991,-146.8750
1.3889,-256.2500
1.0417,-265.6250
0.6944,-265.6250
-0.5787,-250.0000
-1.6204,-231.2500
-2.4306,-225.0000
-3.2407,-209.3750
-5.2083,-190.6250
-7.1759,-178.1250
-8.2176,-171.8750
-9.7222,-162.5000
-7.4074,-106.2500
-6.0185,-62.5000
-4.6296,-25.0000
-3.1250,31.2500
-1.8519,87.5000
0.2315,190.6250
1.9676,309.3750
2.6620,381.2500
3.3565,456.2500
4.0509,556.2500
5.3241,696.8750
6.7130,875.0000
7.4074,971.8750
7.8704,1031.2500
9.2593,1025.0000
8.2176,800.0000
6.9444,531.2500
6.3657,378.1250
5.7870,262.5000
5.0926,137.5000
4.6296,34.3750
3.9352,-90.6250
3.4722,-156.2500
2.7778,-243.7500
2.5463,-259.3750
1.9676,-262.5000
0.9259,-237.5000
0.3472,-228.1250
-0.3472,-215.6250
-1.5046,-203.1250
-2.3148,-193.7500
-3.1250,-187.5000
-4.2824,-178.1250
-5.7870,-165.6250
-6.8287,-162.5000
-8.9120,-153.1250
-9.3750,-150.0000
-7.4074,-106.2500
-6.1343,-62.5000
-4.6296,-31.2500
-3.1250,34.3750
-1.8519,84.3750
0.1157,187.5000
1.2731,246.8750
1.9676,315.6250
2.7778,384.3750
3.5880,459.3750
4.0509,546.8750
5.4398,696.8750
6.8287,875.0000
7.5231,968.7500
7.8704,1021.8750
9.2593,1025.0000
8.3333,793.7500
6.9444,525.0000
6.3657,375.0000
5.7870,256.2500
5.3241,140.6250
4.8611,31.2500
4.0509,-84.3750
3.5880,-153.1250
3.0093,-225.0000
2.1991,-240.6250
1.7361,-237.5000
-0.2315,-218.7500
-1.6204,-203.1250
-2.7778,-193.7500
-4.0509,-181.2500
-5.7870,-168.7500
-6.7130,-162.5000
-10.5324,-159.3750
-11.4583,-153.1250
-12.7315,-146.8750
-10.8796,-106.2500
-8.2176,-56.2500
-5.6713,6.2500
-3.9352,46.8750
-2.4306,87.5000
-2.4306,87.5000
1.5046,231.2500
2.5463,290.6250
3.4722,362.5000
4.1667,412.5000
5.3241,512.5000
6.2500,656.2500
7.0602,743.7500
7.8704,850.0000
8.5648,934.3750
8.9120,984.3750
9.2593,1021.8750
10.0694,1028.1250
10.6481,1028.1250
9.7222,840.6250
2.4306,-262.5000
0.6944,-225.0000
0.0000,-218.7500
-1.2731,-209.3750
-3.0093,-187.5000
-4.8611,-165.6250
-7.2917,-150.0000
-9.1435,-150.0000
-11.2269,-143.7500
-12.3843,-137.5000
-9.3750,-81.2500
-5.9028,-3.1250
-4.2824,34.3750
-2.8935,68.7500
-1.5046,115.6250
-1.6204,115.6250
0.2315,193.7500
2.6620,375.0000
3.5880,515.6250
5.0926,659.3750
6.1343,812.5000
7.2917,931.2500
7.7546,1025.0000
9.2593,1015.6250
7.2917,581.2500
6.5972,453.1250
6.1343,315.6250
5.3241,171.8750
4.7454,21.8750
4.0509,-100.0000
3.4722,-153.1250
2.8935,-225.0000
2.3148,-243.7500
1.6204,-240.6250
0.6944,-225.0000
0.1157,-218.7500
-3.0093,-187.5000
-4.9769,-168.7500
-7.0602,-153.1250
-9.2593,-153.1250
-10.8796,-143.7500
-12.3843,-140.6250
-9.3750,-78.1250
-5.3241,25.0000
-3.5880,78.1250
-2.3148,121.8750
-0.9259,168.7500
1.9676,259.3750
3.3565,350.0000
4.3981,425.0000
5.4398,543.7500
6.2500,662.5000
7.4074,790.6250
8.3333,900.0000
9.0278,996.8750
9.6065,1025.0000
10.5324,1028.1250
8.7963,665.6250
7.8704,456.2500
7.1759,315.6250
6.2500,121.8750
5.5556,9.3750
5.3241,-81.2500
4.6296,-187.5000
4.1667,-231.2500
3.9352,-243.7500
3.3565,-246.8750
2.7778,-246.8750
1.9676,-225.0000
1.0417,-212.5000
0.1157,-200.0000
-0.9259,-190.6250
-1.7361,-184.3750
-3.4722,-171.8750
-10.1852,-146.8750
-13.7731,-131.2500
-15.7407,-125.0000
-12.5000,-75.0000
-9.2593,-18.7500
-6.8287,18.7500
-4.8611,62.5000
1.1574,221.8750
3.3565,300.0000
4.5139,368.7500
5.7870,468.7500
6.7130,553.1250
7.5231,643.7500
8.5648,771.8750
9.2593,856.2500
9.9537,950.0000
10.4167,996.8750
10.8796,1021.8750
12.1528,1025.0000
10.1852,643.7500
9.3750,459.3750
8.6806,325.0000
7.7546,140.6250
6.9444,-3.1250
6.5972,-103.1250
6.0185,-187.5000
5.4398,-237.5000
4.7454,-237.5000
3.3565,-225.0000
2.1991,-206.2500
1.3889,-200.0000
-0.2315,-181.2500
-2.1991,-165.6250
-4.7454,-146.8750
-6.4815,-140.6250
-8.5648,-134.3750
-19.3287,-118.7500
-15.2778,-68.7500
-12.3843,-37.5000
-9.8380,0.0000
-7.4074,31.2500
-6.0185,59.3750
-3.5880,106.2500
0.2315,190.6250
2.5463,262.5000
3.3565,293.7500
4.6296,368.7500
6.1343,475.0000
6.7130,556.2500
7.7546,640.6250
8.4491,771.8750
9.6065,856.2500
10.1852,956.2500
10.3009,1003.1250
10.7639,1028.1250
12.0370,1021.8750
10.1852,640.6250
9.4907,456.2500
8.7963,321.8750
7.8704,140.6250
7.8704,137.5000
7.0602,-6.2500
6.7130,-100.0000
6.3657,-146.8750
6.1343,-187.5000
5.5556,-228.1250
4.2824,-234.3750
3.0093,-221.8750
1.3889,-193.7500
-0.1157,-184.3750
-2.1991,-165.6250
-4.5139,-146.8750
-6.3657,-143.7500
-8.4491,-134.3750
-17.8241,-118.7500
-25.5787,-103.1250
-21.8750,-71.8750
-17.8241,-37.5000
-14.4676,-3.1250
-9.2593,50.0000
-5.4398,96.8750
1.2731,200.0000
3.3565,253.1250
4.2824,293.7500
5.4398,340.6250
6.5972,421.8750
7.6389,496.8750
8.7963,618.7500
9.7222,721.8750
10.7639,856.2500
11.5741,940.6250
12.0370,993.7500
12.6157,1025.0000
13.5417,1025.0000
12.7315,850.0000
11.2269,546.8750
10.8796,465.6250
9.9537,262.5000
9.0278,109.3750
8.4491,-3.1250
8.1019,-87.5000
7.7546,-143.7500
7.4074,-178.1250
7.0602,-206.2500
6.7130,-225.0000
5.9028,-225.0000
4.6296,-209.3750
3.3565,-196.8750
1.7361,-187.5000
0.3472,-175.0000
-3.4722,-159.3750
-5.6713,-150.0000
-20.8333,-112.5000
-26.5046,-96.8750
-31.9444,-78.1250
-26.8519,-46.8750
-23.7269,-21.8750
-19.3287,6.2500
-15.7407,31.2500
-8.3333,84.3750
-3.5880,125.0000
-0.8102,165.6250
2.8935,221.8750
4.6296,271.8750
5.5556,300.0000
6.9444,365.6250
7.8704,425.0000
8.9120,509.3750
9.9537,606.2500
10.9954,734.3750
11.6898,818.7500
12.7315,915.6250
13.3102,984.3750
14.0046,1021.8750
15.0463,1028.1250
12.9630,603.1250
11.8056,393.7500
10.7639,162.5000
9.9537,-3.1250
9.2593,-109.3750
8.9120,-156.2500
8.4491,-193.7500
7.9861,-215.6250
6.2500,-206.2500
5.3241,-196.8750
3.7037,-181.2500
2.4306,-171.8750
0.6944,-162.5000
-1.5046,-150.0000
-3.9352,-137.5000
-7.0602,-125.0000
-9.4907,-118.7500
-12.3843,-106.2500
-15.2778,-93.7500
-19.0972,-84.3750
-21.8750,-78.1250
-43.8657,-43.7500
-36.3426,-18.7500
-31.1343,-3.1250
-25.1157,15.6250
-20.7176,31.2500
-15.2778,50.0000
-6.5972,81.2500
-2.8935,103.1250
0.0000,131.2500
1.1574,143.7500
2.7778,165.6250
3.8194,181.2500
5.5556,225.0000
6.7130,265.6250
7.8704,321.8750
8.9120,384.3750
10.1852,487.5000
10.9954,571.8750
11.9213,671.8750
13.3102,803.1250
14.6991,962.5000
15.1620,1018.7500
15.9722,1028.1250
16.6667,1028.1250
14.0046,525.0000
13.0787,343.7500
12.0370,146.8750
10.9954,-28.1250
10.4167,-112.5000
9.8380,-162.5000
9.1435,-178.1250
8.5648,-181.2500
7.7546,-181.2500
5.0926,-159.3750
2.5463,-137.5000
0.4630,-121.8750
-1.3889,-112.5000
-4.2824,-96.8750
-6.9444,-90.6250
-8.5648,-81.2500
-11.4583,-78.1250
-14.0046,-71.8750
-18.8657,-62.5000
-25.1157,-59.3750
-34.6065,-46.8750
-57.2917,-31.2500
-51.0417,-18.7500
-47.8009,-12.5000
-43.0556,-3.1250
-35.5324,9.3750
-23.0324,34.3750
-9.9537,62.5000
-3.9352,84.3750
0.8102,115.6250
3.5880,150.0000
4.8611,165.6250
6.5972,203.1250
8.3333,268.7500
9.3750,321.8750
10.5324,387.5000
11.6898,521.8750
12.9630,659.3750
14.4676,843.7500
15.3935,940.6250
15.9722,996.8750
16.5509,1021.8750
17.4769,1028.1250
12.2685,9.3750
17.4769,1021.8750
23.7269,1028.1250
18.2870,6.2500
18.2870,6.2500

File: braces/force_displacement/Black_Strut-11.csv
Displacement [mm],Force [kN]
1.1780,-44.8276
-0.9162,-220.6897
-1.1780,-275.8621
-1.8325,-286.2069
-1.8325,-196.5517
0.0000,117.2414
1.4398,496.5517
2.3560,779.3103
3.0105,893.1034
1.8325,465.5172
0.5236,3.4483
-0.2618,-227.5862
-0.5236,-265.5172
-1.5707,-268.9655
-1.7016,-255.1724
-0.5236,-10.3448
-0.6545,-10.3448
0.6545,279.3103
1.3089,455.1724
1.8325,627.5862
2.7487,779.3103
3.1414,900.0000
2.8796,879.3103
1.1780,324.1379
0.3927,168.9655
0.0000,-65.5172
-0.7853,-610.3448
-0.6545,-606.8966
-1.5707,-375.8621
-1.9634,-313.7931
-2.0942,-231.0345
-0.2618,20.6897
1.1780,400.0000
2.4869,727.5862
2.7487,841.3793
3.1414,924.1379
3.6649,986.2069
3.9267,1010.3448
2.2251,286.2069
1.4398,34.4828
0.7853,-162.0690
0.7853,-220.6897
0.5236,-262.0690
-0.1309,-286.2069
-1.1780,-255.1724
-2.6178,-200.0000
-3.6649,-172.4138
-5.4974,-134.4828
-1.9634,24.1379
-0.2618,141.3793
1.7016,355.1724
3.1414,644.8276
3.9267,820.6897
2.7487,427.5862
2.2251,289.6552
1.5707,48.2759
1.0471,-44.8276
0.5236,-110.3448
0.0000,-148.2759
-0.5236,-179.3103
-1.1780,-179.3103
-2.0942,-175.8621
-3.1414,-165.5172
-3.9267,-155.1724
-4.7120,-148.2759
-6.2827,-134.4828
-7.4607,-127.5862
-8.6387,-124.1379
-10.4712,-113.7931
-5.8901,0.0000
-2.7487,82.7586
-1.0471,141.3793
0.1309,200.0000
2.0942,382.7586
3.6649,706.8966
4.5812,855.1724
5.6283,948.2759
7.0681,1013.7931
7.9843,1048.2759
8.9005,1065.5172
8.5079,879.3103
7.4607,489.6552
6.8063,279.3103
6.4136,155.1724
5.8901,-3.4483
5.3665,-175.8621
4.8429,-251.7241
4.1885,-279.3103
3.1414,-241.3793
2.2251,-200.0000
1.0471,-179.3103
-1.7016,-144.8276
-4.7120,-124.1379
-7.4607,-106.8966
-10.8639,-96.5517
-4.0576,17.2414
0.5236,106.8966
2.7487,162.0690
4.5812,248.2759
6.0209,341.3793
7.4607,582.7586
7.9843,710.3448
8.9005,820.6897
9.8168,906.8966
10.8639,975.8621
12.1728,1041.3793
10.4712,413.7931
9.9476,262.0690
9.2932,6.8966
9.1623,-51.7241
8.7696,-127.5862
8.3770,-179.3103
8.1152,-206.8966
7.5916,-224.1379
7.0681,-227.5862
6.4136,-213.7931
4.3194,-172.4138
2.6178,-155.1724
1.0471,-137.9310
-4.0576,-117.2414
-14.0052,-89.6552
-7.7225,-10.3448
-4.8429,20.6897
-0.1309,72.4138
4.4503,137.9310
6.6754,206.8966
8.1152,282.7586
9.2932,386.2069
10.2094,520.6897
11.2565,713.7931
12.1728,858.6207
13.3508,955.1724
14.0052,1006.8966
14.6597,1037.9310
13.4817,524.1379
12.9581,310.3448
12.1728,68.9655
11.6492,-48.2759
10.9948,-155.1724
10.4712,-206.8966
9.8168,-213.7931
9.1623,-206.8966
6.9372,-162.0690
5.4974,-141.3793
3.4031,-131.0345
-2.3560,-117.2414
-19.6335,-82.7586
-14.2670,-31.0345
-10.3403,3.4483
-7.5916,27.5862
-4.7120,48.2759
1.8325,79.3103
4.1885,100.0000
6.6754,127.5862
8.5079,155.1724
9.9476,196.5517
10.8639,248.2759
11.6492,331.0345
12.3037,448.2759
13.2199,620.6897
14.0052,731.0345
14.9215,831.0345
15.8377,917.2414
16.8848,989.6552
17.6702,1031.0345
17.5393,927.5862
16.7539,579.3103
16.2304,406.8966
15.8377,265.5172
15.4450,110.3448
15.0524,10.3448
14.6597,-79.3103
14.2670,-124.1379
13.8743,-155.1724
13.3508,-189.6552
12.5654,-200.0000
12.0419,-196.5517
11.3874,-186.2069
9.9476,-155.1724
8.7696,-141.3793
7.4607,-131.0345
5.8901,-120.6897
4.0576,-113.7931
2.0942,-110.3448
-5.6283,-96.5517
-25.7853,-68.9655
-20.6806,-34.4828
-16.2304,-3.4483
-12.4346,13.7931
-8.6387,27.5862
0.9162,65.5172
3.5340,82.7586
5.2356,96.5517
7.7225,120.6897
9.5550,151.7241
11.1257,189.6552
12.4346,241.3793
13.7435,306.8966
14.6597,368.9655
15.3141,458.6207
15.7068,551.7241
16.3613,651.7241
17.1466,741.3793
17.6702,817.2414
18.7173,910.3448
19.6335,972.4138
20.2880,1013.7931
20.9424,1044.8276
20.5497,820.6897
20.0262,665.5172
19.6335,524.1379
18.9791,293.1034
18.5864,144.8276
17.9319,17.2414
17.5393,-62.0690
17.1466,-131.0345
16.6230,-165.5172
16.0995,-189.6552
15.5759,-193.1034
14.3979,-172.4138
12.3037,-148.2759
9.8168,-124.1379
7.1990,-106.8966
3.9267,-93.1034
1.1780,-82.7586
-1.9634,-75.8621
-32.7225,-62.0690
-25.6545,-24.1379
-20.0262,3.4483
-15.1832,27.5862
-12.9581,34.4828
-9.9476,41.3793
-1.1780,62.0690
6.1518,89.6552
9.1623,120.6897
11.3874,151.7241
12.5654,179.3103
14.2670,234.4828
15.7068,303.4483
17.0157,389.6552
17.9319,531.0345
18.7173,665.5172
19.2408,768.9655
20.0262,848.2759
20.9424,931.0345
21.8586,982.7586
22.5131,1020.6897
23.2984,1055.1724
22.3822,665.5172
21.4660,337.9310
20.8115,127.5862
20.2880,-27.5862
19.6335,-120.6897
18.9791,-175.8621
18.1937,-193.1034
17.2775,-193.1034
15.8377,-165.5172
14.5288,-144.8276
12.9581,-127.5862
10.8639,-110.3448
8.9005,-100.0000
6.9372,-89.6552
4.5812,-86.2069
-39.2670,-65.5172
-35.0785,-37.9310
-30.8901,-24.1379
-26.4398,-3.4483
-21.4660,10.3448
-16.3613,20.6897
-11.6492,37.9310
5.6283,82.7586
9.1623,103.4483
11.7801,127.5862
14.9215,175.8621
17.0157,248.2759
18.5864,341.3793
19.7644,479.3103
20.5497,562.0690
21.3351,672.4138
22.2513,775.8621
23.0366,865.5172
23.8220,944.8276
24.6073,1000.0000
25.6545,1037.9310
26.1780,1062.0690
25.6545,831.0345
24.4764,410.3448
23.6911,165.5172
22.9058,-37.9310
22.3822,-100.0000
22.1204,-144.8276
21.5969,-168.9655
21.2042,-182.7586
20.6806,-186.2069
19.8953,-182.7586
18.7173,-158.6207
17.9319,-148.2759
15.9686,-127.5862
14.7906,-113.7931
13.0890,-106.8966
10.0785,-96.5517
5.7592,-86.2069
2.3560,-79.3103
-46.2042,-65.5172
-37.8272,-24.1379
-32.3298,-6.8966
-26.7016,20.6897
-14.0052,44.8276
-6.9372,51.7241
3.5340,75.8621
9.4241,106.8966
12.8272,131.0345
14.9215,151.7241
16.7539,182.7586
18.5864,231.0345
20.1571,293.1034
21.2042,379.3103
22.1204,479.3103
23.0366,610.3448
23.8220,717.2414
24.4764,782.7586
25.1309,855.1724
26.0471,924.1379
27.0942,996.5517
28.1414,1044.8276
28.6649,1072.4138
28.0105,813.7931
27.2251,600.0000
26.7016,403.4483
26.1780,237.9310
25.6545,89.6552
25.0000,-41.3793
24.6073,-113.7931
24.2147,-144.8276
23.6911,-162.0690
23.2984,-168.9655
22.9058,-175.8621
22.1204,-175.8621
20.8115,-162.0690
19.8953,-148.2759
18.5864,-134.4828
16.7539,-117.2414
14.3979,-96.5517
12.6963,-93.1034
11.5183,-89.6552
10.6021,-86.2069
-52.4869,-62.0690
-45.1571,-27.5862
-39.9215,-6.8966
-31.0209,13.7931
-20.6806,27.5862
-0.1309,58.6207
8.1152,82.7586
12.3037,106.8966
15.5759,131.0345
18.3246,175.8621
20.4188,231.0345
21.8586,306.8966
23.0366,389.6552
24.3455,506.8966
24.8691,620.6897
25.7853,751.7241
26.5707,831.0345
27.6178,906.8966
28.4031,951.7241
29.1885,1003.4483
29.9738,1041.3793
31.2827,1086.2069
30.6283,851.7241
29.8429,617.2414
29.0576,365.5172
28.4031,162.0690
27.4869,6.8966
26.8325,-96.5517
26.3089,-144.8276
25.7853,-168.9655
25.2618,-179.3103
24.4764,-179.3103
23.6911,-175.8621
21.3351,-141.3793
20.2880,-131.0345
18.8482,-117.2414
17.4084,-106.8966
15.7068,-96.5517
12.0419,-86.2069
8.1152,-75.8621
5.1047,-75.8621
-60.6021,-58.6207
-49.7382,-27.5862
-43.1937,0.0000

File: braces/force_displacement/Black_Strut-12.csv
Displacement [mm],Force [kN]
0,0
-1.737967914,-505.2631579
-2.139037433,-463.1578947
-3.07486631,-378.9473684
-1.203208556,5.263157895
1.069518717,573.6842105
1.871657754,736.8421053
2.406417112,826.3157895
3.07486631,894.7368421
3.609625668,947.3684211
2.139037433,357.8947368
1.203208556,15.78947368
0.13368984,-236.8421053
-0.401069519,-515.7894737
-0.802139037,-642.1052632
-1.069518717,-721.0526316
-1.336898396,-784.2105263
-1.604278075,-821.0526316
-1.604278075,-821.0526316
-2.272727273,-778.9473684
-2.673796791,-621.0526316
-2.941176471,-489.4736842
-1.336898396,-57.89473684
1.069518717,447.3684211
2.673796791,747.3684211
3.342245989,836.8421053
4.144385027,900
4.946524064,947.3684211
4.144385027,652.6315789
3.342245989,352.6315789
2.941176471,236.8421053
2.540106952,57.89473684
2.139037433,-42.10526316
0.802139037,-273.6842105
-0.13368984,-384.2105263
-0.802139037,-410.5263158
-1.336898396,-405.2631579
-1.871657754,-363.1578947
-2.406417112,-331.5789474
-4.946524064,-252.6315789
1.069518717,321.0526316
2.941176471,568.4210526
4.411764706,752.6315789
5.213903743,815.7894737
6.417112299,873.6842105
5.748663102,605.2631579
4.812834225,321.0526316
3.877005348,47.36842105
2.807486631,-168.4210526
2.005347594,-268.4210526
0.668449198,-310.5263158
0.13368984,-315.7894737
-0.935828877,-315.7894737
-2.272727273,-284.2105263
-3.877005348,-247.3684211
-5.080213904,-231.5789474
1.336898396,236.8421053
3.07486631,394.7368421
4.411764706,563.1578947
5.882352941,726.3157895
6.818181818,821.0526316
8.021390374,900
9.22459893,952.6315789
8.288770053,578.9473684
7.219251337,242.1052632
6.28342246,-31.57894737
5.614973262,-163.1578947
4.679144385,-247.3684211
3.743315508,-305.2631579
2.807486631,-321.0526316
1.737967914,-310.5263158
-0.534759358,-268.4210526
-2.005347594,-247.3684211
-3.743315508,-215.7894737
-6.417112299,-194.7368421
-8.823529412,-178.9473684
-9.893048128,-168.4210526
-6.951871658,-52.63157895
-4.144385027,52.63157895
-1.069518717,136.8421053
2.005347594,236.8421053
4.278074866,347.3684211
5.347593583,421.0526316
6.550802139,552.6315789
7.754010695,673.6842105
8.823529412,768.4210526
10.16042781,868.4210526
11.4973262,926.3157895
12.70053476,968.4210526
10.56149733,289.4736842
9.49197861,-10.52631579
8.422459893,-178.9473684
7.620320856,-247.3684211
6.818181818,-278.9473684
6.016042781,-289.4736842
5.347593583,-289.4736842
4.278074866,-278.9473684
2.941176471,-257.8947368
0.802139037,-226.3157895
-1.203208556,-205.2631579
-3.609625668,-184.2105263
-6.28342246,-168.4210526
-10.29411765,-147.3684211
-8.155080214,-78.94736842
-5.347593583,-5.263157895
-3.342245989,52.63157895
0.267379679,126.3157895
1.871657754,157.8947368
4.010695187,215.7894737
6.14973262,289.4736842
7.887700535,415.7894737
9.759358289,578.9473684
11.09625668,705.2631579
12.29946524,826.3157895
12.29946524,826.3157895
10.82887701,347.3684211
8.957219251,-68.42105263
8.288770053,-147.3684211
7.085561497,-194.7368421
5.614973262,-226.3157895
3.609625668,-215.7894737
-0.267379679,-194.7368421
-16.44385027,-126.3157895
-16.44385027,-126.3157895
-13.63636364,-57.89473684
-10.69518717,0
-8.689839572,42.10526316
-6.417112299,89.47368421
-2.406417112,121.0526316
-1.871657754,126.3157895
2.540106952,189.4736842
5.481283422,252.6315789
7.352941176,305.2631579
8.957219251,384.2105263
10.29411765,521.0526316
11.36363636,652.6315789
13.23529412,873.6842105
14.17112299,952.6315789
15.24064171,1010.526316
17.11229947,1052.631579
15.77540107,510.5263158
14.17112299,36.84210526
13.77005348,-63.15789474
13.36898396,-136.8421053
12.70053476,-184.2105263
11.89839572,-215.7894737
10.96256684,-236.8421053
9.49197861,-226.3157895
8.021390374,-215.7894737
5.213903743,-200
-5.614973262,-152.6315789
-13.90374332,-126.3157895
-22.99465241,-100
-18.71657754,-42.10526316
-15.77540107,5.263157895
-13.63636364,31.57894737
-10.42780749,68.42105263
-2.941176471,110.5263158
3.609625668,147.3684211
6.417112299,163.1578947
8.689839572,189.4736842
10.82887701,247.3684211
12.43315508,321.0526316
13.36898396,394.7368421
14.03743316,473.6842105
15.24064171,647.3684211
16.31016043,810.5263158
17.2459893,926.3157895
18.31550802,989.4736842
19.65240642,1057.894737
20.58823529,1078.947368
21.52406417,1089.473684
20.18716578,594.7368421
19.2513369,257.8947368
18.98395722,184.2105263
18.5828877,89.47368421
17.78074866,-63.15789474
17.37967914,-121.0526316
16.71122995,-163.1578947
15.90909091,-184.2105263
14.17112299,-173.6842105
13.10160428,-157.8947368
12.1657754,-157.8947368
9.759358289,-147.3684211
-31.81818182,-100
-27.27272727,-36.84210526
-23.39572193,0
-19.51871658,31.57894737
-16.31016043,52.63157895
-12.43315508,68.42105263
-4.144385027,89.47368421
2.673796791,105.2631579
7.486631016,126.3157895
11.4973262,157.8947368
13.10160428,184.2105263
14.57219251,221.0526316
15.90909091,273.6842105
16.84491979,357.8947368
17.78074866,457.8947368
19.2513369,657.8947368
19.9197861,757.8947368
20.98930481,884.2105263
21.92513369,968.4210526
22.86096257,1036.842105
23.79679144,1084.210526
24.46524064,1105.263158
25.13368984,1105.263158
23.6631016,600
23.12834225,389.4736842
22.19251337,131.5789474
21.65775401,0
21.25668449,-73.68421053
20.85561497,-110.5263158
20.45454545,-131.5789474
19.65240642,-142.1052632
19.11764706,-147.3684211
18.44919786,-147.3684211
17.78074866,-147.3684211
16.71122995,-136.8421053
14.97326203,-126.3157895
12.56684492,-110.5263158
-40.90909091,-78.94736842
-34.75935829,-21.05263158
-31.4171123,5.263157895
-27.54010695,21.05263158
-25.80213904,31.57894737
-24.46524064,42.10526316
-22.59358289,42.10526316
-20.72192513,47.36842105
-18.71657754,52.63157895
-8.422459893,73.68421053
4.144385027,94.73684211
10.02673797,110.5263158
12.1657754,121.0526316
13.77005348,136.8421053
15.10695187,152.6315789
16.97860963,189.4736842
17.9144385,231.5789474
19.38502674,300
20.32085561,389.4736842
21.12299465,484.2105263
21.79144385,605.2631579
23.12834225,810.5263158
24.06417112,921.0526316
24.59893048,989.4736842
25.93582888,1052.631579
27.13903743,1100
27.94117647,1126.315789
28.87700535,1126.315789
28.07486631,805.2631579
27.40641711,542.1052632
26.73796791,357.8947368
25.93582888,152.6315789
25.13368984,5.263157895
24.59893048,-78.94736842
24.06417112,-126.3157895
23.26203209,-131.5789474
22.32620321,-131.5789474
21.65775401,-131.5789474
21.52406417,-136.8421053
19.65240642,-110.5263158
18.31550802,-110.5263158
16.31016043,-105.2631579
10.96256684,-89.47368421
-50.80213904,-73.68421053
-44.9197861,-26.31578947
-41.57754011,-5.263157895
-36.76470588,21.05263158
-32.48663102,36.84210526
-28.20855615,42.10526316
-19.65240642,52.63157895
5.614973262,84.21052632
11.76470588,89.47368421
14.57219251,105.2631579
17.37967914,121.0526316
19.9197861,157.8947368
21.25668449,194.7368421
22.59358289,263.1578947
24.06417112,378.9473684
25.26737968,578.9473684
27.40641711,868.4210526
28.07486631,963.1578947
28.87700535,1047.368421
30.61497326,1105.263158
31.95187166,1131.578947
33.28877005,1152.631579
31.81818182,615.7894737
31.01604278,384.2105263
30.34759358,200
29.94652406,105.2631579
29.54545455,5.263157895
33.02139037,1047.368421
33.42245989,1110.526316
33.82352941,1163.157895
38.5026738,1210.526316
41.44385027,1242.105263
38.90374332,468.4210526
38.10160428,252.6315789
37.1657754,15.78947368

File: braces/force_displacement/Black_Strut-13.csv
Displacement [mm],Force [kN]
-0.041528239,-12.04819277
-1.03820598,-513.253012
-1.53654485,-600
-1.661129568,-643.373494
-2.533222591,-677.1084337
-3.65448505,-604.8192771
-4.15282392,-522.8915663
-4.526578073,-474.6987952
-2.284053156,-108.4337349
-1.411960133,16.86746988
-0.290697674,200
1.453488372,493.9759036
2.450166113,754.2168675
3.945182724,1077.108434
1.827242525,339.7590361
1.328903654,132.5301205
-2.408637874,-850.6024096
-2.782392027,-725.3012048
-2.906976744,-657.8313253
-1.53654485,-315.6626506
-0.53986711,-50.60240964
0.332225914,180.7228916
3.571428571,951.8072289
4.69269103,1077.108434
5.440199336,1149.39759
4.568106312,850.6024096
3.446843854,503.6144578
2.200996678,84.3373494
1.57807309,-84.3373494
0.456810631,-334.939759
0.083056478,-412.0481928
-0.166112957,-450.6024096
-0.53986711,-474.6987952
-0.664451827,-474.6987952
-1.53654485,-508.4337349
-2.408637874,-508.4337349
-2.782392027,-493.9759036
-3.903654485,-450.6024096
-4.526578073,-407.2289157
-2.034883721,-55.42168675
2.07641196,522.8915663
4.443521595,932.5301205
5.1910299,1014.457831
6.063122924,1096.385542
7.184385382,1163.855422
6.187707641,816.8674699
5.1910299,532.5301205
4.69269103,359.0361446
4.194352159,209.6385542
3.820598007,74.69879518
3.197674419,-74.69879518
2.325581395,-233.7349398
1.702657807,-339.7590361
1.204318937,-412.0481928
0.332225914,-445.7831325
0.456810631,-445.7831325
-1.162790698,-455.4216867
-2.034883721,-440.9638554
-3.405315615,-387.9518072
-4.651162791,-344.5783133
-6.021594684,-315.6626506
-3.529900332,-79.51807229
-2.284053156,31.3253012
-0.913621262,137.3493976
1.453488372,330.1204819
1.827242525,383.1325301
2.574750831,460.2409639
3.696013289,595.1807229
5.066445183,783.1325301
6.063122924,889.1566265
7.059800664,1014.457831
8.056478405,1086.746988
8.928571429,1134.939759
7.682724252,783.1325301
6.935215947,522.8915663
6.312292359,334.939759
5.440199336,84.3373494
5.066445183,-21.68674699
4.69269103,-118.0722892
3.820598007,-228.9156627
2.699335548,-330.1204819
2.450166113,-334.939759
1.453488372,-368.6746988
0.332225914,-383.1325301
-0.913621262,-378.313253
-2.159468439,-354.2168675
-3.65448505,-330.1204819
-5.523255814,-296.3855422
-7.641196013,-272.2891566
-9.260797342,-248.1927711
-6.395348837,-89.15662651
-4.651162791,7.228915663
-3.031561462,84.3373494
1.57807309,301.2048193
3.197674419,416.8674699
4.568106312,513.253012
6.063122924,662.6506024
7.184385382,802.4096386
7.80730897,874.6987952
8.430232558,951.8072289
9.302325581,1004.819277
10.04983389,1048.192771
9.302325581,787.9518072
8.679401993,600
8.056478405,421.686747
7.558139535,272.2891566
6.935215947,89.15662651
6.436877076,-2.409638554
5.938538206,-84.3373494
5.440199336,-151.8072289
4.69269103,-209.6385542
3.820598007,-253.0120482
3.073089701,-286.746988
2.450166113,-301.2048193
1.57807309,-310.8433735
1.453488372,-310.8433735
-0.166112957,-310.8433735
-2.533222591,-296.3855422
-4.651162791,-281.9277108
-6.76910299,-262.6506024
-10.3820598,-238.5542169
-12.37541528,-224.0963855
-15.3654485,-200
-15.86378738,-185.5421687
-12.87375415,-89.15662651
-9.88372093,-7.228915663
-7.392026578,60.24096386
-4.526578073,137.3493976
-1.287375415,204.8192771
2.325581395,330.1204819
3.945182724,397.5903614
4.817275748,460.2409639
6.436877076,575.9036145
7.682724252,686.746988
8.554817276,773.4939759
9.551495017,869.8795181
10.42358804,937.3493976
11.79401993,1024.096386
13.28903654,1101.204819
12.16777409,759.0361446
11.04651163,431.3253012
10.29900332,253.0120482
9.800664452,118.0722892
9.177740864,-2.409638554
8.554817276,-103.6144578
7.931893688,-175.9036145
6.935215947,-248.1927711
5.938538206,-286.746988
4.568106312,-306.0240964
2.699335548,-301.2048193
0.083056478,-281.9277108
-3.031561462,-257.8313253
-7.641196013,-228.9156627
-10.00830565,-209.6385542
-12.25083056,-200
-13.74584718,-190.3614458
-15.11627907,-185.5421687
-13.37209302,-118.0722892
-11.25415282,-50.60240964
-8.513289037,21.68674699
-5.523255814,93.97590361
-3.529900332,132.5301205
-1.411960133,171.0843373
1.204318937,224.0963855
3.197674419,281.9277108
5.440199336,354.2168675
6.810631229,426.5060241
8.181063123,503.6144578
9.676079734,624.0963855
10.92192691,739.7590361
12.16777409,855.4216867
13.53820598,971.0843373
14.65946844,1038.554217
15.90531561,1101.204819
17.40033223,1149.39759
16.15448505,792.7710843
15.28239203,542.1686747
14.53488372,325.3012048
14.16112957,224.0963855
13.6627907,84.3373494
13.03986711,-21.68674699
12.41694352,-122.8915663
11.5448505,-209.6385542
10.54817276,-272.2891566
9.800664452,-291.5662651
9.053156146,-306.0240964
7.931893688,-310.8433735
6.686046512,-306.0240964
4.318936877,-286.746988
1.328903654,-262.6506024
-0.664451827,-248.1927711
-2.657807309,-233.7349398
-5.523255814,-219.2771084
-8.513289037,-195.1807229
-10.88039867,-185.5421687
-21.84385382,-156.626506
-16.7358804,-50.60240964
-13.99501661,2.409638554
-12.00166113,40.96385542
-9.759136213,74.69879518
-6.644518272,113.253012
-2.408637874,151.8072289
-1.411960133,171.0843373
1.328903654,204.8192771
2.574750831,224.0963855
4.318936877,257.8313253
5.689368771,286.746988
7.558139535,334.939759
9.302325581,387.9518072
10.42358804,445.7831325
11.66943522,522.8915663
12.79069767,595.1807229
14.65946844,744.5783133
16.02990033,865.060241
17.27574751,961.4457831
18.6461794,1043.373494
19.76744186,1106.024096
21.26245847,1163.855422
22.38372093,1187.951807
19.14451827,238.5542169
18.14784053,16.86746988
17.52491694,-108.4337349
17.02657807,-171.0843373
16.02990033,-243.373494
15.03322259,-291.5662651
14.410299,-306.0240964
13.91196013,-315.6626506
13.28903654,-320.4819277
12.16777409,-315.6626506
8.430232558,-286.746988
6.063122924,-262.6506024
4.443521595,-253.0120482
1.328903654,-228.9156627
-1.785714286,-214.4578313
-5.897009967,-190.3614458
-7.392026578,-190.3614458
-22.46677741,-156.626506
-18.23089701,-74.69879518
-15.11627907,-21.68674699
-12.5,21.68674699
-10.75581395,40.96385542
-8.762458472,65.06024096
-6.893687708,84.3373494
-1.910299003,132.5301205
2.200996678,175.9036145
4.941860465,204.8192771
7.059800664,224.0963855
9.302325581,262.6506024
11.42026578,310.8433735
14.28571429,402.4096386
16.40365449,522.8915663
18.39700997,662.6506024
19.64285714,768.6746988
20.88870432,869.8795181
22.00996678,956.626506
19.39368771,233.7349398
18.14784053,16.86746988
16.90199336,-84.3373494
16.02990033,-132.5301205
15.28239203,-166.2650602
13.91196013,-200
12.79069767,-214.4578313
10.04983389,-228.9156627
8.181063123,-228.9156627
5.440199336,-219.2771084
-9.88372093,-185.5421687
-28.57142857,-137.3493976
-23.46345515,-55.42168675
-18.35548173,16.86746988
-14.74252492,50.60240964
-10.50664452,79.51807229
-0.290697674,156.626506
2.200996678,171.0843373
4.941860465,209.6385542
6.935215947,224.0963855
9.302325581,257.8313253
11.17109635,306.0240964
13.6627907,368.6746988
15.53156146,431.3253012
16.65282392,493.9759036
18.14784053,585.5421687
19.26910299,681.9277108
20.39036545,773.4939759
21.76079734,893.9759036
23.13122924,975.9036145
24.50166113,1062.650602
25.99667774,1134.939759
27.1179402,1173.493976
28.23920266,1212.048193
25,325.3012048
23.87873754,69.87951807
23.50498339,-31.3253012
23.00664452,-98.79518072
22.50830565,-146.9879518
21.88538206,-195.1807229
20.88870432,-257.8313253
20.14119601,-281.9277108
19.14451827,-296.3855422
18.14784053,-296.3855422
17.02657807,-296.3855422
16.15448505,-286.746988
13.91196013,-272.2891566
12.16777409,-257.8313253
10.79734219,-248.1927711
9.053156146,-233.7349398
6.810631229,-219.2771084
3.322259136,-209.6385542
1.827242525,-200
-0.415282392,-190.3614458
-29.06976744,-132.5301205
-24.95847176,-69.87951807
-20.22425249,-7.228915663
-16.11295681,40.96385542
-12.62458472,69.87951807
-7.641196013,103.6144578
2.450166113,156.626506
7.184385382,190.3614458
10.1744186,219.2771084
14.28571429,272.2891566
16.77740864,325.3012048
18.27242525,363.8554217
19.76744186,431.3253012
21.38704319,508.4337349
23.00664452,614.4578313
24.50166113,720.4819277
25.87209302,821.686747
26.99335548,903.6144578
27.8654485,971.0843373
25.12458472,320.4819277
24.00332226,69.87951807
22.75747508,-36.14457831
22.1345515,-89.15662651
21.13787375,-127.7108434
20.26578073,-156.626506
19.14451827,-185.5421687
17.8986711,-204.8192771
17.27574751,-214.4578313
14.90863787,-219.2771084
14.78405316,-219.2771084
8.430232558,-195.1807229
-37.2923588,-113.253012
-34.05315615,-65.06024096
-28.94518272,-16.86746988
-25.33222591,21.68674699
-20.59800664,60.24096386
-16.86046512,84.3373494
-11.50332226,98.79518072
-3.156146179,132.5301205
2.699335548,151.8072289
7.184385382,180.7228916
10.04983389,219.2771084
14.28571429,262.6506024
17.15116279,330.1204819
18.39700997,368.6746988
19.89202658,402.4096386
21.13787375,455.4216867
23.13122924,566.2650602
25,696.3855422
26.61960133,821.686747
28.61295681,980.7228916
30.23255814,1077.108434
32.22591362,1154.216867
34.34385382,1207.228916
36.3372093,1245.783133
37.95681063,1260.240964
35.83887043,614.4578313
34.71760797,286.746988
33.84551495,137.3493976
33.22259136,21.68674699
32.59966777,-65.06024096
31.85215947,-132.5301205
30.48172757,-224.0963855
29.48504983,-272.2891566
28.48837209,-296.3855422
27.49169435,-306.0240964
26.37043189,-301.2048193
25.37375415,-301.2048193
24.12790698,-291.5662651
23.00664452,-277.1084337
20.7641196,-257.8313253
18.39700997,-243.373494
14.78405316,-214.4578313
12.54152824,-219.2771084
6.935215947,-200
-12.00166113,-166.2650602
-38.28903654,-108.4337349
-34.17774086,-65.06024096
-28.94518272,-16.86746988
-25.45681063,21.68674699
-19.10299003,50.60240964
-15.86378738,65.06024096
-12.87375415,74.69879518
-2.782392027,118.0722892
4.318936877,151.8072289
9.302325581,161.4457831
13.53820598,180.7228916
17.27574751,214.4578313
21.88538206,267.4698795
24.00332226,306.0240964
25,325.3012048
27.1179402,387.9518072
28.86212625,450.6024096
30.35714286,527.7108434
32.1013289,624.0963855
34.2192691,754.2168675
35.71428571,865.060241
37.08471761,961.4457831
35.96345515,609.6385542
34.96677741,440.9638554
33.97009967,262.6506024
33.22259136,146.9879518
32.22591362,60.24096386
30.98006645,-21.68674699
29.36046512,-98.79518072
27.74086379,-146.9879518
25.99667774,-171.0843373
24.37707641,-180.7228916
-51.24584718,-103.6144578
-51.24584718,-103.6144578
-46.26245847,-60.24096386
-42.02657807,-31.3253012
-37.79069767,-2.409638554
-33.67940199,21.68674699
-30.06644518,40.96385542
-27.07641196,50.60240964
-22.71594684,65.06024096
-19.35215947,74.69879518
-16.98504983,74.69879518
-11.50332226,93.97590361
-0.789036545,127.7108434
6.561461794,151.8072289
9.426910299,171.0843373
13.6627907,190.3614458
17.64950166,214.4578313
19.26910299,243.373494
22.00996678,277.1084337
24.00332226,315.6626506
25.87209302,334.939759
27.1179402,359.0361446
28.61295681,407.2289157
30.35714286,479.5180723
31.97674419,556.626506
33.84551495,643.373494
35.09136213,734.939759
36.21262458,792.7710843
36.71096346,840.9638554
35.83887043,609.6385542
35.21594684,440.9638554
33.97009967,257.8313253
33.22259136,142.1686747
32.22591362,16.86746988
31.47840532,-26.5060241
30.60631229,-79.51807229
29.48504983,-132.5301205
28.36378738,-166.2650602
27.1179402,-195.1807229
25.87209302,-200
24.25249169,-204.8192771
20.26578073,-204.8192771
16.15448505,-190.3614458
12.91528239,-185.5421687
9.426910299,-171.0843373
5.938538206,-171.0843373
-6.146179402,-156.626506
-18.10631229,-137.3493976
-64.20265781,-108.4337349
-49.00332226,2.409638554
-49.12790698,2.409638554
