Repository: RESSLab-Team/resslab-hub-data

# Steel braces database

Cyclic and monotonic tests on steel braces (HSS, pipe, W and other shapes) with their gusset plate details, material properties, buckling parameters and the measured force-displacement response.

## Contents

| Path | Contents |
| --- | --- |
| `steel_braces.csv` | Main table, one row per brace test. |
| `steel_braces_data_dictionary.csv` | Data dictionary: name, description, symbol, unit, type, example and nullability of every column of the main table. It is the single reference for what each column expects, so it is not repeated here. |
| `force_displacement/` | Measured force-displacement hysteresis, one CSV per test. |

File: braces/force_displacement/Black_Strut-14.csv
Displacement [mm],Force [kN]
-0.062111801,0
-2.298136646,-334.9514563
-3.540372671,-509.7087379
-4.037267081,-432.038835
-3.913043478,-373.7864078
-0.186335404,150.4854369
3.043478261,543.6893204
2.919254658,543.6893204
0.931677019,218.4466019
-0.062111801,63.10679612
-0.931677019,-43.68932039
-1.428571429,-116.5048544
-3.416149068,-349.5145631
-3.913043478,-398.0582524
-4.658385093,-349.5145631
-5.279503106,-325.2427184
-2.670807453,-29.12621359
-1.677018634,82.52427184
-0.062111801,305.8252427
1.552795031,446.6019417
2.173913043,504.8543689
3.416149068,577.6699029
1.055900621,271.8446602
-0.062111801,106.7961165
-2.422360248,-203.8834951
-3.043478261,-262.1359223
-3.291925466,-291.2621359
-3.664596273,-300.9708738
-4.161490683,-310.6796117
-4.534161491,-315.5339806
-5.279503106,-310.6796117
-4.534161491,-228.1553398
-3.664596273,-131.0679612
-3.167701863,-77.66990291
-2.049689441,38.83495146
-1.055900621,150.4854369
0.559006211,368.9320388
1.677018634,451.4563107
1.925465839,495.1456311
3.540372671,577.6699029
4.285714286,606.7961165
3.540372671,572.815534
1.677018634,378.6407767
0.559006211,179.6116505
-0.807453416,4.854368932
-2.919254658,-233.0097087
-3.664596273,-266.9902913
-4.161490683,-291.2621359
-4.906832298,-305.8252427
-5.652173913,-305.8252427
-6.645962733,-276.6990291
-3.788819876,-38.83495146
-2.173913043,92.23300971
0.062111801,310.6796117
1.428571429,446.6019417
2.173913043,514.5631068
3.291925466,582.5242718
4.161490683,606.7961165
2.670807453,320.3883495
1.801242236,208.7378641
1.304347826,111.6504854
0.559006211,9.708737864
-0.062111801,-77.66990291
-1.055900621,-165.0485437
-1.925465839,-228.1553398
-2.422360248,-262.1359223
-3.167701863,-286.407767
-4.782608696,-276.6990291
-6.02484472,-266.9902913
-7.888198758,-237.8640777
-10,-218.4466019
-12.11180124,-203.8834951
-13.22981366,-194.1747573
-4.285714286,101.9417476
-1.180124224,237.8640777
0.062111801,310.6796117
2.298136646,470.8737864
3.664596273,553.3980583
4.782608696,611.6504854
5.527950311,631.0679612
3.416149068,325.2427184
2.422360248,165.0485437
1.304347826,19.41747573
0.434782609,-111.6504854
-0.434782609,-199.0291262
-0.931677019,-233.0097087
-1.552795031,-262.1359223
-2.546583851,-276.6990291
-5.279503106,-262.1359223
-7.267080745,-228.1553398
-10.1242236,-194.1747573
-11.73913043,-174.7572816
-12.60869565,-174.7572816
-9.00621118,-63.10679612
-5.652173913,48.54368932
-1.925465839,184.4660194
-0.186335404,262.1359223
1.055900621,349.5145631
2.670807453,451.4563107
3.664596273,509.7087379
4.782608696,558.2524272
6.645962733,635.9223301
5.527950311,427.184466
4.534161491,262.1359223
3.540372671,111.6504854
2.795031056,4.854368932
1.801242236,-106.7961165
0.807453416,-184.4660194
0.062111801,-228.1553398
-0.931677019,-257.2815534
-2.546583851,-291.2621359
-4.161490683,-281.5533981
-5.900621118,-271.8446602
-9.00621118,-228.1553398
-10.99378882,-199.0291262
-13.35403727,-174.7572816
-9.875776398,-82.52427184
-7.01863354,14.5631068
-3.291925466,145.631068
1.552795031,334.9514563
3.664596273,422.3300971
5.776397516,519.4174757
7.51552795,592.2330097
8.881987578,640.776699
10.2484472,660.1941748
11.36645963,660.1941748
8.01242236,150.4854369
6.397515528,-43.68932039
5.652173913,-150.4854369
5.031055901,-203.8834951
4.285714286,-237.8640777
3.540372671,-262.1359223
2.173913043,-271.8446602
1.055900621,-271.8446602
0.062111801,-247.5728155
-3.167701863,-203.8834951
-6.770186335,-194.1747573
-19.68944099,-160.1941748
-16.33540373,-97.08737864
-13.35403727,-38.83495146
-9.50310559,33.98058252
-5.155279503,126.2135922
-0.310559006,213.592233
3.043478261,266.9902913
4.658385093,310.6796117
6.894409938,383.4951456
8.50931677,451.4563107
10.62111801,538.8349515
12.36024845,611.6504854
13.72670807,645.631068
14.9689441,660.1941748
16.33540373,665.0485437
17.95031056,665.0485437
14.59627329,169.9029126
12.36024845,-97.08737864
11.36645963,-189.3203883
10.62111801,-237.8640777
10,-252.4271845
9.378881988,-257.2815534
8.50931677,-257.2815534
7.51552795,-257.2815534
6.770186335,-247.5728155
5.776397516,-242.7184466
5.031055901,-237.8640777
3.416149068,-228.1553398
2.422360248,-223.3009709
-31.86335404,-140.776699
-21.67701863,-24.27184466
-17.82608696,19.41747573
-15.34161491,43.68932039
-12.11180124,67.96116505
-8.633540373,97.08737864
-5.279503106,116.5048544
2.546583851,189.3203883
4.906832298,218.4466019
7.01863354,242.7184466
8.633540373,271.8446602
10.99378882,315.5339806
13.47826087,368.9320388
14.8447205,417.4757282
16.45962733,466.0194175
18.94409938,563.1067961
20.55900621,616.5048544
21.80124224,655.3398058
22.67080745,669.9029126
23.91304348,684.4660194
29.7515528,699.0291262
27.39130435,305.8252427
26.27329193,169.9029126
25.0310559,19.41747573
24.16149068,-58.25242718
23.29192547,-126.2135922
22.42236025,-184.4660194
21.67701863,-203.8834951
20.31055901,-218.4466019
20.43478261,-223.3009709
16.08695652,-203.8834951
11.24223602,-184.4660194
5.527950311,-174.7572816
0.310559006,-165.0485437
-6.149068323,-150.4854369
-11.86335404,-140.776699
-26.52173913,-116.5048544
-14.22360248,4.854368932
-14.34782609,9.708737864

File: braces/force_displacement/Black_Strut-16.csv
Displacement [mm],Force [kN]
-0.059453032,5.905511811
-0.416171225,-263.7795276
-0.653983353,-283.4645669
-0.891795482,-299.2125984
-1.248513674,-311.023622
-1.605231867,-311.023622
-1.843043995,-309.0551181
-1.843043995,-265.7480315
-1.367419738,-165.3543307
-0.891795482,-80.70866142
0.891795482,248.0314961
1.367419738,303.1496063
1.843043995,348.4251969
2.55648038,403.5433071
2.318668252,314.9606299
1.010701546,11.81102362
0.653983353,-53.1496063
-0.891795482,-326.7716535
-1.12960761,-350.3937008
-1.367419738,-370.0787402
-1.961950059,-328.7401575
-1.961950059,-285.4330709
-1.961950059,-267.7165354
-0.772889417,-76.77165354
1.010701546,250
1.367419738,299.2125984
1.843043995,350.3937008
2.794292509,401.5748031
3.151010702,437.007874
3.507728894,462.5984252
4.221165279,480.3149606
5.053507729,480.3149606
3.151010702,102.3622047
2.675386445,7.874015748
2.199762188,-70.86614173
1.724137931,-177.1653543
1.486325803,-216.5354331
1.12960761,-257.8740157
0.772889417,-271.6535433
0.297265161,-277.5590551
-0.059453032,-279.5275591
-0.891795482,-269.6850394
-1.961950059,-244.0944882
-2.794292509,-224.4094488
-3.864447087,-194.8818898
-1.961950059,-19.68503937
-1.486325803,39.37007874
-0.535077289,102.3622047
1.010701546,214.5669291
1.961950059,261.8110236
3.151010702,336.6141732
4.340071344,399.6062992
5.410225922,456.6929134
6.361474435,482.2834646
4.340071344,74.80314961
3.864447087,-41.33858268
3.507728894,-122.0472441
3.151010702,-171.2598425
2.675386445,-200.7874016
2.199762188,-218.503937
1.605231867,-232.2834646
0.891795482,-242.1259843
0.297265161,-242.1259843
-0.416171225,-238.1889764
-1.248513674,-232.2834646
-2.318668252,-214.5669291
-3.151010702,-196.8503937
-3.864447087,-185.0393701
-4.340071344,-181.1023622
-3.507728894,-153.5433071
-2.199762188,-55.11811024
-1.367419738,7.874015748
-0.653983353,57.08661417
0.059453032,102.3622047
1.486325803,202.7559055
3.626634958,314.9606299
5.291319857,409.4488189
6.242568371,452.7559055
6.837098692,472.4409449
7.431629013,484.2519685
6.599286564,305.1181102
5.766944114,185.0393701
5.172413793,64.96062992
4.577883472,-47.24409449
4.340071344,-88.58267717
3.983353151,-145.6692913
3.626634958,-173.2283465
3.269916766,-190.9448819
2.794292509,-212.5984252
1.367419738,-228.3464567
0.653983353,-228.3464567
-1.010701546,-212.5984252
-2.437574316,-196.8503937
-3.626634958,-185.0393701
-6.480380499,-163.3858268
-6.480380499,-163.3858268
-4.934601665,-70.86614173
-2.913198573,29.52755906
-2.080856124,68.8976378
-0.535077289,133.8582677
1.605231867,202.7559055
3.269916766,267.7165354
4.458977408,322.8346457
5.529131986,366.1417323
7.07491082,425.1968504
8.026159334,458.6614173
8.739595719,484.2519685
8.263971463,358.2677165
7.550535077,200.7874016
7.07491082,100.3937008
6.599286564,25.59055118
5.885850178,-66.92913386
5.053507729,-153.5433071
4.458977408,-187.007874
3.745541023,-206.6929134
2.913198573,-214.5669291
1.12960761,-206.6929134
-0.297265161,-194.8818898
-2.913198573,-175.1968504
-5.172413793,-157.480315
-6.599286564,-149.6062992
-6.599286564,-149.6062992
-4.8156956,-68.8976378
-3.151010702,-1.968503937
-1.843043995,51.18110236
-0.535077289,104.3307087
2.318668252,200.7874016
3.864447087,251.9685039
5.410225922,303.1496063
7.07491082,360.2362205
8.501783591,411.4173228
9.809750297,458.6614173
10.64209275,488.1889764
9.571938169,240.1574803
8.026159334,5.905511811
7.193816885,-88.58267717
6.599286564,-135.8267717
6.242568371,-157.480315
5.64803805,-179.1338583
4.934601665,-190.9448819
4.102259215,-194.8818898
3.269916766,-198.8188976
1.843043995,-190.9448819
0.416171225,-181.1023622
-3.38882283,-163.3858268
-6.004756243,-151.5748031
-8.026159334,-137.7952756
-9.33412604,-131.8897638
-10.28537455,-127.9527559
-6.599286564,-17.71653543
-5.172413793,17.71653543
-3.626634958,53.1496063
-0.535077289,114.1732283
3.864447087,218.503937
6.242568371,273.6220472
8.026159334,320.8661417
10.40428062,409.4488189
10.52318668,405.511811
9.690844233,257.8740157
8.858501784,141.7322835
8.263971463,59.05511811
6.480380499,-84.64566929
5.64803805,-120.0787402
5.410225922,-133.8582677
4.221165279,-153.5433071
3.38882283,-161.4173228
2.318668252,-167.3228346
1.367419738,-163.3858268
-0.178359096,-157.480315
-2.794292509,-141.7322835
-6.004756243,-129.9212598
-10.52318668,-116.1417323
-8.501783591,-61.02362205
-6.361474435,-17.71653543
-5.172413793,19.68503937
-3.38882283,57.08661417
-0.297265161,118.1102362
3.38882283,177.1653543
6.004756243,238.1889764
7.90725327,283.4645669
10.28537455,352.3622047
9.571938169,259.8425197
8.858501784,143.7007874
8.263971463,59.05511811
6.599286564,-64.96062992
5.053507729,-120.0787402
4.458977408,-133.8582677
3.269916766,-143.7007874
2.080856124,-145.6692913
0.891795482,-143.7007874
-0.653983353,-139.7637795
-3.269916766,-125.984252
-5.64803805,-118.1102362
-17.18192628,-104.3307087
-17.18192628,-104.3307087
-14.32818074,-55.11811024
-11.4744352,-7.874015748
-9.096313912,33.46456693
-6.480380499,70.86614173
-4.340071344,104.3307087
-1.724137931,137.7952756
0.059453032,155.511811
3.626634958,192.9133858
6.004756243,224.4094488
7.431629013,250
9.453032105,291.3385827
11.23662307,340.5511811
11.95005945,372.0472441
12.7824019,401.5748031
13.49583829,435.0393701
14.56599287,464.5669291
15.27942925,486.2204724
16.1117717,501.9685039
15.16052319,336.6141732
14.20927467,200.7874016
13.73365042,96.45669291
12.54458977,-41.33858268
11.83115339,-110.2362205
11.23662307,-147.6377953
10.52318668,-171.2598425
9.690844233,-179.1338583
8.739595719,-181.1023622
8.858501784,-183.0708661
7.312722949,-187.007874
6.480380499,-187.007874
3.745541023,-171.2598425
1.12960761,-153.5433071
-1.843043995,-133.8582677
-4.102259215,-124.015748
-7.431629013,-114.1732283
-17.7764566,-96.45669291
-12.90130797,-29.52755906
-9.690844233,11.81102362
-7.550535077,39.37007874
-4.8156956,72.83464567
-2.199762188,102.3622047
0.178359096,125.984252
2.55648038,151.5748031
4.696789536,177.1653543
7.312722949,218.503937
9.690844233,257.8740157
12.18787158,307.0866142
14.4470868,364.1732283
16.46848989,419.2913386
17.89536266,466.5354331
18.72770511,492.1259843
19.79785969,515.7480315
18.60879905,309.0551181
17.65755054,153.5433071
16.82520809,11.81102362
16.23067776,-57.08661417
15.75505351,-104.3307087
15.04161712,-137.7952756
14.4470868,-155.511811
13.37693222,-177.1653543
12.30677765,-187.007874
10.76099881,-188.976378
9.690844233,-187.007874
7.07491082,-175.1968504
5.529131986,-167.3228346
3.38882283,-153.5433071
1.961950059,-145.6692913
-0.059453032,-133.8582677
-1.724137931,-125.984252
-3.626634958,-116.1417323
-9.453032105,-102.3622047
-13.61474435,-96.45669291
-28.95362663,-80.70866142
-23.48394768,-29.52755906
-20.27348395,1.968503937
-17.06302021,31.49606299
-13.37693222,59.05511811
-9.453032105,84.64566929
-5.291319857,104.3307087
-1.010701546,127.9527559
3.507728894,155.511811
6.123662307,171.2598425
8.382877527,190.9448819
11.35552913,218.503937
13.61474435,248.0314961
16.82520809,305.1181102
18.96551724,360.2362205
21.1058264,415.3543307
23.00832342,478.3464567
23.48394768,500
24.55410226,519.6850394
23.95957194,409.4488189
23.24613555,289.3700787
22.65160523,173.2283465
22.29488704,100.3937008
21.58145065,-11.81102362
20.98692033,-86.61417323
20.63020214,-122.0472441
19.91676576,-145.6692913
19.08442331,-165.3543307
17.53864447,-183.0708661
15.63614744,-187.007874
14.32818074,-185.0393701
12.30677765,-179.1338583
10.52318668,-167.3228346
7.669441141,-155.511811
5.410225922,-143.7007874
2.437574316,-127.9527559
0.059453032,-118.1102362
-2.318668252,-112.2047244
-39.53626635,-66.92913386
-39.53626635,-66.92913386
-34.42330559,-29.52755906
-29.31034483,5.905511811
-25.14863258,31.49606299
-20.86801427,51.18110236
-14.20927467,78.74015748
-6.480380499,102.3622047
2.437574316,133.8582677
6.599286564,153.5433071
10.28537455,181.1023622
12.54458977,196.8503937
14.32818074,214.5669291
16.94411415,240.1574803
18.72770511,263.7795276
20.39239001,289.3700787
22.4137931,326.7716535
23.72175981,358.2677165
25.50535077,401.5748031
27.17003567,448.8188976
28.24019025,482.2834646
29.19143876,505.9055118
30.02378121,523.6220472
30.97502973,525.5905512
28.83472057,200.7874016
27.64565993,9.842519685
27.05112961,-53.1496063
26.57550535,-88.58267717
25.98097503,-118.1102362
25.14863258,-143.7007874
23.48394768,-169.2913386
22.4137931,-177.1653543
20.86801427,-179.1338583
19.08442331,-177.1653543
17.18192628,-171.2598425
14.56599287,-155.511811
11.95005945,-145.6692913
7.90725327,-129.9212598
5.766944114,-120.0787402
2.318668252,-108.2677165
-1.12960761,-102.3622047
-6.361474435,-92.51968504
-14.32818074,-84.64566929
-49.28656361,-62.99212598
-43.46016647,-31.49606299
-39.17954816,-9.842519685
-35.49346017,11.81102362
-31.56956005,29.52755906
-28.35909631,45.27559055
-25.26753864,59.05511811
-20.51129608,74.80314961
-15.27942925,84.64566929
-7.788347206,96.45669291
-3.38882283,104.3307087
1.724137931,114.1732283
5.410225922,124.015748
8.382877527,135.8267717
10.16646849,141.7322835
12.90130797,155.511811
15.27942925,171.2598425
17.89536266,188.976378
20.7491082,214.5669291
23.00832342,236.2204724
25.50535077,261.8110236
27.88347206,295.2755906
29.78596908,324.8031496
32.16409037,372.0472441
35.01783591,433.0708661
36.80142687,494.0944882
38.22829964,533.4645669
39.41736029,547.2440945
40.24970273,553.1496063
38.94173603,340.5511811
37.75267539,141.7322835
36.44470868,-15.7480315
35.85017836,-74.80314961
35.01783591,-131.8897638
34.0665874,-157.480315
33.23424495,-169.2913386
32.16409037,-179.1338583
30.7372176,-179.1338583
26.93222354,-177.1653543
23.60285375,-167.3228346
19.4411415,-157.480315
13.61474435,-139.7637795
11.4744352,-131.8897638
7.788347206,-120.0787402
4.340071344,-112.2047244
0.178359096,-102.3622047
-4.340071344,-92.51968504
-9.809750297,-84.64566929
-16.1117717,-78.74015748
-61.53388823,-57.08661417
-47.38406659,11.81102362
-47.50297265,9.842519685

File: braces/force_displacement/Black_Strut-17.csv
Displacement [mm],Force [kN]
2.6722,574.0741
3.7411,663.5802
0.6532,86.4198
-3.3848,-530.8642
-3.5036,-530.8642
-3.8599,-521.6049
-3.9786,-496.9136
2.6722,574.0741
4.0974,657.4074
4.5724,725.3086
5.4038,780.8642
4.2162,586.4198
0.7720,43.2099
-2.5534,-407.4074
-3.1473,-447.5309
-4.0974,-416.6667
-5.0475,-382.7160
-6.1164,-354.9383
-7.0665,-330.2469
-5.2850,-212.9630
-4.5724,-169.7531
-3.9786,-117.2840
-3.5036,-74.0741
-2.6722,0.0000
-1.7221,77.1605
-1.4846,108.0247
0.0594,277.7778
1.1283,395.0617
2.0784,515.4321
2.9097,580.2469
4.4537,722.2222
5.4038,787.0370
4.3349,592.5926
0.7720,83.3333
-1.8409,-290.1235
-2.4347,-314.8148
-3.0285,-336.4198
-3.3848,-342.5926
-3.8599,-345.6790
-4.6912,-345.6790
-5.4038,-342.5926
-5.8789,-333.3333
-7.0665,-317.9012
-5.2850,-209.8765
-4.4537,-166.6667
-3.7411,-117.2840
-3.5036,-77.1605
-2.5534,0.0000
-1.7221,80.2469
-1.4846,114.1975
0.0594,280.8642
1.2470,391.9753
3.8599,663.5802
4.8100,725.3086
5.5226,783.9506
6.2352,833.3333
7.1853,864.1975
8.6105,901.2346
7.7791,759.2593
6.7102,589.5062
5.4038,401.2346
4.3349,219.1358
3.2660,61.7284
2.0784,-104.9383
1.3658,-197.5309
0.7720,-265.4321
0.1781,-308.6420
-0.1781,-336.4198
-0.8907,-351.8519
-1.7221,-351.8519
-2.4347,-351.8519
-3.7411,-333.3333
-6.1164,-308.6420
-8.7292,-274.6914
-10.8670,-240.7407
-4.8100,-15.4321
-2.4347,114.1975
0.0594,243.8272
3.0285,472.2222
5.8789,663.5802
5.9976,666.6667
7.0665,737.6543
8.4917,836.4198
9.9169,898.1481
8.4917,666.6667
7.4228,496.9136
6.5914,367.2840
5.6413,228.3951
4.5724,55.5556
3.3848,-89.5062
2.3159,-206.7901
1.4846,-277.7778
1.0095,-302.4691
0.6532,-314.8148
-0.5344,-320.9877
-1.1283,-324.0741
-3.7411,-296.2963
-7.4228,-265.4321
-10.8670,-225.3086
-7.6603,-132.7160
-4.8100,-18.5185
-2.4347,114.1975
3.2660,419.7531
4.9287,527.7778
6.7102,645.0617
8.1354,743.8272
9.2043,808.6420
10.8670,888.8889
10.6295,799.3827
8.8480,543.2099
7.0665,265.4321
5.2850,-6.1728
4.2162,-138.8889
3.3848,-216.0494
3.1473,-250.0000
2.5534,-283.9506
2.1971,-308.6420
1.4846,-311.7284
-0.5344,-302.4691
-1.7221,-293.2099
-5.7601,-256.1728
-9.6793,-225.3086
-13.9549,-194.4444
-11.5796,-148.1481
-8.4917,-64.8148
-6.3539,0.0000
-4.0974,77.1605
0.6532,243.8272
3.2660,351.8519
5.4038,444.4444
7.7791,570.9877
9.5606,669.7531
11.3420,777.7778
12.6485,854.9383
13.4798,904.3210
14.6675,932.0988
15.9739,941.3580
15.2613,805.5556
14.3112,672.8395
13.4798,518.5185
12.6485,376.5432
11.6983,228.3951
10.6295,43.2099
9.5606,-86.4198
8.7292,-182.0988
8.0166,-256.1728
7.5416,-293.2099
6.8290,-320.9877
6.1164,-327.1605
5.5226,-324.0741
4.5724,-311.7284
3.2660,-296.2963
1.4846,-274.6914
-0.2969,-259.2593
-1.9596,-246.9136
-3.8599,-228.3951
-7.1853,-206.7901
-9.4418,-191.3580
-13.1235,-172.8395
-11.5796,-145.0617
-9.3230,-101.8519
-7.0665,-52.4691
-5.7601,-18.5185
-3.0285,55.5556
0.6532,151.2346
3.1473,216.0494
5.5226,287.0370
7.6603,354.9383
9.9169,444.4444
11.8171,530.8642
13.1235,601.8519
13.7173,638.8889
15.8551,750.0000
17.3990,848.7654
18.3492,901.2346
19.4181,935.1852
20.8432,953.7037
22.9810,966.0494
25.0000,969.1358
21.9121,500.0000
20.3682,237.6543
18.8242,15.4321
18.3492,-70.9877
17.3990,-157.4074
16.5677,-237.6543
15.7363,-311.7284
15.1425,-330.2469
14.5487,-336.4198
13.2423,-311.7284
11.5796,-290.1235
9.9169,-268.5185
8.1354,-253.0864
5.2850,-231.4815
3.6223,-219.1358
2.1971,-206.7901
0.1781,-194.4444
-1.4846,-185.1852
-3.1473,-179.0123
-4.8100,-172.8395
-8.2542,-154.3210
-10.6295,-148.1481
-20.0119,-120.3704
-12.8860,-43.2099
-8.4917,21.6049
-3.9786,83.3333
1.0095,141.9753
3.2660,160.4938
6.7102,200.6173
9.2043,243.8272
12.1734,293.2099
14.1924,336.4198
16.5677,398.1481
19.1805,490.7407
21.1995,567.9012
22.9810,660.4938
25.1188,771.6049
27.0190,864.1975
28.0879,907.4074
29.0380,938.2716
30.3444,959.8765
34.5012,972.2222
31.2945,487.6543
29.6318,240.7407
28.8005,104.9383
27.4941,-61.7284
26.3064,-197.5309
25.4751,-274.6914
25.0000,-317.9012
24.6437,-339.5062
23.9311,-339.5062
22.7435,-314.8148
21.5558,-290.1235
19.6556,-265.4321
16.6865,-237.6543
12.8860,-209.8765
8.7292,-185.1852
3.8599,-154.3210
1.9596,-145.0617
-0.6532,-132.7160
-3.9786,-123.4568
-9.0855,-101.8519
-16.4489,-83.3333
-20.1306,-74.0741
-13.9549,-18.5185
-9.9169,18.5185
-5.2850,58.6420
0.0594,98.7654
3.9786,114.1975
6.1164,123.4568
8.8480,138.8889
11.4608,160.4938
15.2613,197.5309
18.4679,240.7407
21.0808,293.2099
23.6936,358.0247
26.7815,453.7037
28.9192,540.1235
30.9382,638.8889
32.9572,743.8272
34.5012,820.9877
35.6888,885.8025
37.1140,925.9259
38.3017,953.7037
40.4394,966.0494
42.3397,972.2222
39.6081,555.5556
37.7078,271.6049
36.4014,74.0741
34.8575,-126.5432
34.0261,-219.1358
33.1948,-302.4691
32.7197,-333.3333
32.1259,-345.6790
30.8195,-311.7284
29.7506,-290.1235
27.9691,-262.3457
25.2375,-231.4815
21.9121,-197.5309
19.7743,-175.9259
17.3990,-157.4074
14.6675,-138.8889
11.2233,-117.2840
6.8290,-98.7654
3.3848,-86.4198
-3.5036,-70.9877
-8.2542,-64.8148
-17.9929,-55.5556
-36.0451,-46.2963
-29.7506,-6.1728
-25.1188,15.4321
-21.9121,30.8642
-16.4489,46.2963
-11.1045,58.6420
-7.7791,67.9012
-1.7221,80.2469
0.5344,86.4198
6.5914,92.5926
10.8670,104.9383
13.0048,114.1975
16.0926,126.5432
19.6556,154.3210
22.9810,179.0123
26.1876,219.1358
28.9192,265.4321
31.1758,317.9012
33.9074,398.1481
35.6888,478.3951
37.7078,586.4198
39.2518,675.9259
40.9145,759.2593
42.5772,839.5062
43.5273,891.9753
48.5154,895.0617
46.9715,685.1852
45.6651,500.0000
44.3587,293.2099
43.2898,138.8889
42.4584,3.0864
41.8646,-89.5062
41.3895,-145.0617
40.7957,-191.3580
40.3207,-225.3086
39.7268,-240.7407
39.1330,-250.0000
38.1829,-253.0864
36.9952,-250.0000
35.8076,-240.7407
34.0261,-222.2222
31.1758,-191.3580
28.8005,-160.4938
27.0190,-138.8889
24.2874,-117.2840
21.5558,-95.6790
18.4679,-70.9877
15.7363,-58.6420
12.2922,-43.2099
10.0356,-30.8642
5.1663,-18.5185
2.9097,-9.2593
0.4157,-6.1728
-2.4347,0.0000
-6.1164,0.0000
-47.6841,6.1728
-47.8029,6.1728

File: braces/force_displacement/Black_Strut-18.csv
Displacement [mm],Force [kN]
0.543,0.000
0.042,-362.694
-1.087,-782.383
-1.589,-1010.363
-1.839,-1077.720
-2.216,-1186.528
-3.219,-1010.363
-2.341,-699.482
-1.463,-424.870
3.554,1409.326
-1.589,-616.580
-2.717,-901.554
-3.219,-968.912
-4.097,-927.461
-5.100,-870.466
-6.480,-782.383
-5.226,-637.306
-4.348,-523.316
-3.094,-269.430
-1.965,-10.363
-0.962,248.705
0.669,725.389
1.923,1015.544
3.679,1414.508
3.554,1295.337
-1.965,-435.233
-2.216,-487.047
-2.592,-554.404
-2.968,-621.762
-3.721,-699.482
-4.348,-740.933
-5.477,-761.658
-6.856,-746.114
-9.490,-647.668
-7.860,-507.772
-5.853,-284.974
-4.599,-103.627
-3.219,119.171
-2.341,274.611
-1.212,481.865
-0.836,564.767
0.920,886.010
2.926,1248.705
3.679,1404.145
-2.090,-326.425
-2.843,-440.415
-3.344,-497.409
-4.097,-554.404
-4.849,-590.674
-6.229,-626.943
-7.734,-632.124
-9.490,-621.762
-11.120,-601.036
-12.375,-575.130
-9.866,-393.782
-7.985,-243.523
-6.605,-82.902
-4.849,134.715
-2.968,367.876
-1.212,632.124
4.181,1424.870
0.920,300.518
-2.717,-373.057
-3.595,-455.959
-3.846,-461.140
-5.477,-528.497
-6.731,-554.404
-7.734,-559.585
-8.612,-569.948
-10.242,-559.585
-11.497,-554.404
-14.005,-523.316
-15.761,-507.772
-17.642,-481.865
-18.645,-461.140
-14.005,-269.430
-12.500,-186.528
-11.371,-108.808
-9.741,10.363
-8.361,124.352
-6.731,233.161
-5.226,362.694
-3.595,507.772
4.306,1310.881
4.682,1404.145
3.679,891.192
2.926,663.212
2.048,393.782
1.296,170.984
0.794,46.632
0.669,41.451
-0.084,-77.720
-0.334,-150.259
-0.836,-202.073
-1.463,-284.974
-3.595,-414.508
-4.473,-445.596
-5.351,-461.140
-6.480,-481.865
-8.236,-481.865
-10.870,-487.047
-13.880,-481.865
-16.263,-466.321
-20.025,-440.415
-22.283,-419.689
-24.289,-393.782
-18.018,-186.528
-15.259,-62.176
-12.500,72.539
-10.242,186.528
-7.860,316.062
-5.602,440.415
-3.470,569.948
0.293,896.373
5.309,1419.689
5.435,1419.689
2.676,455.959
1.923,227.979
1.296,62.176
0.042,-119.171
-0.962,-227.979
-3.344,-393.782
-4.599,-424.870
-5.853,-440.415
-7.358,-450.777
-9.365,-455.959
-11.873,-450.777
-14.381,-440.415
-17.517,-424.870
-21.028,-404.145
-25.794,-383.420
-30.435,-341.969
-25.042,-207.254
-22.157,-119.171
-19.523,-25.907
-15.134,124.352
-12.249,233.161
-4.599,533.679
-0.585,746.114
3.804,1145.078
5.686,1290.155
6.940,1404.145
6.062,1025.907
5.309,803.109
4.181,487.047
3.554,274.611
2.425,51.813
1.547,-108.808
0.669,-202.073
-0.084,-279.793
-0.836,-326.425
-1.965,-362.694
-3.595,-414.508
-5.477,-419.689
-6.731,-419.689
-8.361,-430.052
-12.625,-414.508
-36.329,-310.881
-36.204,-310.881
-27.676,-119.171
-24.791,-36.269
-22.910,20.725
-19.900,98.446
-14.632,227.979
-9.992,357.513
-5.477,497.409
-2.216,611.399
-0.962,689.119
1.421,823.834
3.428,948.187
5.059,1082.902
6.438,1181.347
7.692,1305.699
8.946,1419.689
8.570,1227.979
7.818,953.368
7.065,725.389
6.313,507.772
5.811,362.694
4.808,108.808
4.181,-25.907
3.554,-139.896
2.926,-202.073
2.048,-264.249
0.794,-331.606
-1.212,-393.782
-2.968,-414.508
-7.985,-409.326
-11.371,-398.964
-42.224,-279.793
-42.224,-279.793
-36.329,-176.166
-32.567,-103.627
-28.303,-5.181
-24.289,82.902
-20.401,160.622
-16.012,243.523
-11.622,326.425
-7.107,445.596
-4.348,497.409
-2.090,569.948
1.045,678.756
3.428,782.383
5.435,911.917
7.692,1062.176
9.448,1212.435
10.828,1331.606
11.831,1419.689
11.580,1290.155
11.204,1139.896
10.452,865.285
9.574,564.767
8.696,310.881
7.943,119.171
7.316,-5.181
6.689,-108.808
5.686,-217.617
4.431,-295.337
3.177,-357.513
1.923,-378.238
0.669,-393.782
-0.334,-398.964
-5.727,-398.964
-47.868,-248.705
-47.868,-248.705
-41.095,-139.896
-34.950,-36.269
-30.435,41.451
-25.794,113.990
-21.405,176.166
-17.517,233.161
-9.365,347.150
-5.978,404.145
-2.467,476.684
0.794,554.404
4.557,683.938
7.441,818.653
9.323,932.642
11.204,1051.813
12.584,1165.803
14.214,1290.155
15.594,1419.689
15.092,1243.523
13.462,756.477
12.458,533.679
11.580,279.793
10.828,20.725
10.075,-119.171
9.197,-227.979
8.445,-290.155
7.692,-326.425
6.940,-352.332
6.313,-373.057
5.560,-383.420
4.557,-388.601
3.428,-393.782
2.550,-398.964
-4.473,-383.420
-8.110,-367.876
-12.876,-347.150
-17.768,-321.244
-22.157,-305.699
-53.763,-222.798
-48.495,-155.440
-42.977,-77.720
-38.838,-10.363
-32.692,67.358
-28.554,124.352
-23.662,170.984
-18.520,233.161
-10.619,321.244
-6.605,362.694
-3.721,398.964
-1.463,445.596
1.923,507.772
4.557,569.948
6.689,637.306
8.570,709.845
10.075,772.021
11.831,854.922
13.838,968.912
15.594,1093.264
17.099,1227.979
18.227,1326.425
19.231,1430.052
17.977,979.275
16.472,481.865
15.217,165.803
14.465,-31.088
13.587,-155.440
12.584,-259.067
11.329,-331.606
10.201,-362.694
9.323,-378.238
8.194,-388.601
7.441,-393.782
6.438,-393.782
-3.470,-362.694
-5.100,-352.332
-6.229,-347.150
-7.232,-341.969
-10.619,-321.244
-12.500,-316.062
-16.137,-305.699
-20.151,-290.155
-25.042,-274.611
-29.933,-259.067
-32.818,-253.886
-37.709,-243.523
-45.234,-227.979
-54.766,-212.435
-58.905,-202.073
-51.756,-119.171
-46.112,-56.995
-41.848,5.181
-42.099,0.000

File: braces/force_displacement/Black_Strut-19.csv
Displacement [mm],Force [kN]
1.18474,475.46012
0.14056,82.82209
-0.66265,-180.98160
-1.14458,-365.03067
-1.42570,-469.32515
-1.78715,-573.61963
-2.18876,-714.72393
-2.95181,-1021.47239
-5.36145,-819.01840
-5.36145,-708.58896
-5.28112,-665.64417
-5.16064,-524.53988
-4.83936,-401.84049
-4.59839,-322.08589
-4.27711,-199.38650
-3.87550,-76.68712
-3.31325,76.68712
-2.83133,217.79141
-2.30924,352.76074
-1.30522,561.34969
-0.62249,690.18405
0.30120,831.28834
1.10442,935.58282
1.82731,1003.06748
2.79116,1076.68712
3.51406,1101.22699
4.23695,1107.36196
5.00000,1119.63190
4.91968,990.79755
4.51807,819.01840
3.87550,647.23926
3.31325,457.05521
2.75100,291.41104
2.18876,113.49693
1.66667,-33.74233
1.10442,-199.38650
0.26104,-389.57055
-0.14056,-487.73006
-0.62249,-579.75460
-1.02410,-659.50920
-1.42570,-714.72393
-1.94779,-763.80368
-2.38956,-788.34356
-2.83133,-812.88344
-3.35341,-831.28834
-3.91566,-831.28834
-4.39759,-819.01840
-5.40161,-776.07362
-6.12450,-751.53374
-6.84739,-720.85890
-7.40964,-684.04908
-7.93173,-653.37423
-7.97189,-579.75460
-7.69076,-444.78528
-7.44980,-346.62577
-6.80723,-174.84663
-6.40562,-70.55215
-5.72289,70.55215
-5.24096,174.84663
-4.59839,285.27607
-4.11647,365.03067
-3.39357,469.32515
-2.55020,561.34969
-1.66667,659.50920
-0.78313,745.39877
0.34137,825.15337
1.54618,929.44785
2.79116,1009.20245
3.75502,1052.14724
5.24096,1107.36196
6.00402,1113.49693
7.40964,1138.03681
7.32932,1021.47239
7.04819,874.23313
6.52610,708.58896
6.08434,561.34969
5.68273,420.24540
5.20080,260.73620
4.75904,101.22699
4.27711,-64.41718
3.63454,-217.79141
3.19277,-297.54601
2.71084,-401.84049
2.10843,-493.86503
1.46586,-573.61963
0.82329,-634.96933
-0.14056,-684.04908
-0.94378,-708.58896
-1.82731,-720.85890
-2.75100,-720.85890
-3.87550,-708.58896
-4.59839,-684.04908
-5.80321,-647.23926
-6.36546,-628.83436
-7.32932,-598.15951
-8.33333,-561.34969
-9.13655,-530.67485
-10.50201,-481.59509
-10.46185,-481.59509
-10.30120,-383.43558
-10.02008,-309.81595
-9.53815,-205.52147
-9.13655,-138.03681
-8.61446,-52.14724
-8.09237,21.47239
-7.40964,113.49693
-6.60643,205.52147
-5.68273,291.41104
-4.67871,371.16564
-4.07631,420.24540
-2.99197,493.86503
-2.30924,542.94479
-0.94378,616.56442
-0.02008,677.91411
1.06426,739.26380
2.06827,794.47853
3.15261,843.55828
4.39759,904.90798
5.64257,953.98773
7.00803,1003.06748
7.69076,1027.60736
8.81526,1052.14724
9.73896,1082.82209
9.65863,990.79755
9.37751,849.69325
9.01606,708.58896
8.65462,604.29448
8.29317,493.86503
7.97189,365.03067
7.53012,236.19632
6.88755,27.60736
6.36546,-101.22699
5.84337,-217.79141
5.40161,-285.27607
5.04016,-334.35583
4.51807,-401.84049
3.83534,-457.05521
3.15261,-506.13497
2.30924,-549.07975
1.54618,-567.48466
0.82329,-579.75460
0.06024,-579.75460
-1.18474,-585.88957
-2.26908,-579.75460
-3.71486,-555.21472
-4.31727,-542.94479
-5.12048,-524.53988
-6.16466,-493.86503
-6.72691,-481.59509
-7.20884,-463.19018
-7.69076,-438.65031
-8.57430,-426.38037
-9.49799,-407.97546
-10.70281,-371.16564
-11.50602,-352.76074
-12.14859,-334.35583
-13.03213,-303.68098
-12.06827,-174.84663
-11.38554,-95.09202
-10.26104,21.47239
-9.13655,113.49693
-7.69076,217.79141
-7.28916,236.19632
-5.36145,328.22086
-3.39357,407.97546
-2.14859,469.32515
-0.34137,542.94479
1.74699,634.96933
3.79518,726.99387
6.20482,831.28834
7.81124,898.77301
9.29719,953.98773
10.78313,1003.06748
11.62651,1027.60736
12.26908,1027.60736
12.10843,886.50307
11.74699,751.53374
11.22490,573.61963
10.74297,457.05521
10.26104,303.68098
9.61847,144.17178
9.13655,27.60736
8.81526,-58.28221
8.33333,-144.17178
7.89157,-211.65644
7.20884,-285.27607
6.56627,-358.89571
5.52209,-432.51534
4.83936,-450.92025
4.19679,-463.19018
2.67068,-493.86503
1.34538,-493.86503
-0.14056,-500.00000
-0.86345,-481.59509
-2.26908,-450.92025
-3.11245,-438.65031
-4.11647,-426.38037
-5.56225,-389.57055
-6.84739,-365.03067
-8.33333,-340.49080
-9.57831,-315.95092
-10.86345,-303.68098
-11.90763,-297.54601
-12.83133,-266.87117
-14.07631,-254.60123
-15.56225,-236.19632
-14.91968,-156.44172
-14.23695,-95.09202
-13.03213,-27.60736
-11.22490,76.68712
-10.06024,144.17178
-8.25301,211.65644
-6.24498,273.00613
-3.67470,358.89571
-2.06827,401.84049
0.34137,469.32515
1.90763,530.67485
3.75502,592.02454
5.36145,647.23926
7.40964,751.53374
8.81526,806.74847
10.34137,874.23313
11.42570,917.17791
12.55020,953.98773
13.71486,978.52761
15.00000,1003.06748
14.91968,917.17791
14.75904,837.42331
14.47791,745.39877
14.03614,641.10429
13.51406,530.67485
12.95181,371.16564
12.46988,248.46626
11.94779,101.22699
11.38554,-27.60736
10.74297,-119.63190
10.14056,-199.38650
9.33735,-266.87117
8.69478,-315.95092
7.89157,-365.03067
7.32932,-395.70552
6.48594,-414.11043
5.56225,-432.51534
4.39759,-432.51534
3.19277,-426.38037
1.78715,-414.11043
-0.50201,-389.57055
-2.59036,-352.76074
-4.51807,-328.22086
-6.52610,-309.81595
-9.13655,-279.14110
-10.70281,-260.73620
-13.27309,-236.19632
-15.56225,-199.38650
-15.60241,-193.25153
-13.75502,-70.55215
-12.06827,33.74233
-9.25703,150.30675
-7.12851,223.92638
-5.64257,254.60123
-3.99598,291.41104
-2.67068,328.22086
-1.42570,352.76074
-0.10040,377.30061
1.74699,426.38037
3.87550,487.73006
6.16466,549.07975
7.73092,622.69939
9.37751,708.58896
10.54217,757.66871
11.62651,806.74847
12.71084,849.69325
13.67470,886.50307
14.47791,911.04294
15.08032,911.04294
14.55823,708.58896
14.23695,628.83436
13.91566,561.34969
13.55422,450.92025
13.27309,401.84049
12.91165,309.81595
11.62651,39.87730
11.02410,-52.14724
10.66265,-95.09202
10.42169,-131.90184
9.81928,-193.25153
9.33735,-230.06135
8.61446,-266.87117
8.05221,-303.68098
7.53012,-328.22086
7.04819,-340.49080
5.84337,-358.89571
4.83936,-358.89571
3.43373,-365.03067
1.98795,-358.89571
0.50201,-340.49080
-1.02410,-322.08589
-4.51807,-291.41104
-7.16867,-266.87117
-15.20080,-174.84663
-14.23695,-95.09202
-13.83534,-76.68712
-11.98795,39.87730
-9.69880,119.63190
-8.13253,168.71166
-6.60643,205.52147
-5.48193,223.92638
-4.59839,242.33129
-2.46988,285.27607
-0.70281,334.35583
2.38956,395.70552
4.39759,444.78528
5.92369,487.73006
7.57028,549.07975
8.69478,610.42945
9.81928,647.23926
10.94378,702.45399
12.55020,763.80368
13.43373,800.61350
14.03614,819.01840
14.47791,831.28834
15.00000,843.55828
14.95984,837.42331
14.91968,733.12883
14.63855,647.23926
14.35743,592.02454
14.07631,530.67485
13.79518,487.73006
13.31325,346.62577
12.67068,217.79141
12.26908,150.30675
10.82329,-64.41718
10.02008,-156.44172
9.49799,-193.25153
9.05622,-230.06135
8.37349,-260.73620
8.01205,-273.00613
7.65060,-279.14110
6.68675,-309.81595
6.24498,-315.95092
5.52209,-315.95092
4.39759,-315.95092
1.22490,-303.68098
-17.89157,-168.71166
-16.32530,-70.55215
-15.32129,-21.47239
-13.75502,39.87730
-12.71084,82.82209
-11.42570,119.63190
-10.42169,144.17178
-8.77510,180.98160
-7.53012,211.65644
-6.24498,236.19632
-5.12048,260.73620
-3.47390,273.00613
-1.14458,315.95092
0.94378,334.35583
2.46988,352.76074
4.75904,395.70552
6.64659,438.65031
8.29317,487.73006
9.61847,524.53988
10.74297,561.34969
11.26506,579.75460
12.42972,622.69939
13.71486,677.91411
15.24096,745.39877
16.60643,812.88344
17.36948,843.55828
18.25301,874.23313
18.09237,776.07362
17.85141,671.77914
17.44980,542.94479
16.88755,383.43558
16.52610,309.81595
16.00402,193.25153
15.56225,95.09202
14.95984,-15.33742
14.47791,-76.68712
13.83534,-144.17178
13.11245,-205.52147
12.06827,-273.00613
11.18474,-303.68098
10.34137,-322.08589
9.45783,-340.49080
8.17269,-334.35583
4.39759,-315.95092
1.22490,-291.41104
-11.66667,-217.79141
-10.46185,-107.36196
-8.69478,3.06748
-7.12851,88.95706
-5.68273,150.30675
-4.03614,211.65644
-1.54618,279.14110
0.06024,309.81595
3.83534,426.38037
5.84337,481.59509
7.61044,536.80982
9.89960,647.23926
10.90361,708.58896
10.98394,616.56442
10.54217,500.00000
10.18072,420.24540
9.69880,309.81595
9.09639,205.52147
8.45382,82.82209
7.89157,9.20245
7.32932,-58.28221
6.64659,-125.76687
6.08434,-168.71166
5.32129,-223.92638
4.47791,-248.46626
3.39357,-260.73620
2.06827,-285.27607
0.70281,-291.41104
-0.06024,-291.41104

File: braces/force_displacement/Black_Strut-2.csv
Displacement [mm],Force [kN]
0,0
-1.147098516,-1082.568807
-1.282051282,-1144.495413
-1.821862348,-1165.137615
-1.956815115,-1165.137615
-2.90148448,-1082.568807
-2.766531714,-869.266055
-2.631578947,-745.412844
-2.361673414,-552.7522936
-1.821862348,-167.4311927
-1.417004049,107.7981651
-1.147098516,279.8165138
-0.472334683,637.6146789
0.337381916,974.7706422
1.147098516,1174.311927
1.821862348,1305.045872
2.766531714,1373.853211
3.576248313,1387.614679
3.30634278,940.3669725
2.766531714,630.733945
2.361673414,231.6513761
1.956815115,25.2293578
1.686909582,-201.8348624
1.417004049,-366.9724771
1.012145749,-545.8715596
0.742240216,-676.6055046
0.067476383,-834.8623853
-0.607287449,-993.1192661
-1.282051282,-1034.40367
-2.091767881,-1055.045872
-2.766531714,-1034.40367
-3.846153846,-917.4311927
-4.385964912,-855.5045872
-3.171390013,-133.0275229
-2.361673414,149.0825688
-1.417004049,355.5045872
0.337381916,878.440367
1.417004049,1091.743119
2.496626181,1291.284404
3.71120108,1373.853211
3.441295547,947.2477064
2.766531714,623.853211
2.496626181,224.7706422
2.361673414,-2.293577982
1.686909582,-201.8348624
1.686909582,-373.853211
0.877192982,-559.6330275
0.742240216,-669.7247706
0.20242915,-841.7431193
-0.337381916,-1006.880734
-1.956815115,-1027.522936
-2.631578947,-1034.40367
-3.846153846,-917.4311927
-4.116059379,-869.266055
-3.171390013,-133.0275229
-3.036437247,-139.9082569
-1.686909582,451.8348624
-1.012145749,630.733945
-0.337381916,768.3486239
1.282051282,1029.816514
2.766531714,1208.715596
4.116059379,1332.568807
5.330634278,1408.256881
4.655870445,795.8715596
4.385964912,555.0458716
3.981106613,231.6513761
3.576248313,38.99082569
3.30634278,-188.0733945
2.766531714,-387.6146789
2.226720648,-559.6330275
1.956815115,-683.4862385
1.551956815,-752.293578
0.877192982,-841.7431193
0.20242915,-883.0275229
-0.337381916,-903.6697248
-0.877192982,-903.6697248
-2.226720648,-862.3853211
-3.30634278,-786.6972477
-3.846153846,-731.6513761
-4.385964912,-669.7247706
-4.116059379,-518.3486239
-3.036437247,-2.293577982
-2.226720648,224.7706422
-0.742240216,541.2844037
0.877192982,775.2293578
2.496626181,967.8899083
3.846153846,1105.504587
5.195681511,1243.119266
6.950067476,1360.091743
7.894736842,1415.137615
7.489878543,961.0091743
7.085020243,672.0183486
6.680161943,431.1926606
6.275303644,128.440367
5.870445344,-174.3119266
5.465587045,-346.3302752
5.060728745,-511.4678899
4.385964912,-621.559633
3.71120108,-731.6513761
2.90148448,-779.8165138
1.956815115,-793.5779817
0.877192982,-793.5779817
0.20242915,-779.8165138
-1.282051282,-690.3669725
-3.171390013,-600.9174312
-5.330634278,-525.2293578
-6.81511471,-477.0642202
-7.624831309,-456.4220183
-6.545209177,-188.0733945
-5.735492578,-22.93577982
-4.655870445,142.2018349
-2.766531714,327.9816514
0.067476383,527.5229358
1.821862348,658.2568807
4.790823212,885.3211009
7.489878543,1105.504587
9.91902834,1284.40367
11.13360324,1339.449541
10.45883941,850.9174312
9.91902834,527.5229358
9.51417004,183.4862385
8.704453441,-160.5504587
8.164642375,-360.0917431
7.759784076,-456.4220183
7.219973009,-532.1100917
6.81511471,-573.3944954
6.275303644,-607.7981651
5.600539811,-635.3211009
5.060728745,-642.2018349
4.116059379,-649.0825688
2.90148448,-635.3211009
1.417004049,-600.9174312
-1.147098516,-538.9908257
-3.036437247,-490.8256881
-4.925775978,-449.5412844
-6.680161943,-415.1376147
-8.839406208,-394.4954128
-10.72874494,-380.733945
-12.61808367,-366.9724771
-10.72874494,-105.5045872
-8.974358974,73.39449541
-7.624831309,155.9633028
-5.870445344,245.412844
-2.091767881,369.266055
0.337381916,458.7155963
1.551956815,500
2.766531714,561.9266055
5.330634278,699.5412844
7.219973009,816.5137615
10.72874494,1022.93578
14.5074224,1250
15.45209177,1305.045872
16.1268556,1339.449541
15.99190283,1160.550459
14.77732794,410.5504587
13.83265857,-50.4587156
13.15789474,-318.8073394
12.4831309,-442.6605505
11.40350877,-552.7522936
10.59379217,-587.1559633
9.649122807,-607.7981651
8.569500675,-607.7981651
7.624831309,-594.0366972
5.600539811,-552.7522936
3.171390013,-504.587156
1.551956815,-477.0642202
0.067476383,-449.5412844
-1.551956815,-422.0183486
-3.036437247,-408.2568807
-5.870445344,-373.853211
-8.704453441,-339.4495413
-11.26855601,-325.6880734
-12.34817814,-311.9266055
-9.244264507,-2.293577982
-8.164642375,80.27522936
-7.085020243,135.3211009
-6.005398111,176.6055046
-2.90148448,272.9357798
-0.337381916,334.8623853
1.821862348,383.0275229
4.116059379,444.9541284
6.41025641,534.4036697
8.839406208,644.4954128
10.99865047,754.587156
12.75303644,857.7981651
15.317139,1002.293578
16.26180837,1071.100917
15.7219973,740.8256881
14.5074224,135.3211009
14.23751687,52.75229358
13.56275304,-146.7889908
12.8879892,-270.6422018
11.94331984,-346.3302752
10.86369771,-422.0183486
9.784075574,-456.4220183
8.704453441,-477.0642202
6.140350877,-456.4220183
3.71120108,-428.8990826
0.337381916,-401.3761468
-2.496626181,-373.853211
-5.870445344,-325.6880734
-7.894736842,-311.9266055
-10.72874494,-284.4036697
-13.02294197,-270.6422018
-15.58704453,-256.8807339
-18.42105263,-243.1192661
-20.31039136,-236.2385321
-21.65991903,-236.2385321
-20.71524966,-139.9082569
-19.09581646,-43.57798165
-17.47638327,18.34862385
-15.45209177,94.03669725
-13.83265857,128.440367
-11.6734143,176.6055046
-8.974358974,211.0091743
-3.71120108,286.6972477
2.226720648,376.146789
5.465587045,465.5963303
8.164642375,568.8073394
10.86369771,678.8990826
13.2928475,809.6330275
18.9608637,1139.908257
21.79487179,1311.926606
23.14439946,1394.495413
24.08906883,1428.899083
23.41430499,837.1559633
21.92982456,114.6788991
21.65991903,-84.86238532
21.12010796,-229.3577982
20.85020243,-318.8073394
20.31039136,-408.2568807
19.50067476,-477.0642202
18.69095816,-538.9908257
17.47638327,-566.5137615
16.1268556,-580.2752294
14.64237517,-545.8715596
13.15789474,-504.587156
10.72874494,-456.4220183
8.164642375,-408.2568807
6.140350877,-373.853211
3.71120108,-339.4495413
1.417004049,-311.9266055
-1.551956815,-284.4036697
-3.71120108,-263.7614679
-6.140350877,-250
-10.18893387,-229.3577982
-14.1025641,-215.5963303
-18.28609987,-194.9541284
-21.65991903,-174.3119266
-19.90553306,-98.62385321
-18.28609987,-2.293577982
-16.26180837,52.75229358
-14.5074224,94.03669725
-12.61808367,121.559633
-9.649122807,162.8440367
-5.600539811,204.1284404
0.067476383,272.9357798
3.171390013,307.3394495
5.735492578,348.6238532
8.434547908,389.9082569
10.86369771,444.9541284
13.83265857,534.4036697
16.5317139,665.1376147
18.69095816,795.8715596
20.1754386,905.9633028
21.79487179,1036.697248
23.14439946,1160.550459
24.08906883,1236.238532
23.68421053,981.6513761
23.14439946,685.7798165
22.60458839,383.0275229
22.19973009,224.7706422
22.06477733,107.7981651
21.52496626,-22.93577982
20.71524966,-194.9541284
20.04048583,-311.9266055
19.09581646,-394.4954128
18.42105263,-435.7798165
17.61133603,-449.5412844
16.66666667,-442.6605505
15.7219973,-435.7798165
13.83265857,-401.3761468
12.34817814,-380.733945
10.18893387,-353.2110092
7.489878543,-318.8073394
4.251012146,-298.1651376
2.091767881,-277.5229358
0.067476383,-256.8807339
-1.956815115,-250
-5.195681511,-229.3577982
-12.4831309,-201.8348624
-15.85695007,-188.0733945
-19.7705803,-167.4311927
-32.59109312,-146.7889908
-30.29689609,-64.22018349
-28.00269906,11.46788991
