Repository: RESSLab-Team/resslab-hub-data

# Steel braces database

Cyclic and monotonic tests on steel braces (HSS, pipe, W and other shapes) with their gusset plate details, material properties, buckling parameters and the measured force-displacement response.

## Contents

| Path | Contents |
| --- | --- |
| `steel_braces.csv` | Main table, one row per brace test. |
| `steel_braces_data_dictionary.csv` | Data dictionary: name, description, symbol, unit, type, example and nullability of every column of the main table. It is the single reference for what each column expects, so it is not repeated here. |
| `force_displacement/` | Measured force-displacement hysteresis, one CSV per test. |

File: braces/force_displacement/Black_Strut-20.csv
Displacement [mm],Force [kN]
0,0
1.974789916,612.0603015
-0.042016807,-12.06030151
-1.302521008,-401.0050251
-1.974789916,-590.9547739
-2.81512605,-785.4271357
-3.235294118,-636.1809045
-3.487394958,-514.0703518
-3.907563025,-423.6180905
-4.411764706,-346.7336683
-3.571428571,-260.8040201
-2.647058824,-161.3065327
-1.890756303,-57.28643216
-1.218487395,37.68844221
0.12605042,241.2060302
1.050420168,435.678392
1.638655462,562.3115578
3.067226891,887.9396985
3.991596639,1019.095477
4.411764706,1105.025126
2.478991597,580.4020101
1.638655462,354.2713568
1.134453782,223.1155779
0.630252101,105.5276382
-0.042016807,-52.7638191
-0.378151261,-161.3065327
-0.966386555,-260.8040201
-1.470588235,-333.1658291
-2.058823529,-373.8693467
-2.899159664,-401.0050251
-3.991596639,-387.4371859
-5.168067227,-333.1658291
-6.428571429,-260.8040201
-4.915966387,-165.8291457
-3.571428571,-57.28643216
-2.394957983,37.68844221
-0.630252101,214.0703518
0.546218487,363.3165829
2.56302521,729.6482412
3.571428571,910.5527638
4.327731092,1050.753769
5.084033613,1123.115578
5.672268908,1154.773869
6.344537815,1159.296482
4.495798319,684.4221106
3.403361345,394.9748744
2.226890756,82.91457286
1.974789916,15.07537688
1.722689076,-57.28643216
1.218487395,-143.2160804
0.798319328,-206.5326633
0.546218487,-242.7135678
0.210084034,-283.4170854
-0.294117647,-324.120603
-0.966386555,-346.7336683
-1.470588235,-355.7788945
-2.56302521,-342.2110553
-3.991596639,-306.0301508
-5.588235294,-278.8944724
-7.68907563,-233.6683417
-9.87394958,-197.4874372
-9.87394958,-197.4874372
-7.100840336,-88.94472362
-4.74789916,24.12060302
-2.058823529,150.7537688
-0.12605042,259.2964824
1.050420168,354.2713568
2.226890756,476.3819095
3.235294118,598.4924623
3.991596639,707.0351759
4.915966387,860.8040201
5.756302521,996.4824121
6.512605042,1082.41206
7.100840336,1127.638191
7.773109244,1145.728643
8.361344538,1154.773869
7.016806723,824.6231156
6.260504202,634.6733668
5.168067227,376.8844221
3.991596639,91.95979899
3.487394958,-12.06030151
2.731092437,-129.6482412
1.974789916,-211.0552764
1.470588235,-251.758794
0.630252101,-287.9396985
-0.546218487,-301.5075377
-2.394957983,-292.4623116
-4.411764706,-274.3718593
-6.092436975,-242.7135678
-8.361344538,-220.1005025
-10.6302521,-188.4422111
-7.941176471,-97.98994975
-2.058823529,123.6180905
-0.12605042,195.9798995
1.386554622,281.9095477
2.394957983,336.1809045
3.403361345,440.201005
4.579831933,571.3567839
5.420168067,697.9899497
6.344537815,829.1457286
7.100840336,951.2562814
7.941176471,1055.276382
8.613445378,1105.025126
9.369747899,1145.728643
9.957983193,1163.819095
10.37815126,1163.819095
8.865546218,747.7386935
7.100840336,349.7487437
6.176470588,132.6633166
5.25210084,-57.28643216
4.579831933,-138.6934673
3.991596639,-197.4874372
3.487394958,-229.1457286
2.81512605,-269.8492462
1.974789916,-287.9396985
1.134453782,-292.4623116
-1.470588235,-269.8492462
-3.403361345,-242.7135678
-5.672268908,-215.5778894
-7.268907563,-206.5326633
-8.865546218,-192.9648241
-12.73109244,-165.8291457
-10.29411765,-93.46733668
-7.68907563,-25.6281407
-6.092436975,15.07537688
-3.403361345,78.3919598
-1.302521008,146.2311558
0.546218487,191.4572864
2.058823529,245.7286432
3.823529412,331.6582915
5,413.0653266
6.176470588,521.6080402
7.016806723,621.1055276
7.773109244,734.1708543
8.361344538,820.1005025
9.285714286,933.1658291
9.957983193,1023.61809
10.71428571,1077.889447
11.30252101,1136.683417
12.05882353,1163.819095
11.47058824,892.4623116
10.54621849,666.3316583
8.613445378,254.7738693
7.352941176,15.07537688
7.016806723,-57.28643216
6.512605042,-107.0351759
5.840336134,-170.3517588
5.168067227,-206.5326633
4.579831933,-229.1457286
3.991596639,-251.758794
2.394957983,-251.758794
1.470588235,-251.758794
0.630252101,-247.2361809
-0.714285714,-229.1457286
-3.151260504,-211.0552764
-5.420168067,-197.4874372
-12.98319328,-147.7386935
-8.865546218,-70.85427136
-6.848739496,-30.15075377
-4.663865546,19.59798995
0.12605042,155.2763819
2.394957983,214.0703518
3.739495798,250.2512563
4.74789916,300
6.092436975,376.8844221
7.521008403,480.9045226
8.529411765,598.4924623
9.285714286,697.9899497
10.12605042,811.0552764
10.88235294,910.5527638
11.47058824,1005.527638
12.05882353,1068.844221
11.97478992,1050.753769
12.22689076,1077.889447
10.96638655,734.1708543
10.29411765,584.9246231
9.285714286,363.3165829
7.68907563,73.86934673
6.932773109,-30.15075377
6.428571429,-84.42211055
5.756302521,-138.6934673
5.084033613,-170.3517588
3.991596639,-202.0100503
3.151260504,-206.5326633
1.974789916,-211.0552764
0.882352941,-206.5326633
-0.294117647,-206.5326633
-2.647058824,-202.0100503
-15.84033613,-134.1708543
-13.57142857,-102.5125628
-10.12605042,-39.1959799
-7.100840336,19.59798995
-4.663865546,60.30150754
1.302521008,173.3668342
3.907563025,254.7738693
5.336134454,300
6.680672269,372.361809
7.521008403,444.7236181
8.529411765,530.6532663
9.369747899,625.6281407
10.12605042,734.1708543
10.96638655,838.1909548
11.97478992,982.9145729
12.81512605,1091.457286
13.48739496,1136.683417
13.99159664,1168.341709
15,1168.341709
13.31932773,756.7839196
12.31092437,508.040201
11.47058824,309.0452261
10.79831933,155.2763819
10.12605042,33.16582915
9.285714286,-93.46733668
8.781512605,-147.7386935
8.193277311,-179.3969849
7.68907563,-206.5326633
7.016806723,-224.6231156
6.344537815,-233.6683417
5.336134454,-238.1909548
-0.966386555,-192.9648241
-4.327731092,-179.3969849
-6.512605042,-165.8291457
-21.05042017,-102.5125628
-17.43697479,-61.80904523
-14.41176471,-21.10552764
-10.54621849,28.64321608
-7.521008403,60.30150754
-4.915966387,87.43718593
-2.058823529,123.6180905
2.394957983,186.9346734
3.823529412,214.0703518
5.25210084,245.7286432
6.764705882,300
8.277310924,363.3165829
9.537815126,449.2462312
10.96638655,584.9246231
11.80672269,679.8994975
12.73109244,788.4422111
13.48739496,901.5075377
14.24369748,987.4371859
14.91596639,1073.366834
15.42016807,1114.070352
15.92436975,1141.20603
16.42857143,1154.773869
16.93277311,1168.341709
16.59663866,1001.005025
15.92436975,811.0552764
14.83193277,566.8341709
13.90756303,363.3165829
12.89915966,141.7085427
11.97478992,-61.80904523
11.63865546,-134.1708543
11.13445378,-183.919598
10.54621849,-211.0552764
9.621848739,-233.6683417
8.781512605,-238.1909548
7.857142857,-229.1457286
5.336134454,-206.5326633
4.075630252,-197.4874372
1.050420168,-170.3517588
-1.638655462,-152.2613065
-4.495798319,-138.6934673
-20.12605042,-84.42211055
-15.33613445,-43.71859296
-10.79831933,1.507537688
-7.773109244,28.64321608
-4.663865546,55.77889447
-0.462184874,96.48241206
2.394957983,137.1859296
4.327731092,155.2763819
6.260504202,191.4572864
8.613445378,254.7738693
10.12605042,304.5226131
11.72268908,399.4974874
13.06722689,526.1306533
14.15966387,652.7638191
15.08403361,779.3969849
16.09243697,919.5979899
16.59663866,996.4824121
17.5210084,1091.457286
18.36134454,1172.864322
19.11764706,1213.567839
19.70588235,1240.703518
20.12605042,1240.703518
19.95798319,1109.547739
19.3697479,924.120603
18.94957983,783.919598
17.18487395,385.9296482
16.68067227,272.8643216
16.09243697,114.5728643
15.50420168,10.55276382
14.66386555,-88.94472362
13.99159664,-138.6934673
13.40336134,-170.3517588
12.73109244,-202.0100503
11.72268908,-215.5778894
10.71428571,-211.0552764
7.100840336,-192.9648241
3.823529412,-161.3065327
2.058823529,-147.7386935
0.042016807,-134.1708543
-2.142857143,-125.1256281
-25.50420168,-75.37688442
-25.50420168,-75.37688442
-25.50420168,-75.37688442
-21.55462185,-43.71859296
-18.61344538,-21.10552764
-14.74789916,10.55276382

File: braces/force_displacement/Black_Strut-21.csv
Displacement [mm],Force [kN]
0.000,0.000
1.190,352.500
-0.079,11.250
-1.706,-330.000
-2.024,-382.500
-2.421,-420.000
-2.381,-382.500
-2.302,-330.000
-2.024,-247.500
-1.706,-165.000
-1.310,-71.250
-0.873,33.750
-0.476,116.250
0.040,236.250
0.595,330.000
1.190,412.500
1.667,446.250
2.262,461.250
2.183,348.750
1.944,255.000
1.667,165.000
1.270,63.750
0.754,-33.750
0.278,-131.250
-0.278,-217.500
-0.754,-285.000
-1.190,-330.000
-1.706,-371.250
-2.183,-401.250
-2.698,-431.250
-3.214,-446.250
-3.611,-450.000
-4.167,-453.750
-4.881,-453.750
-4.881,-375.000
-4.683,-300.000
-4.365,-228.750
-4.008,-138.750
-3.571,-52.500
-3.056,45.000
-2.500,138.750
-2.143,198.750
-1.627,262.500
-1.111,318.750
-0.397,371.250
0.476,420.000
1.230,450.000
2.103,476.250
2.857,487.500
3.690,491.250
4.325,491.250
4.881,487.500
4.762,405.000
4.524,322.500
4.206,225.000
3.730,112.500
3.175,18.750
2.619,-90.000
1.944,-191.250
1.389,-258.750
0.873,-311.250
0.278,-348.750
-0.397,-378.750
-1.230,-416.250
-1.905,-438.750
-2.579,-453.750
-3.175,-461.250
-3.968,-468.750
-5.040,-468.750
-5.952,-457.500
-6.627,-442.500
-7.460,-420.000
-7.381,-330.000
-7.103,-232.500
-6.825,-150.000
-6.349,-60.000
-5.635,45.000
-5.040,142.500
-4.365,225.000
-3.452,300.000
-2.619,348.750
-1.627,401.250
-0.794,431.250
0.556,472.500
1.706,498.750
3.135,521.250
4.921,547.500
6.865,551.250
8.611,558.750
9.802,555.000
9.722,472.500
9.444,375.000
9.206,288.750
8.810,202.500
8.373,105.000
7.778,-15.000
7.103,-138.750
6.349,-228.750
5.873,-281.250
5.357,-326.250
4.762,-363.750
4.325,-386.250
3.810,-408.750
3.135,-427.500
2.341,-431.250
1.706,-431.250
0.794,-423.750
-0.079,-412.500
-1.508,-397.500
-3.016,-375.000
-4.405,-360.000
-5.476,-345.000
-6.865,-330.000
-8.056,-315.000
-9.881,-288.750
-9.563,-187.500
-9.206,-116.250
-8.690,-41.250
-8.214,18.750
-7.183,108.750
-6.508,161.250
-5.754,210.000
-4.762,258.750
-3.413,307.500
-2.183,333.750
-0.833,363.750
0.556,390.000
2.024,420.000
3.214,438.750
4.484,465.000
6.508,495.000
8.730,532.500
9.841,555.000
9.802,465.000
9.444,371.250
9.246,277.500
8.810,206.250
8.492,105.000
7.698,-18.750
6.746,-165.000
6.071,-236.250
5.437,-288.750
5.079,-315.000
4.286,-345.000
3.690,-360.000
3.095,-375.000
2.381,-382.500
1.508,-382.500
0.437,-378.750
-0.437,-371.250
-1.230,-367.500
-2.341,-356.250
-3.175,-352.500
-4.206,-345.000
-5.675,-326.250
-7.381,-311.250
-9.524,-285.000
-11.032,-273.750
-12.460,-258.750
-11.984,-161.250
-11.389,-78.750
-10.714,-11.250
-10.079,41.250
-9.246,101.250
-8.492,146.250
-7.341,202.500
-5.833,247.500
-5.000,262.500
-5.754,251.250
-4.008,296.250
-1.746,333.750
0.317,367.500
1.508,390.000
3.810,423.750
5.754,453.750
7.817,487.500
9.802,517.500
11.627,547.500
12.381,566.250
12.381,502.500
12.183,427.500
12.024,367.500
11.746,303.750
11.508,247.500
11.111,161.250
10.675,67.500
9.960,-48.750
9.325,-135.000
8.810,-191.250
8.254,-236.250
7.937,-266.250
7.183,-303.750
6.270,-333.750
5.635,-356.250
5.040,-360.000
4.246,-367.500
4.048,-367.500
2.103,-360.000
0.595,-356.250
-0.714,-345.000
-2.778,-326.250
-4.365,-311.250
-6.508,-296.250
-8.135,-281.250
-10.754,-262.500
-13.571,-243.750
-14.960,-225.000
-14.841,-176.250
-14.524,-131.250
-13.770,-60.000
-13.135,-15.000
-12.500,26.250
-11.825,63.750
-11.032,116.250
-10.159,146.250
-9.365,176.250
-8.413,202.500
-7.381,225.000
-6.548,243.750
-5.119,266.250
-2.579,300.000
-1.071,318.750
0.913,345.000
2.698,371.250
4.762,397.500
7.698,442.500
9.762,468.750
12.460,506.250
13.651,525.000
15.119,543.750
14.960,442.500
14.683,367.500
14.365,281.250
13.929,187.500
13.373,93.750
12.778,7.500
11.984,-101.250
11.111,-191.250
10.317,-247.500
9.683,-273.750
8.929,-300.000
7.857,-322.500
7.143,-326.250
5.794,-326.250
3.730,-326.250
1.905,-322.500
-0.198,-303.750
-2.540,-288.750
-6.032,-273.750
-10.992,-240.000
-17.500,-202.500
-17.500,-202.500
-17.460,-153.750
-17.183,-112.500
-16.786,-78.750
-16.468,-48.750
-15.952,-15.000
-14.881,33.750
-14.167,63.750
-13.492,86.250
-12.460,120.000
-11.627,142.500
-10.357,172.500
-9.722,187.500
-7.857,210.000
-3.730,262.500
-1.310,292.500
0.317,303.750
2.738,330.000
4.643,360.000
7.341,390.000
9.603,420.000
12.222,450.000
15.000,483.750
17.500,513.750
17.500,465.000
17.381,405.000
17.063,326.250
16.706,247.500
16.151,146.250
15.714,71.250
14.524,-93.750
14.087,-138.750
13.532,-176.250
12.937,-210.000
12.341,-243.750
11.508,-273.750
10.476,-292.500
9.524,-307.500
7.579,-311.250
6.270,-311.250
2.262,-292.500
0.317,-281.250
-2.659,-266.250
-6.508,-247.500
-9.325,-228.750
-17.857,-191.250
-17.857,-157.500
-17.698,-127.500
-17.183,-90.000
-16.706,-60.000
-15.278,15.000
-14.563,45.000
-12.937,105.000
-12.103,120.000
-10.992,146.250
-8.690,187.500
-6.230,213.750
-4.960,228.750
-3.849,240.000
-2.460,251.250
-0.754,270.000
0.754,285.000
2.460,303.750
4.484,322.500
5.913,341.250
9.444,375.000
12.103,401.250
13.889,420.000
15.992,442.500
17.817,457.500
17.540,363.750
17.341,322.500
17.063,258.750
16.548,176.250
14.802,-48.750
13.968,-116.250
13.175,-165.000
12.262,-210.000
11.548,-228.750
10.992,-247.500
9.365,-262.500
7.897,-266.250
4.206,-270.000
-0.516,-251.250
-6.706,-228.750
-17.619,-187.500
-17.619,-187.500
-17.421,-135.000
-16.944,-97.500
-16.151,-48.750
-14.960,3.750
-13.810,48.750
-12.540,90.000
-11.230,120.000
-9.484,157.500
-8.770,168.750
-6.984,191.250
-4.802,210.000
-3.294,225.000
-0.516,243.750
3.016,281.250
6.468,311.250
9.762,345.000
12.063,367.500
15.595,401.250
17.897,423.750
17.738,356.250
17.460,303.750
16.984,225.000
16.190,105.000
15.397,15.000
14.563,-71.250
13.611,-131.250
12.738,-172.500
12.103,-187.500
11.429,-210.000
10.675,-217.500
9.722,-236.250
8.651,-247.500
7.698,-243.750
5.198,-251.250
1.825,-243.750
-3.413,-225.000
-17.579,-168.750
-17.421,-138.750
-16.984,-108.750
-16.349,-63.750
-15.635,-37.500
-14.365,15.000
-13.016,56.250
-11.984,90.000
-11.032,116.250
-10.000,131.250
-9.167,146.250
-7.500,172.500
-5.397,191.250
-3.651,202.500
-1.190,225.000
1.310,243.750
3.373,258.750
8.571,307.500
11.071,330.000
13.571,348.750
16.111,378.750
17.738,393.750
17.619,322.500
17.262,273.750
16.429,135.000
15.079,-3.750
14.563,-45.000
13.651,-108.750
13.016,-138.750
11.786,-176.250
10.397,-206.250
8.968,-225.000
7.381,-228.750
4.286,-232.500
1.667,-225.000
-1.190,-217.500
-12.302,-183.750
-12.302,-168.750
-12.103,-146.250
-11.627,-116.250
-10.278,-48.750
-8.889,18.750
-7.817,60.000
-6.587,101.250
-5.714,123.750
-4.484,146.250
-2.976,172.500
-1.190,191.250
0.437,210.000
1.667,217.500
3.690,232.500
5.794,255.000
7.778,270.000
10.437,296.250
11.825,307.500
12.540,311.250
12.222,243.750
11.786,183.750
11.310,123.750
10.913,78.750
10.238,18.750
9.802,-15.000
9.127,-56.250
8.333,-93.750
7.817,-120.000
7.421,-135.000
6.349,-165.000
5.397,-183.750
4.524,-191.250
3.611,-198.750
3.056,-202.500
-0.079,-202.500
-6.151,-191.250

File: braces/force_displacement/Black_Strut-22.csv
Displacement [mm],Force [kN]
0.0000,0.0000
5.3055,1145.8647
5.0643,1019.5489
4.6624,929.3233
4.0997,816.5414
3.6174,748.8722
2.8135,609.0226
2.0096,451.1278
1.0450,198.4962
0.0000,4.5113
-1.2058,-275.1880
-2.6527,-572.9323
-3.1350,-667.6692
-3.8585,-803.0075
-4.8232,-942.8571
-5.0643,-956.3910
-4.9839,-866.1654
-4.3408,-730.8271
-3.2154,-496.2406
-0.8039,31.5789
2.6527,762.4060
5.3055,1181.9549
5.3055,1141.3534
5.1447,1015.0376
4.7428,920.3008
4.0997,821.0526
3.7781,748.8722
2.9743,604.5113
2.0900,451.1278
-3.0547,-464.6617
-1.7685,-171.4286
-0.5627,40.6015
5.2251,1181.9549
5.2251,1064.6617
4.8232,951.8797
4.2605,839.0977
3.2154,663.1579
2.4920,536.8421
-0.1608,31.5789
-0.9646,-148.8722
-1.9293,-333.8346
-2.3312,-428.5714
-2.9743,-550.3759
-3.7781,-735.3383
-4.3408,-852.6316
-5.0643,-983.4586
-5.7074,-1060.1504
-6.2701,-1010.5263
-6.7524,-956.3910
-7.4759,-906.7669
-7.8778,-879.6992
-6.9132,-775.9398
-6.1093,-658.6466
-4.9035,-473.6842
-4.0997,-306.7669
-2.7331,-36.0902
4.9035,1421.0526
4.9839,1362.4060
4.9839,1276.6917
0.6431,324.8120
-1.6077,-117.2932
-2.9743,-392.4812
-3.7781,-523.3083
-4.3408,-627.0677
-5.2251,-735.3383
-5.7878,-803.0075
-6.3505,-843.6090
-7.0740,-861.6541
-8.2797,-875.1880
-9.1640,-825.5639
-10.3698,-739.8496
-8.7621,-595.4887
-7.1543,-410.5263
-5.0643,-121.8045
-3.3762,135.3383
-1.8489,360.9023
0.0804,672.1805
2.0096,956.3910
2.9743,1123.3083
4.5820,1326.3158
5.5466,1425.5639
-2.4116,-81.2030
-3.3762,-239.0977
-4.3408,-378.9474
-4.8232,-478.1955
-5.7878,-550.3759
-6.8328,-645.1128
-7.7170,-685.7143
-8.3601,-721.8045
-9.4051,-739.8496
-10.3698,-739.8496
-11.2540,-735.3383
-12.1383,-721.8045
-13.1029,-694.7368
-10.8521,-550.3759
-9.8071,-460.1504
-8.4405,-324.8120
-7.2347,-198.4962
-5.8682,-40.6015
-3.4566,270.6767
-0.4823,663.1579
0.8842,870.6767
2.1704,1055.6391
3.2154,1204.5113
5.3859,1412.0301
-3.2154,-126.3158
-3.9389,-257.1429
-4.7428,-342.8571
-5.4662,-424.0602
-6.1897,-491.7293
-6.8328,-541.3534
-7.7170,-595.4887
-8.4405,-631.5789
-9.4051,-658.6466
-10.4502,-681.2030
-11.8971,-685.7143
-12.9421,-676.6917
-13.9871,-672.1805
-14.9518,-663.1579
-15.7556,-636.0902
-14.4695,-572.9323
-13.5048,-523.3083
-12.3794,-442.1053
-11.2540,-360.9023
-10.2894,-279.6992
-9.1640,-166.9173
-6.6720,72.1805
-2.8135,491.7293
0.0000,843.6090
0.6431,920.3008
2.9743,1222.5564
5.2251,1403.0075
-3.5370,-130.8271
-3.9389,-203.0075
-4.4212,-257.1429
-4.9839,-315.7895
-5.7878,-383.4586
-6.5916,-451.1278
-7.4759,-500.7519
-8.1190,-541.3534
-9.1640,-577.4436
-10.3698,-609.0226
-11.2540,-622.5564
-12.5402,-627.0677
-14.0675,-622.5564
-15.7556,-609.0226
-14.3087,-536.8421
-12.3794,-396.9925
-10.6109,-270.6767
-8.1190,-54.1353
-5.8682,166.9173
-4.0193,360.9023
-1.8489,622.5564
2.2508,1127.8195
5.7074,1389.4737
5.5466,1294.7368
5.4662,1245.1128
4.8232,1082.7068
-4.4212,-193.9850
-4.9839,-266.1654
-5.7878,-342.8571
-6.6720,-428.5714
-7.4759,-478.1955
-8.6817,-541.3534
-9.8071,-572.9323
-11.0129,-586.4662
-12.3794,-609.0226
-13.6656,-609.0226
-15.2733,-613.5338
-16.6399,-604.5113
-17.3633,-595.4887
-18.9711,-577.4436
-20.0965,-550.3759
-21.0611,-527.8195
-17.4437,-351.8797
-14.6302,-184.9624
-12.0579,-9.0226
-8.1994,279.6992
-4.5016,554.8872
-1.7685,812.0301
-0.0804,992.4812
1.7685,1177.4436
3.8585,1348.8722
4.5820,1412.0301
4.4212,1240.6015
4.0997,1150.3759
3.6977,1078.1955
-3.0547,-9.0226
-4.5820,-157.8947
-5.0643,-221.0526
-6.4309,-320.3008
-6.9132,-360.9023
-8.1994,-424.0602
-9.3248,-469.1729
-10.4502,-496.2406
-11.6559,-518.7970
-12.9421,-527.8195
-15.4341,-536.8421
-17.2830,-536.8421
-19.7749,-527.8195
-22.4277,-514.2857
-25.0804,-500.7519
-26.1254,-487.2180
-20.9003,-311.2782
-16.7203,-126.3158
-13.9068,4.5113
-11.4148,153.3835
-8.6013,320.3008
-5.8682,509.7744
-2.5723,757.8947
-0.8842,906.7669
0.8842,1087.2180
2.6527,1240.6015
4.4212,1380.4511
5.6270,1416.5414
-2.6527,54.1353
-3.5370,-63.1579
-4.2605,-121.8045
-6.7524,-302.2556
-7.4759,-351.8797
-8.2797,-392.4812
-9.3248,-433.0827
-10.6109,-464.6617
-11.7363,-478.1955
-13.1833,-491.7293
-15.9968,-509.7744
-20.1768,-518.7970
-23.8746,-505.2632
-27.8939,-482.7068
-29.9035,-473.6842
-31.8328,-446.6165
-27.4116,-329.3233
-23.1511,-189.4737
-18.2476,-4.5113
-13.6656,189.4737
-9.9678,365.4135
-7.3955,514.2857
-4.4212,694.7368
-2.0096,870.6767
-1.2058,938.3459
1.3666,1127.8195
3.2958,1303.7594
5.3055,1416.5414
4.4212,1150.3759
3.0547,870.6767
1.8489,690.2256
-2.3312,90.2256
-4.9035,-180.4511
-7.2347,-324.8120
-8.3601,-369.9248
-9.3248,-406.0150
-10.7717,-433.0827
-13.0225,-460.1504
-14.5498,-473.6842
-17.3633,-478.1955
-21.3023,-478.1955
-24.5177,-473.6842
-29.1801,-455.6391
-32.7974,-446.6165
-35.1286,-428.5714
-37.2186,-401.5038
-33.5209,-320.3008
-30.0643,-234.5865
-27.0096,-148.8722
-23.5531,-45.1128
-20.5788,54.1353
-17.2026,171.4286
-14.0675,288.7218
-11.2540,401.5038
-8.9228,500.7519
-7.3151,581.9549
-3.4566,784.9624
2.4920,1181.9549
6.0289,1403.0075
5.6270,1263.1579
5.4662,1200.0000
4.5820,1060.1504
-4.0193,-94.7368
-5.3055,-203.0075
-6.8328,-302.2556
-7.8778,-347.3684
-9.1640,-378.9474
-10.1286,-396.9925
-11.5756,-419.5489
-12.7010,-433.0827
-15.0322,-446.6165
-17.0418,-451.1278
-21.7042,-451.1278
-29.0193,-433.0827
-33.6013,-419.5489
-38.2637,-406.0150
-41.8810,-383.4586
-37.9421,-297.7444
-34.5659,-221.0526
-31.0289,-135.3383
-27.2508,-45.1128
-23.3119,72.1805
-19.6945,180.4511
-15.1929,320.3008
-11.5756,446.6165
-8.6013,554.8872
-6.1093,676.6917
-2.6527,834.5865
4.0997,1272.1805
6.0289,1393.9850
5.6270,1245.1128
5.3055,1109.7744
-2.2508,94.7368
-4.0193,-94.7368
-5.2251,-203.0075
-6.6720,-297.7444
-7.2347,-329.3233
-7.7170,-347.3684
-9.0836,-378.9474
-10.1286,-392.4812
-13.2637,-410.5263
-17.5241,-415.0376
-21.9453,-415.0376
-26.3666,-410.5263
-37.9421,-378.9474
-46.2219,-351.8797
-42.0418,-266.1654
-36.2540,-153.3835
-30.9486,-31.5789
-26.5273,76.6917
-22.7492,171.4286
-18.1672,284.2105
-14.5498,378.9474
-11.4952,478.1955
-9.0032,568.4211
-5.3055,717.2932
0.4019,1001.5038
3.6977,1195.4887
5.8682,1339.8496
7.3151,1430.0752
7.0740,1281.2030
6.4309,1145.8647
5.5466,978.9474
4.9035,848.1203
4.0193,712.7820
3.6174,672.1805
2.6527,541.3534
1.4469,320.3008
0.6431,234.5865
-0.1608,148.8722
-0.9646,45.1128
-1.5273,0.0000
-1.9293,-36.0902
-2.9743,-135.3383
-4.3408,-234.5865
-5.0643,-275.1880
-5.7074,-297.7444
-6.5113,-324.8120
-8.2797,-369.9248
-10.0482,-396.9925
-14.4695,-419.5489
-16.5595,-424.0602
-20.5788,-428.5714
-25.1608,-424.0602
-36.1736,-387.9699
-44.1318,-369.9248
-48.3119,-342.8571
-50.0804,-329.3233
-44.6141,-225.5639
-40.1125,-144.3609
-36.3344,-72.1805
-33.5209,-9.0226

File: braces/force_displacement/Black_Strut-23.csv
Displacement [mm],Force [kN]
0.0000,0.0000
-4.6894,-601.1516
-4.6894,-509.0211
-4.7695,-453.7428
-5.0902,-384.6449
-5.4910,-338.5797
-4.7695,-246.4491
-3.4068,-108.2534
-2.2044,2.3033
0.0401,237.2361
1.8036,458.3493
2.7655,559.6929
3.7275,656.4299
4.5291,707.1017
5.0902,734.7409
4.1283,568.9060
2.7655,320.1536
1.2425,76.0077
0.7615,2.3033
-0.2004,-149.7121
-1.1623,-269.4818
-1.4830,-310.9405
-2.1242,-338.5797
-2.7655,-347.7927
-3.6473,-352.3992
-4.3687,-329.3666
-5.0902,-297.1209
-5.8116,-269.4818
-6.8537,-241.8426
-8.2966,-209.5969
-5.8918,-103.6468
-4.1283,2.3033
-1.2425,186.5643
0.7615,310.9405
3.0060,485.9885
3.4870,527.4472
4.1283,564.2994
5.0902,619.5777
6.2124,665.6430
7.5752,716.3148
7.0140,596.5451
6.5331,495.2015
5.7315,380.0384
4.5291,191.1708
3.7275,71.4012
2.9259,-57.5816
2.2846,-126.6795
1.6433,-191.1708
0.9218,-232.6296
0.1202,-255.6622
-0.6814,-269.4818
-2.3647,-269.4818
-3.4068,-251.0557
-5.4108,-223.4165
-6.6934,-209.5969
-7.8156,-191.1708
-10.3808,-168.1382
-9.0982,-112.8599
-6.3727,-20.7294
-4.4489,48.3685
-1.8036,131.2860
0.7615,223.4165
2.0441,278.6948
4.1283,403.0710
5.4910,485.9885
6.9339,555.0864
8.3768,610.3647
9.9800,670.2495
9.6593,587.3321
8.9379,462.9559
8.0561,338.5797
7.5752,251.0557
6.8537,149.7121
5.6513,11.5163
4.4489,-112.8599
3.9679,-149.7121
3.4068,-172.7447
2.7655,-200.3839
1.9639,-218.8100
0.2806,-228.0230
-0.8417,-218.8100
-2.4449,-209.5969
-4.5291,-191.1708
-6.1323,-177.3512
-8.7776,-158.9251
-12.5451,-140.4990
-10.5411,-80.6142
-8.6172,-34.5489
-6.3727,20.7294
-3.9679,76.0077
-0.7615,126.6795
1.9639,209.5969
3.8878,269.4818
5.1703,333.9731
6.8537,407.6775
8.2966,490.5950
9.0982,536.6603
9.8998,564.2994
9.7395,504.4146
-9.8998,-149.7121
-7.6553,-62.1881
-5.0902,6.9098
-3.0862,71.4012
-0.9218,122.0729
1.4028,186.5643
3.3267,251.0557
5.0100,324.7601
6.6934,407.6775
7.7355,462.9559
8.5371,513.6276
9.2585,536.6603
9.9800,559.6929
9.4188,426.1036
8.8577,338.5797
8.3768,264.8752
7.4950,172.7447
7.0140,108.2534
6.6132,62.1881
5.8116,-11.5163
5.0902,-52.9750
4.0481,-108.2534
3.0060,-135.8925
2.2846,-149.7121
1.0822,-172.7447
0.2004,-177.3512
-1.0822,-172.7447
-12.4649,-145.1056
-9.2585,-48.3685
-7.0140,11.5163
-4.9299,52.9750
-2.3647,99.0403
-0.2806,140.4990
2.0441,195.7774
4.2084,260.2687
5.7315,320.1536
7.1743,380.0384
8.2966,435.3167
10.1403,509.0211
11.1022,550.4798
12.6253,605.7582
12.0641,504.4146
11.1022,361.6123
10.5411,269.4818
9.6593,163.5317
9.0180,66.7946
8.2966,-6.9098
7.3347,-71.4012
6.2926,-112.8599
5.1703,-149.7121
4.2084,-168.1382
2.5251,-172.7447
-14.9499,-126.6795
-14.9499,-126.6795
-12.2244,-66.7946
-10.3006,-25.3359
-7.5752,25.3359
-5.8918,48.3685
-1.5631,108.2534
0.9218,154.3186
3.0060,195.7774
4.7695,237.2361
6.2124,274.0883
7.9760,338.5797
9.8998,416.8906
11.0220,462.9559
12.0641,509.0211
13.3467,559.6929
14.2285,591.9386
15.2705,628.7908
14.3086,467.5624
13.2665,306.3340
12.6253,214.2035
11.6633,99.0403
11.0220,29.9424
10.4609,-25.3359
9.5792,-76.0077
8.6172,-126.6795
7.4148,-149.7121
6.3727,-168.1382
5.5711,-172.7447
4.6894,-172.7447
-20.5611,-117.4664
-18.9579,-89.8273
-16.7134,-62.1881
-13.5872,-20.7294
-11.2625,11.5163
-8.3768,39.1555
-5.4108,66.7946
-3.0060,85.2207
0.9218,135.8925
3.1663,158.9251
5.0902,186.5643
6.6132,223.4165
9.0982,287.9079
10.1403,324.7601
12.3046,416.8906
13.7475,481.3820
14.8697,532.0537
16.4729,591.9386
18.2365,651.8234
20.1603,711.7083
19.3587,536.6603
18.1563,329.3666
16.3126,85.2207
15.5110,-39.1555
14.9499,-80.6142
14.3086,-126.6795
13.5872,-158.9251
12.6253,-181.9578
11.3427,-191.1708
10.1403,-209.5969
7.7355,-204.9904
6.1323,-191.1708
-20.4810,-112.8599
-18.7976,-94.4338
-16.6333,-57.5816
-13.5070,-25.3359
-11.0220,11.5163
-8.2966,48.3685
-5.6513,71.4012
-2.3647,94.4338
0.0401,117.4664
2.0441,126.6795
4.2084,140.4990
7.0140,177.3512
9.3387,214.2035
11.7435,260.2687
13.2665,306.3340
15.1904,366.2188
16.7936,430.7102
18.1563,481.3820
18.9579,513.6276
20.0802,550.4798
18.7174,333.9731
17.9158,223.4165
17.1944,149.7121
16.0721,39.1555
14.9499,-34.5489
13.7475,-71.4012
11.5832,-117.4664
9.9800,-135.8925
9.2585,-140.4990
-20.5611,-122.0729
-18.7174,-89.8273
-16.3928,-66.7946
-13.7475,-20.7294
-8.2966,43.7620
-1.4028,112.8599
6.3727,163.5317
9.8998,209.5969
11.5030,237.2361
12.9459,260.2687
14.3888,292.5144
16.6333,375.4319
17.9158,430.7102
19.0381,467.5624
20.0000,504.4146
19.2786,375.4319
18.7174,283.3013
18.3968,241.8426
17.6754,168.1382
16.7134,89.8273
15.6713,-2.3033
14.3888,-62.1881
12.6253,-108.2534
11.0220,-131.2860
6.7735,-145.1056
5.7315,-145.1056
-24.3287,-117.4664
-25.8517,-108.2534
-26.7335,-94.4338
-27.6152,-80.6142
-25.8517,-52.9750
-21.5230,-11.5163
-18.4770,20.7294
-13.5872,43.7620
-8.3768,76.0077
-3.5671,103.6468
4.2084,131.2860
5.6513,140.4990
5.7315,158.9251
8.7776,195.7774
10.8617,228.0230
12.3848,255.6622
15.5912,329.3666
17.6754,393.8580
19.5992,449.1363
21.2024,513.6276
23.1263,568.9060
24.1683,605.7582
24.9699,628.7908
24.5691,532.0537
23.8477,412.2841
23.3667,329.3666
22.3246,209.5969
21.2826,108.2534
20.4810,34.5489
19.5992,-6.9098
18.5571,-57.5816
17.6754,-89.8273
16.4729,-117.4664
15.5110,-131.2860
14.3888,-145.1056
12.2244,-158.9251
9.7395,-158.9251
8.0561,-154.3186
-22.8858,-117.4664
-30.7415,-103.6468
-28.8176,-80.6142
-26.6533,-57.5816
-24.0882,-34.5489
-18.5571,20.7294
-13.3467,43.7620
-8.2966,71.4012
-2.3647,103.6468
2.0441,126.6795
6.8537,140.4990
8.4569,163.5317
10.5411,186.5643
12.5451,209.5969
13.9880,232.6296
16.1523,274.0883
17.8357,315.5470
19.8397,370.8253
21.6834,426.1036
23.2866,481.3820
25.1303,545.8733
26.2525,582.7255
27.9359,624.1843
29.4589,674.8560
30.5010,693.2821
30.0200,582.7255
29.2986,462.9559
28.4970,352.3992
27.7756,246.4491
27.0541,186.5643
26.1723,112.8599
25.2104,25.3359
24.4088,-29.9424
23.6072,-71.4012
22.8056,-99.0403
21.8437,-126.6795
21.0421,-145.1056
20.0000,-163.5317
18.2365,-168.1382
13.5872,-172.7447
10.6212,-158.9251
-35.6313,-99.0403
-35.6313,-99.0403
-33.3868,-66.7946
-31.0621,-48.3685
-28.6573,-34.5489
-26.5731,-20.7294

File: braces/force_displacement/Black_Strut-24.csv
Displacement [mm],Force [kN]
0.0000,0.0000
2.7703,277.7778
2.4324,262.2222
1.8919,202.2222
0.4054,66.6667
-0.1351,17.7778
-0.5405,-17.7778
-1.0135,-64.4444
-1.8243,-142.2222
-2.9054,-242.2222
-3.7838,-300.0000
-4.2568,-337.7778
-4.7297,-362.2222
-4.9324,-366.6667
-4.9324,-353.3333
-4.7973,-308.8889
-4.5270,-253.3333
-4.0541,-202.2222
-3.5135,-153.3333
-2.8378,-91.1111
-2.4324,-60.0000
-1.8243,-11.1111
-1.4865,17.7778
-0.8784,66.6667
-0.4054,111.1111
0.2703,168.8889
0.9459,217.7778
1.4865,257.7778
2.4324,331.1111
2.9730,375.5556
3.5135,413.3333
4.1892,455.5556
4.6622,480.0000
5.0676,495.5556
4.9324,437.7778
4.1892,368.8889
3.5811,311.1111
2.7027,224.4444
1.9595,153.3333
1.0811,66.6667
0.3378,6.6667
-0.6081,-75.5556
-1.4189,-142.2222
-2.2297,-200.0000
-2.5676,-228.8889
-3.3784,-280.0000
-4.0541,-311.1111
-4.3919,-322.2222
-4.8649,-286.6667
-5.3378,-268.8889
-5.9459,-246.6667
-6.4865,-231.1111
-7.0270,-217.7778
-7.5000,-208.8889
-7.2297,-175.5556
-6.6892,-135.5556
-5.9459,-88.8889
-5.0676,-44.4444
-4.1216,6.6667
-3.1757,62.2222
-1.8243,137.7778
-0.6757,211.1111
0.5405,273.3333
1.5541,324.4444
2.5000,380.0000
3.5811,435.5556
4.3243,466.6667
5.4054,506.6667
6.2162,533.3333
6.9595,551.1111
7.5676,555.5556
7.3649,488.8889
7.0270,448.8889
6.4189,380.0000
5.6757,300.0000
4.5946,211.1111
3.5811,124.4444
2.7027,46.6667
1.7568,-31.1111
0.5405,-117.7778
-0.4054,-177.7778
-1.1486,-226.6667
-1.6216,-242.2222
-2.3649,-246.6667
-3.3784,-235.5556
-4.7973,-220.0000
-6.2838,-204.4444
-8.1081,-184.4444
-10.0000,-162.2222
-7.4324,-51.1111
-6.7568,-20.0000
-6.1486,-6.6667
-5.0676,33.3333
-4.3919,62.2222
-2.9730,115.5556
-2.1622,142.2222
-1.2838,180.0000
1.0135,268.8889
3.0405,344.4444
4.0541,384.4444
4.3243,395.5556
5.3378,433.3333
5.5405,446.6667
6.8919,488.8889
7.2297,504.4444
8.1081,524.4444
9.0541,544.4444
9.6622,553.3333
10.2027,557.7778
10.2027,513.3333
9.9324,488.8889
9.3243,422.2222
8.7162,362.2222
7.9054,293.3333
6.7568,195.5556
6.0135,128.8889
5.4730,73.3333
4.7297,8.8889
4.0541,-37.7778
3.1757,-95.5556
2.0270,-168.8889
1.5541,-197.7778
1.1486,-213.3333
0.5405,-222.2222
0.0676,-224.4444
-0.5405,-215.5556
-1.8919,-204.4444
-3.3108,-193.3333
-5.2027,-177.7778
-6.5541,-171.1111
-8.7162,-151.1111
-10.8108,-142.2222
-12.5000,-131.1111
-8.7838,-46.6667
-7.1622,-6.6667
-5.6757,33.3333
-2.2297,124.4444
-0.3378,168.8889
1.2838,208.8889
2.6351,248.8889
4.3243,300.0000
6.0135,360.0000
7.2973,411.1111
8.5135,453.3333
9.4595,480.0000
10.0000,497.7778
9.8649,446.6667
9.7297,420.0000
8.9865,348.8889
8.5135,306.6667
7.9730,260.0000
7.1622,188.8889
6.5541,135.5556
6.1486,95.5556
5.6757,53.3333
5.4054,35.5556
5.3378,20.0000
4.9324,-11.1111
4.3919,-44.4444
3.8514,-73.3333
2.9054,-117.7778
2.4324,-135.5556
1.7568,-151.1111
1.1486,-166.6667
0.6081,-175.5556
0.1351,-180.0000
-0.8784,-177.7778
-1.5541,-175.5556
-4.1892,-168.8889
-5.9459,-162.2222
-7.2297,-155.5556
-11.7568,-137.7778
-12.6351,-133.3333
-10.6757,-77.7778
-9.4595,-51.1111
-8.3784,-22.2222
-6.8243,13.3333
-5.1351,51.1111
-2.5676,111.1111
-0.6757,157.7778
0.8784,197.7778
2.2973,233.3333
3.6486,264.4444
5.1351,304.4444
6.3514,340.0000
7.6351,386.6667
7.7703,388.8889
9.1892,437.7778
10.2703,475.5556
11.0135,497.7778
11.5541,513.3333
12.0946,524.4444
12.7027,533.3333
12.0946,448.8889
11.6892,404.4444
11.3514,364.4444
10.8108,308.8889
10.0676,253.3333
9.5270,206.6667
8.7838,144.4444
8.2432,91.1111
7.6351,40.0000
7.2297,2.2222
6.8243,-22.2222
6.6892,-40.0000
6.2838,-64.4444
5.8108,-93.3333
5.2027,-122.2222
4.5270,-144.4444
3.8514,-164.4444
3.1081,-180.0000
2.5000,-191.1111
2.0270,-191.1111
0.9459,-188.8889
-4.7973,-162.2222
-8.0405,-144.4444
-9.9324,-135.5556
-14.3243,-117.7778
-15.0676,-108.8889
-12.6351,-66.6667
-8.7162,-2.2222
-6.6892,28.8889
-2.5000,113.3333
-1.2838,135.5556
1.2162,180.0000
2.3649,204.4444
3.8514,235.5556
5.2703,268.8889
7.0946,315.5556
8.1757,344.4444
10.0676,395.5556
11.2838,433.3333
11.4189,442.2222
12.7027,477.7778
13.1081,488.8889
13.7838,504.4444
14.4595,520.0000
15.1351,535.5556
15.0676,511.1111
14.8649,480.0000
14.4595,424.4444
13.7838,348.8889
13.1081,288.8889
12.1622,213.3333
11.3514,140.0000
10.8108,91.1111
10.2027,35.5556
9.8649,4.4444
9.4595,-17.7778
9.1216,-46.6667
8.7162,-64.4444
8.4459,-75.5556
8.1081,-104.4444
7.3649,-135.5556
6.5541,-162.2222
6.1486,-175.5556
5.4730,-184.4444
4.8649,-184.4444
3.7838,-186.6667
2.4324,-180.0000
1.4189,-177.7778
-0.8108,-164.4444
-2.9730,-155.5556
-5.4730,-142.2222
-8.2432,-128.8889
-11.1486,-117.7778
-17.5676,-95.5556
-14.8649,-106.6667
-12.5000,-66.6667
-10.4730,-26.6667
-7.7703,20.0000
-6.4865,44.4444
-1.2838,113.3333
0.7432,140.0000
2.7027,175.5556
3.9865,195.5556
5.4730,224.4444
6.6892,246.6667
8.3784,284.4444
9.5946,313.3333
10.7432,346.6667
11.8243,375.5556
12.9730,413.3333
14.2568,444.4444
15.2027,468.8889
15.2027,453.3333
15.0676,420.0000
14.7973,391.1111
14.5270,351.1111
13.9865,302.2222
13.7162,273.3333
13.1757,226.6667
12.7027,193.3333
12.0946,137.7778
11.4865,88.8889
10.9459,44.4444
10.6757,11.1111
10.0676,-17.7778
9.7297,-40.0000
9.1216,-64.4444
8.7162,-84.4444
7.5000,-120.0000
6.6892,-137.7778
6.0811,-144.4444
5.4730,-148.8889
4.8649,-153.3333
2.9054,-151.1111
0.6081,-146.6667
-0.6757,-142.2222
-4.3243,-133.3333
-7.7027,-124.4444
-17.5000,-93.3333
-14.7973,-55.5556
-13.3784,-40.0000
-11.6216,-17.7778
-10.2027,0.0000
-8.6486,22.2222
-7.1622,40.0000
-4.7973,68.8889
-1.9595,106.6667
1.5541,148.8889
2.9054,166.6667
4.2568,184.4444
5.4054,200.0000
5.7432,208.8889
7.2297,235.5556
8.5811,253.3333
8.7838,262.2222
10.4054,295.5556
12.0270,340.0000
12.8378,362.2222
14.1216,393.3333
14.6622,406.6667
15.7432,433.3333
16.8243,460.0000
17.6351,477.7778
17.5000,433.3333
17.1622,391.1111
16.7568,344.4444
16.3514,306.6667
16.1486,284.4444
15.7432,262.2222
15.4730,237.7778
14.7297,171.1111
14.3243,133.3333
13.9189,104.4444
13.7838,84.4444
13.0405,28.8889
12.5000,-6.6667
12.0270,-28.8889
11.4189,-64.4444
10.8784,-93.3333
10.2703,-117.7778
9.7297,-135.5556
9.1216,-148.8889
8.7162,-155.5556
7.7703,-157.7778
3.5135,-148.8889
-3.6486,-128.8889
-9.8649,-111.1111
-20.0000,-82.2222
-17.9730,-57.7778
-16.2162,-40.0000
-13.9865,-17.7778
-11.3514,11.1111
-8.7162,40.0000
-6.6216,62.2222
-4.2568,86.6667
-1.5541,108.8889
0.6757,128.8889
2.6351,151.1111
3.9189,162.2222
4.7973,168.8889
5.6757,180.0000
8.1081,215.5556
9.3919,235.5556
10.9459,262.2222
12.5000,293.3333
13.4459,315.5556
15.2027,353.3333
16.4189,386.6667
17.8378,422.2222
18.2432,435.5556
19.3243,466.6667
20.2027,488.8889
20.1351,466.6667
19.9324,437.7778
19.5946,397.7778
19.0541,331.1111
18.4459,273.3333
17.8378,215.5556
17.1622,160.0000
16.4189,97.7778
16.2838,82.2222
16.0811,60.0000
15.4730,11.1111
14.7973,-31.1111
14.3243,-62.2222
13.7838,-84.4444
13.2432,-106.6667
12.4324,-128.8889
11.5541,-142.2222
11.0811,-151.1111
10.0676,-153.3333
10.0676,-155.5556
9.3919,-155.5556
8.2432,-155.5556
5.0676,-142.2222
3.1081,-135.5556
0.8108,-128.8889
-1.1486,-122.2222
-3.1757,-115.5556
-5.6081,-113.3333
-7.8378,-104.4444
-10.2027,-100.0000
-12.6351,-95.5556
-19.9324,-80.0000
-17.8378,-55.5556
-16.8243,-46.6667
-15.0000,-28.8889
-12.6351,-6.6667
-10.0676,15.5556
-7.6351,35.5556
-3.9189,60.0000
-2.5676,68.8889
-0.6757,82.2222
1.2838,97.7778
2.9730,108.8889
7.7703,140.0000
9.6622,157.7778
11.0135,168.8889
12.0946,180.0000
13.3784,193.3333
14.5270,208.8889
15.8784,228.8889
16.9595,246.6667
17.8378,262.2222
19.2568,291.1111
20.4730,320.0000
21.8243,346.6667
23.1081,380.0000
24.1892,406.6667
24.8649,422.2222
25.4730,437.7778
25.1351,388.8889
24.6622,337.7778
24.1892,293.3333
23.4459,231.1111
22.9054,193.3333
22.5000,157.7778
22.2973,131.1111
21.7568,91.1111
21.2162,51.1111
20.7432,20.0000
20.2027,-8.8889
19.7297,-37.7778
19.0541,-66.6667
18.4459,-84.4444
17.7027,-108.8889
16.9595,-120.0000
16.0811,-128.8889
15.2027,-131.1111
13.9189,-128.8889
11.6892,-126.6667
9.5946,-124.4444
7.9730,-120.0000
5.7432,-115.5556
3.6486,-111.1111
1.8243,-108.8889
-2.2297,-100.0000
-24.9324,-73.3333
-22.2297,-51.1111
-19.2568,-22.2222
-16.2838,2.2222
-13.9865,24.4444
-10.8784,48.8889
-7.2297,75.5556
-3.9189,100.0000
1.1486,131.1111
3.1081,146.6667
4.5946,155.5556
6.1486,168.8889
7.5000,180.0000
8.7838,193.3333
10.4730,213.3333
12.2973,242.2222
13.3108,257.7778
14.7297,282.2222
14.8649,286.6667
16.4865,322.2222
17.6351,346.6667
18.5811,373.3333
19.1216,388.8889
20.2027,417.7778
21.8243,455.5556
22.4324,473.3333
23.1757,493.3333
24.1892,515.5556
25.5405,540.0000
25.2703,502.2222
24.9324,457.7778
24.1892,377.7778
23.6486,328.8889
23.3784,304.4444
23.0405,282.2222
22.7027,262.2222
22.2973,222.2222
21.8919,182.2222
21.1486,124.4444
20.5405,71.1111
19.6622,2.2222
19.2568,-22.2222
18.7838,-55.5556
18.1081,-104.4444
17.7027,-128.8889
17.1622,-151.1111
16.4865,-166.6667
15.9459,-175.5556
15.2027,-177.7778
10.9459,-162.2222
10.4730,-155.5556
7.7703,-144.4444
5.6757,-133.3333
3.6486,-126.6667
1.3514,-122.2222
-4.3919,-106.6667
-24.6622,-64.4444
-30.2703,-60.0000
-26.3514,-35.5556
-23.4459,-17.7778
-21.4865,-6.6667
-18.1757,11.1111
-14.4595,35.5556
-12.7027,44.4444
-9.5946,62.2222
-5.9459,82.2222
-2.5676,95.5556
-0.9459,102.2222
0.8784,108.8889
4.1216,120.0000
8.2432,142.2222
10.4730,155.5556
11.6216,166.6667
12.5676,175.5556
14.1216,188.8889
15.5405,204.4444
16.4189,213.3333
17.9730,235.5556
19.3919,257.7778
21.3514,291.1111
22.7703,320.0000
24.3919,355.5556
25.7432,388.8889
27.2973,417.7778
28.0405,440.0000
30.8784,495.5556
30.6757,460.0000
30.4054,428.8889
30.2027,400.0000
29.9324,368.8889
29.3919,317.7778
28.7162,257.7778
27.7027,173.3333
27.0270,115.5556
26.7568,93.3333
26.3514,68.8889
26.0135,40.0000
25.4730,6.6667
25.0676,-20.0000
24.5946,-51.1111
24.1216,-71.1111
23.9189,-84.4444
23.6486,-97.7778
23.2432,-111.1111
23.0405,-120.0000
22.7703,-126.6667
22.3649,-135.5556
22.2297,-144.4444
21.6216,-148.8889
21.0811,-153.3333
20.0676,-157.7778
18.7838,-155.5556
17.2297,-151.1111
14.7973,-140.0000
12.9730,-131.1111
8.5811,-120.0000
6.4865,-111.1111
4.1216,-104.4444
-17.5676,-71.1111
-31.9595,-57.7778
