Repository: RESSLab-Team/resslab-hub-data

# Steel braces database

Cyclic and monotonic tests on steel braces (HSS, pipe, W and other shapes) with their gusset plate details, material properties, buckling parameters and the measured force-displacement response.

## Contents

| Path | Contents |
| --- | --- |
| `steel_braces.csv` | Main table, one row per brace test. |
| `steel_braces_data_dictionary.csv` | Data dictionary: name, description, symbol, unit, type, example and nullability of every column of the main table. It is the single reference for what each column expects, so it is not repeated here. |
| `force_displacement/` | Measured force-displacement hysteresis, one CSV per test. |

File: braces/force_displacement/Black_Strut-3.csv
Displacement [mm],Force [kN]
-0.1326,-4.9020
-3.1830,-882.3529
-3.1830,-887.2549
-3.4483,-671.5686
-3.7135,-578.4314
-3.9788,-514.7059
-4.5093,-450.9804
-5.0398,-392.1569
-5.7029,-348.0392
-6.4987,-313.7255
-2.6525,0.0000
-1.4589,112.7451
-0.1326,274.5098
0.9284,426.4706
1.8568,563.7255
2.9178,705.8824
3.7135,818.6275
4.7745,916.6667
5.7029,985.2941
6.6313,1039.2157
7.4271,1073.5294
7.0292,946.0784
6.3660,740.1961
5.8355,617.6471
4.9072,367.6471
3.9788,78.4314
3.0504,-161.7647
2.6525,-254.9020
1.9894,-333.3333
1.5915,-387.2549
0.7958,-406.8627
0.0000,-411.7647
-0.9284,-406.8627
-2.2546,-357.8431
-3.1830,-313.7255
-4.2440,-289.2157
-5.8355,-259.8039
-1.3263,73.5294
1.1936,279.4118
2.7851,406.8627
4.3767,588.2353
5.8355,759.8039
6.4987,843.1373
7.6923,931.3725
8.6207,990.1961
9.2838,1039.2157
9.9469,1063.7255
8.4881,627.4510
7.8249,450.9804
7.1618,254.9020
6.6313,83.3333
5.7029,-122.5490
5.1724,-210.7843
4.6419,-274.5098
4.1114,-323.5294
3.5809,-348.0392
2.7851,-357.8431
2.1220,-357.8431
0.1326,-323.5294
-1.7241,-289.2157
-3.5809,-250.0000
-5.1724,-235.2941
-6.8966,-220.5882
-9.1512,-196.0784
-10.4775,-191.1765
-12.0690,-186.2745
-10.6101,-122.5490
-9.0186,-63.7255
-7.0292,4.9020
-4.3767,93.1373
-2.5199,137.2549
-0.5305,186.2745
1.4589,245.0980
3.0504,308.8235
4.2440,372.5490
5.7029,480.3922
7.5597,647.0588
8.6207,730.3922
9.4164,803.9216
10.4775,882.3529
11.6711,960.7843
12.5995,1014.7059
13.5279,1053.9216
11.4058,416.6667
10.7427,254.9020
10.0796,88.2353
9.4164,-58.8235
8.6207,-166.6667
7.6923,-235.2941
6.7639,-279.4118
6.1008,-299.0196
4.9072,-294.1176
2.9178,-274.5098
0.7958,-250.0000
-1.1936,-230.3922
-2.7851,-220.5882
-4.5093,-210.7843
-6.7639,-191.1765
-8.2228,-181.3725
-9.9469,-171.5686
-11.6711,-166.6667
-11.6711,-166.6667
-9.4164,-102.9412
-6.4987,-24.5098
-3.7135,53.9216
-0.1326,132.3529
3.3156,200.9804
4.9072,240.1961
6.3660,308.8235
7.6923,382.3529
9.1512,490.1961
11.1406,642.1569
12.5995,769.6078
14.3236,897.0588
15.3846,960.7843
16.7109,1029.4118
17.7719,1078.4314
18.7003,1107.8431
19.7613,1151.9608
19.2308,921.5686
17.9045,553.9216
17.1088,362.7451
15.9151,93.1373
15.1194,-73.5294
14.4562,-176.4706
13.7931,-245.0980
13.1300,-284.3137
12.3342,-303.9216
11.2732,-318.6275
10.0796,-313.7255
8.3554,-289.2157
6.2334,-264.7059
5.0398,-259.8039
3.9788,-245.0980
1.8568,-220.5882
-0.2653,-210.7843
-3.0504,-196.0784
-5.8355,-186.2745
-12.8647,-166.6667
-14.7215,-161.7647
-16.4456,-161.7647
-18.7003,-156.8627
-14.4562,-78.4314
-10.0796,-4.9020
-6.4987,49.0196
-2.9178,88.2353
-0.7958,117.6471
2.5199,147.0588
5.4377,181.3725
8.3554,225.4902
10.0796,259.8039
11.6711,313.7255
13.3952,382.3529
15.1194,475.4902
16.7109,583.3333
18.1698,696.0784
19.6286,808.8235
21.2202,916.6667
22.8117,1019.6078
24.1379,1093.1373
25.1989,1137.2549
25.9947,1166.6667
26.5252,1181.3725
27.8515,1181.3725
39.1247,1176.4706
37.1353,691.1765
36.2069,470.5882
36.0743,406.8627
34.0849,14.7059
34.0849,14.7059

File: braces/force_displacement/Black_Strut-4.csv
Displacement [mm],Force [kN]
-0.205761317,3.740648379
-2.263374486,-629.6758105
-2.812071331,-644.638404
-3.223593964,-629.6758105
-3.360768176,-609.7256858
-3.223593964,-564.8379052
-2.812071331,-450.1246883
-0.891632373,73.56608479
1.028806584,582.2942643
2.126200274,861.59601
2.674897119,946.3840399
2.949245542,1016.209476
3.635116598,1076.05985
2.400548697,622.1945137
1.851851852,462.5935162
1.440329218,317.9551122
1.028806584,218.2044888
0.617283951,98.50374065
0.205761317,-31.17206983
-2.126200274,-669.5760599
-2.812071331,-804.2394015
-3.223593964,-884.0399002
-3.223593964,-719.4513716
-3.223593964,-669.5760599
-3.360768176,-609.7256858
-3.909465021,-539.9002494
-4.183813443,-480.0498753
-4.732510288,-425.1870324
-5.418381344,-370.3241895
-1.165980796,203.2418953
1.577503429,612.2194514
2.949245542,826.6832918
3.497942387,906.4837905
4.183813443,961.3466334
5.006858711,1021.197007
5.829903978,1051.122195
6.515775034,1076.05985
4.869684499,622.1945137
4.320987654,477.5561097
3.772290809,283.042394
3.497942387,193.2668329
2.674897119,-26.18453865
1.714677641,-225.6857855
1.303155007,-310.4738155
1.028806584,-365.3366584
0.617283951,-415.2119701
0.205761317,-450.1246883
-0.205761317,-470.074813
-0.754458162,-475.0623441
-1.440329218,-475.0623441
-2.263374486,-425.1870324
-2.949245542,-380.2992519
-4.046639232,-340.3990025
-5.418381344,-295.5112219
-1.851851852,23.69077307
-0.617283951,143.3915212
0.754458162,268.0798005
2.263374486,432.6683292
3.223593964,537.4064838
4.183813443,652.1197007
5.144032922,781.7955112
6.378600823,896.5087282
7.475994513,981.2967581
8.299039781,1036.159601
9.670781893,1086.034913
8.161865569,597.2568579
7.475994513,412.7182045
6.927297668,243.1421446
6.241426612,68.57855362
5.692729767,-81.04738155
4.732510288,-240.6483791
4.183813443,-305.4862843
3.635116598,-365.3366584
2.812071331,-390.2743142
2.126200274,-395.2618454
1.303155007,-395.2618454
-0.342935528,-360.3491272
-1.851851852,-320.4488778
-2.949245542,-300.4987531
-4.046639232,-280.5486284
-5.418381344,-255.6109726
-6.790123457,-235.6608479
-8.436213992,-215.7107232
-9.807956104,-205.7356608
-6.515775034,-51.12219451
-4.458161866,38.65336658
-2.812071331,103.4912718
-0.342935528,203.2418953
1.851851852,268.0798005
3.635116598,362.8428928
5.967078189,552.3690773
8.299039781,741.8952618
10.63100137,916.4588529
11.86556927,996.2593516
13.23731139,1056.109726
14.47187929,1096.009975
15.56927298,1120.947631
16.52949246,1130.922693
14.88340192,637.1571072
13.78600823,327.9301746
13.23731139,168.3291771
12.55144033,-1.246882793
12.1399177,-110.9725686
11.59122085,-205.7356608
11.04252401,-270.5735661
10.49382716,-325.436409
9.807956104,-370.3241895
8.573388203,-390.2743142
7.201646091,-375.3117207
5.967078189,-350.3740648
4.869684499,-325.436409
3.086419753,-290.5236908
1.714677641,-275.5610973
0.205761317,-255.6109726
-1.440329218,-235.6608479
-3.497942387,-220.6982544
-5.418381344,-205.7356608
-7.201646091,-190.7730673
-8.573388203,-185.7855362
-11.17969822,-175.8104738
-13.64883402,-165.8354115
-18.44993141,-160.8478803
-15.02057613,-81.04738155
-13.10013717,-41.14713217
-10.90534979,3.740648379
-8.984910837,43.64089776
-5.829903978,83.54114713
-2.263374486,133.4164589
0.754458162,173.3167082
3.223593964,218.2044888
5.555555556,273.0673317
8.024691358,347.8802993
9.533607682,397.755611
11.04252401,482.5436409
12.96296296,592.2693267
14.33470508,682.0448878
15.98079561,796.7581047
17.48971193,896.5087282
19.13580247,1001.246883
20.781893,1076.05985
22.42798354,1125.935162
23.25102881,1145.885287
24.62277092,1155.860349
27.36625514,1165.835411
31.34430727,1155.860349
30.38408779,906.4837905
29.69821674,701.9950125
29.01234568,517.4563591
28.18930041,327.9301746
27.50342936,168.3291771
26.8175583,23.69077307
25.99451303,-115.9600998
25.17146776,-215.7107232
24.21124829,-290.5236908
23.38820302,-320.4488778
22.15363512,-335.4114713
20.781893,-330.4239401
18.03840878,-295.5112219
15.43209877,-265.5860349
12.55144033,-240.6483791
8.710562414,-215.7107232
6.378600823,-195.7605985
0.617283951,-180.798005
-5.692729767,-160.8478803
-12.41426612,-145.8852868
-31.7558299,-105.9850374
-28.60082305,-71.0723192
-25.5829904,-41.14713217
-21.87928669,-1.246882793
-18.58710562,23.69077307
-15.02057613,48.62842893
-11.31687243,73.56608479
-7.201646091,93.51620948
-1.303155007,118.4538653
2.263374486,143.3915212
6.378600823,163.3416459
9.807956104,188.2793017
13.51165981,228.1795511
16.39231824,273.0673317
18.58710562,312.967581
20.64471879,357.8553616
23.25102881,437.6558603
25.44581619,542.394015
27.50342936,652.1197007
29.69821674,766.8329177
32.85322359,936.4089776
35.45953361,1056.109726
36.96844993,1110.972569
38.75171468,1145.885287
40.260631,1160.84788
42.18106996,1160.84788
39.98628258,627.1820449
38.34019204,238.1546135
37.51714678,103.4912718
36.96844993,3.740648379
36.00823045,-120.9476309
35.18518519,-195.7605985
34.22496571,-250.6234414
33.12757202,-280.5486284
31.89300412,-295.5112219
30.38408779,-295.5112219
28.60082305,-285.5361596
26.68038409,-270.5735661
24.48559671,-255.6109726
22.29080933,-235.6608479
19.5473251,-220.6982544
16.39231824,-200.7481297
13.78600823,-185.7855362
10.35665295,-170.8229426
6.104252401,-160.8478803
2.400548697,-150.872818
-24.75994513,-120.9476309
-51.2345679,-91.02244389
-45.33607682,-41.14713217
-39.71193416,3.740648379

File: braces/force_displacement/Black_Strut-5.csv
Displacement [mm],Force [kN]
0,0
3.417266187,1021.246459
3.956834532,1093.484419
4.226618705,1140.226629
5.440647482,1157.223796
6.384892086,1152.974504
5.575539568,957.5070822
3.956834532,468.8385269
2.607913669,82.1529745
0.989208633,-334.2776204
0.449640288,-440.509915
-0.089928058,-563.7393768
-0.494604317,-652.9745042
-0.899280576,-674.2209632
-1.573741007,-635.9773371
-2.113309353,-563.7393768
-2.652877698,-487.2521246
-3.192446043,-440.509915
-3.597122302,-406.5155807
-4.136690647,-372.5212465
-4.811151079,-338.5269122
-5.620503597,-317.2804533
-6.564748201,-287.5354108
-3.192446043,-41.07648725
-2.113309353,39.66005666
-1.169064748,116.1473088
-0.089928058,218.1303116
1.393884892,392.3512748
2.742805755,570.8215297
3.956834532,736.5439093
5.305755396,864.0226629
6.115107914,906.5155807
5.305755396,621.8130312
4.091726619,290.368272
3.282374101,116.1473088
2.607913669,-11.33144476
1.933453237,-126.0623229
0.71942446,-245.0424929
0.044964029,-296.0339943
-0.35971223,-321.529745
-1.034172662,-330.0283286
-2.113309353,-334.2776204
-3.597122302,-321.529745
-4.676258993,-300.2832861
-6.699640288,-257.7903683
-3.866906475,-100.5665722
-2.383093525,-2.83286119
-1.303956835,77.90368272
0.854316547,247.8753541
1.663669065,328.611898
3.012589928,468.8385269
4.226618705,621.8130312
5.845323741,787.5354108
6.789568345,872.5212465
7.868705036,957.5070822
8.678057554,995.7507082
9.487410072,1029.745042
7.73381295,528.3286119
6.789568345,286.1189802
6.115107914,77.90368272
4.901079137,-155.8073654
4.361510791,-223.796034
3.68705036,-308.7818697
2.607913669,-347.0254958
1.393884892,-364.0226629
0.314748201,-342.776204
-0.089928058,-342.776204
-2.652877698,-296.0339943
-4.001798561,-274.7875354
-5.080935252,-253.5410765
-6.699640288,-232.2946176
-7.778776978,-228.0453258
-8.723021583,-219.5467422
-9.802158273,-202.5495751
-6.294964029,-62.32294618
-4.271582734,14.16430595
-2.517985612,73.65439093
1.258992806,226.6288952
2.877697842,315.8640227
3.956834532,392.3512748
5.575539568,507.082153
6.519784173,604.815864
7.598920863,698.3002833
8.543165468,774.7875354
9.487410072,851.2747875
8.678057554,630.3116147
7.868705036,405.0991501
7.464028777,303.1161473
6.924460432,201.1331445
6.654676259,120.3966006
5.980215827,5.66572238
5.305755396,-87.81869688
4.091726619,-172.8045326
3.147482014,-206.7988669
1.663669065,-245.0424929
0.314748201,-262.0396601
-1.034172662,-262.0396601
-2.383093525,-253.5410765
-6.834532374,-232.2946176
-7.508992806,-232.2946176
-8.318345324,-223.796034
-9.802158273,-198.3002833
-6.429856115,-58.07365439
-4.271582734,5.66572238
-2.652877698,73.65439093
1.124100719,201.1331445
2.607913669,260.6232295
3.956834532,324.3626062
5.170863309,417.8470255
6.25,507.082153
7.598920863,617.5637394
8.947841727,749.2917847
10.29676259,847.0254958
11.24100719,910.7648725
12.1852518,961.7563739
12.32014388,923.5127479
11.91546763,855.5240793
10.83633094,562.3229462
10.29676259,400.8498584
10.02697842,315.8640227
9.352517986,218.1303116
8.543165468,26.9121813
8.138489209,-58.07365439
7.329136691,-134.5609065
6.789568345,-185.5524079
5.845323741,-232.2946176
5.035971223,-257.7903683
3.552158273,-279.0368272
1.933453237,-283.286119
-1.169064748,-262.0396601
-4.676258993,-232.2946176
-7.508992806,-206.7988669
-9.127697842,-198.3002833
-11.82553957,-185.5524079
-13.57913669,-177.0538244
-8.45323741,-45.32577904
-6.294964029,14.16430595
-4.001798561,69.40509915
-1.169064748,133.1444759
2.607913669,226.6288952
4.76618705,294.6175637
5.845323741,345.6090652
7.194244604,422.0963173
8.81294964,541.0764873
9.622302158,617.5637394
10.70143885,706.7988669
11.78057554,783.286119
12.32014388,804.5325779
10.56654676,456.0906516
10.29676259,362.6062323
9.082733813,154.3909348
8.543165468,77.90368272
8.003597122,1.416430595
7.194244604,-79.32011331
6.519784173,-126.0623229
5.575539568,-172.8045326
4.496402878,-194.0509915
3.821942446,-215.2974504
2.473021583,-223.796034
0.854316547,-228.0453258
-1.573741007,-228.0453258
-3.462230216,-219.5467422
-7.643884892,-206.7988669
-11.5557554,-189.8016997
-14.79316547,-172.8045326
-16.4118705,-168.5552408
-12.23021583,-75.07082153
-9.127697842,1.416430595
-5.89028777,65.15580737
-3.462230216,116.1473088
-0.224820144,167.1388102
2.068345324,209.631728
5.440647482,315.8640227
6.789568345,379.6033994
8.678057554,502.8328612
10.43165468,638.8101983
11.78057554,745.0424929
13.39928058,842.776204
14.34352518,906.5155807
15.1528777,944.7592068
13.93884892,651.5580737
13.1294964,417.8470255
12.32014388,264.8725212
11.37589928,77.90368272
10.70143885,-19.83002833
10.02697842,-96.31728045
9.487410072,-147.3087819
8.678057554,-189.8016997
8.003597122,-215.2974504
7.059352518,-232.2946176
5.845323741,-249.2917847
3.012589928,-249.2917847
-0.494604317,-236.5439093
-2.383093525,-223.796034
-7.508992806,-206.7988669
-11.82553957,-185.5524079
-18.03057554,-164.305949
-23.42625899,-155.8073654
-18.57014388,-75.07082153
-15.4676259,-24.07932011
-12.09532374,26.9121813
-9.397482014,56.6572238
-6.294964029,99.15014164
-1.978417266,145.8923513
3.68705036,243.6260623
5.035971223,269.121813
6.924460432,311.6147309
8.678057554,383.8526912
10.02697842,460.3399433
12.1852518,621.8130312
13.93884892,728.0453258
15.28776978,825.7790368
16.63669065,910.7648725
17.44604317,953.2577904
17.98561151,974.5042493
17.44604317,825.7790368
16.63669065,621.8130312
15.96223022,430.5949008
15.55755396,328.611898
14.88309353,184.1359773
14.34352518,90.65155807
13.93884892,5.66572238
13.1294964,-79.32011331
12.45503597,-147.3087819
11.64568345,-177.0538244
10.83633094,-211.0481586
9.757194245,-232.2946176
8.678057554,-240.7932011
7.73381295,-245.0424929
3.68705036,-236.5439093
-0.494604317,-219.5467422
-4.40647482,-202.5495751
-6.564748201,-194.0509915
-10.47661871,-185.5524079
-17.22122302,-168.5552408
-20.72841727,-160.0566572
-28.95683453,-143.0594901
-25.71942446,-92.06798867
-22.88669065,-58.07365439
-18.97482014,-7.082152975
-15.73741007,26.9121813
-13.4442446,52.40793201
-10.20683453,73.65439093
-4.811151079,111.898017
2.338129496,179.8866856
5.845323741,235.1274788
9.082733813,298.8668555
11.10611511,366.8555241
13.1294964,456.0906516
14.74820144,570.8215297
16.63669065,702.5495751
18.25539568,813.0311615
19.46942446,889.5184136
20.68345324,949.0084986
21.62769784,991.5014164
20.41366906,685.5524079
19.60431655,485.8356941
19.19964029,375.3541076
18.52517986,239.3767705
17.85071942,128.8951841
17.44604317,60.90651558
16.63669065,-41.07648725
15.96223022,-117.5637394
15.01798561,-172.8045326
13.66906475,-211.0481586
11.78057554,-223.796034
10.56654676,-232.2946176
0.044964029,-198.3002833
-3.327338129,-181.3031161
-6.699640288,-172.8045326
-9.667266187,-164.305949
-19.64928058,-147.3087819
-35.02697842,-121.8130312
-30.03597122,-70.82152975
-25.85431655,-24.07932011
-21.13309353,22.66288952
-17.22122302,56.6572238
-12.90467626,82.1529745
-7.508992806,107.6487252
1.124100719,167.1388102
4.361510791,196.8838527
7.194244604,230.878187
9.757194245,273.3711048
12.1852518,324.3626062
14.47841727,409.3484419
15.96223022,481.5864023
17.85071942,600.5665722
19.60431655,723.796034
21.89748201,851.2747875
23.24640288,940.509915
24.86510791,1016.997167
26.34892086,1080.736544
28.23741007,1140.226629
29.45143885,1165.72238
30.26079137,1169.971671
28.50719424,596.3172805
27.69784173,345.6090652
27.02338129,235.1274788
26.48381295,120.3966006
25.80935252,-2.83286119
25.13489209,-104.815864
24.46043165,-172.8045326
23.51618705,-232.2946176
22.84172662,-266.2889518
22.16726619,-279.0368272
21.49280576,-283.286119
20.68345324,-287.5354108
20.00899281,-287.5354108
19.33453237,-283.286119
17.71582734,-266.2889518
16.23201439,-249.2917847
14.34352518,-240.7932011
9.622302158,-215.2974504
7.059352518,-202.5495751
2.338129496,-181.3031161
-1.169064748,-168.5552408
-4.001798561,-160.0566572
-8.183453237,-155.8073654
-44.19964029,-109.0651558
-38.80395683,-66.57223796
-35.1618705,-36.82719547
-30.84532374,1.416430595
-26.12410072,22.66288952
-21.94244604,48.15864023
-15.4676259,73.65439093
-11.01618705,90.65155807
-1.84352518,124.6458924
2.20323741,137.3937677
5.035971223,154.3909348
8.003597122,171.388102
10.97122302,196.8838527
14.47841727,239.3767705
17.44604317,290.368272
19.73920863,345.6090652
21.76258993,417.8470255
24.46043165,553.8243626
27.02338129,711.0481586
28.9118705,825.7790368
31.47482014,983.0028329
33.49820144,1084.985836
35.25179856,1144.475921
36.60071942,1161.473088
38.08453237,1169.971671
39.29856115,1161.473088
39.97302158,1148.725212
35.11690647,150.1416431
34.17266187,-2.83286119
33.76798561,-70.82152975
33.09352518,-130.3116147
32.55395683,-181.3031161
31.60971223,-228.0453258
30.66546763,-253.5410765
29.72122302,-266.2889518
27.83273381,-266.2889518
25.9442446,-257.7903683
20.95323741,-232.2946176
17.98561151,-219.5467422
15.1528777,-198.3002833
13.1294964,-194.0509915
10.02697842,-185.5524079
2.877697842,-164.305949
-58.09352518,-96.31728045
-58.09352518,-96.31728045
-41.23201439,5.66572238

File: braces/force_displacement/Black_Strut-6.csv
Displacement [mm],Force [kN]
-0.215517241,5.997001499
-0.677339901,-70.46476762
-0.769704433,-106.4467766
-1.416256158,-245.8770615
-1.600985222,-284.107946
-1.785714286,-306.5967016
-1.97044335,-338.0809595
-2.155172414,-353.8230885
-2.155172414,-311.0944528
-1.97044335,-239.1304348
-1.693349754,-178.4107946
-1.50862069,-131.1844078
-1.139162562,-29.9850075
-0.769704433,84.70764618
0.153940887,284.8575712
0.800492611,399.5502249
0.985221675,444.5277361
0.615763547,197.1514243
0.153940887,77.96101949
-0.769704433,-223.3883058
-1.139162562,-313.3433283
-1.323891626,-383.0584708
-1.600985222,-491.0044978
-1.600985222,-416.7916042
-1.785714286,-392.053973
-2.247536946,-371.814093
-2.524630542,-353.8230885
-1.97044335,-261.6191904
-1.600985222,-203.1484258
-1.231527094,-92.95352324
-1.04679803,35.23238381
-0.123152709,224.137931
0.246305419,325.3373313
1.169950739,514.2428786
1.447044335,608.6956522
2.001231527,689.6551724
2.463054187,754.8725637
1.169950739,365.8170915
0.615763547,242.1289355
-0.030788177,32.98350825
-0.584975369,-47.97601199
-1.600985222,-194.1529235
-2.155172414,-277.3613193
-2.247536946,-293.1034483
-2.709359606,-326.8365817
-2.986453202,-344.8275862
-3.078817734,-329.0854573
-3.448275862,-299.850075
-3.725369458,-272.8635682
-4.187192118,-252.6236882
-4.371921182,-232.3838081
-2.986453202,-158.1709145
-2.339901478,-101.9490255
-1.97044335,-52.47376312
-1.50862069,8.245877061
0.153940887,257.8710645
1.262315271,489.5052474
1.908866995,633.4332834
2.463054187,714.3928036
3.109605911,763.868066
3.848522167,817.8410795
3.571428571,714.3928036
3.386699507,658.1709145
2.832512315,529.9850075
2.278325123,388.3058471
2.001231527,282.6086957
1.354679803,154.4227886
0.708128079,-5.247376312
0.246305419,-108.6956522
-0.215517241,-162.6686657
-0.584975369,-196.4017991
-1.04679803,-214.3928036
-1.600985222,-225.6371814
-2.155172414,-227.886057
-2.709359606,-227.886057
-3.35591133,-203.1484258
-4.094827586,-180.6596702
-4.833743842,-167.1664168
-5.757389163,-149.1754123
-3.725369458,-59.22038981
-2.339901478,12.74362819
-1.878078818,41.97901049
-0.030788177,170.1649175
0.892857143,262.3688156
1.262315271,323.0884558
1.724137931,392.8035982
2.185960591,455.7721139
2.463054187,507.4962519
2.832512315,577.2113943
3.109605911,635.6821589
3.479064039,687.4062969
4.125615764,732.3838081
4.587438424,770.6146927
5.418719212,813.3433283
5.233990148,741.3793103
4.495073892,520.9895052
4.217980296,451.2743628
3.571428571,260.11994
3.017241379,167.916042
2.647783251,75.71214393
2.185960591,12.74362819
2.001231527,-25.48725637
1.816502463,-68.21589205
1.354679803,-119.94003
0.985221675,-153.6731634
0.615763547,-171.6641679
0.153940887,-187.4062969
-0.123152709,-196.4017991
-0.677339901,-203.1484258
-2.155172414,-189.6551724
-4.094827586,-160.4197901
-5.757389163,-133.4332834
-3.910098522,-74.96251874
-2.43226601,-16.49175412
-1.04679803,48.72563718
0.615763547,165.6671664
1.447044335,221.8890555
1.724137931,255.6221889
2.555418719,343.3283358
3.109605911,408.5457271
3.571428571,460.2698651
4.125615764,532.2338831
4.86453202,637.9310345
5.511083744,712.143928
6.342364532,775.1124438
6.804187192,817.8410795
6.527093596,712.143928
5.78817734,523.2383808
5.233990148,395.0524738
4.679802956,221.8890555
4.40270936,161.1694153
3.9408867,80.20989505
3.571428571,8.245877061
3.294334975,-41.22938531
3.017241379,-74.96251874
2.740147783,-115.4422789
2.278325123,-146.9265367
1.816502463,-164.9175412
1.169950739,-180.6596702
0.708128079,-182.9085457
-0.400246305,-178.4107946
-1.04679803,-171.6641679
-2.339901478,-158.1709145
-3.910098522,-144.6776612
-5.295566502,-135.6821589
-6.496305419,-126.6866567
-7.512315271,-124.4377811
-9.082512315,-117.6911544
-8.713054187,-101.9490255
-6.865763547,-70.46476762
-5.572660099,-34.48275862
-3.910098522,10.49475262
-2.43226601,44.22788606
0.523399015,140.9295352
2.001231527,210.6446777
2.924876847,269.1154423
3.663793103,334.3328336
4.217980296,413.0434783
5.049261084,500.7496252
5.78817734,586.2068966
6.527093596,660.4197901
7.17364532,714.3928036
8.004926108,770.6146927
8.836206897,811.0944528
8.466748768,703.1484258
7.450738916,471.5142429
6.896551724,365.8170915
6.342364532,215.1424288
6.065270936,158.9205397
5.78817734,84.70764618
5.511083744,19.49025487
5.141625616,-52.47376312
4.772167488,-97.45127436
4.40270936,-126.6866567
3.848522167,-144.6776612
3.109605911,-160.4197901
2.463054187,-162.6686657
1.354679803,-162.6686657
-0.030788177,-151.4242879
-1.97044335,-144.6776612
-3.078817734,-135.6821589
-4.556650246,-124.4377811
-6.681034483,-115.4422789
-7.974137931,-106.4467766
-9.913793103,-99.70014993
-11.76108374,-92.95352324
-13.33128079,-86.20689655
-10.09852217,-36.73163418
-7.604679803,-5.247376312
-5.110837438,30.73463268
-2.43226601,71.2143928
0.246305419,113.9430285
1.169950739,134.1829085
2.185960591,167.916042
3.109605911,206.1469265
4.310344828,260.11994
4.956896552,305.0974513
5.695812808,370.3148426
6.804187192,476.011994
7.63546798,556.9715142
8.651477833,662.6686657
9.667487685,745.8770615
10.591133,804.3478261
11.51477833,849.3253373
11.05295567,727.886057
10.31403941,550.2248876
9.852216749,444.5277361
9.575123153,343.3283358
9.113300493,228.6356822
8.466748768,95.95202399
8.004926108,14.99250375
7.543103448,-56.97151424
6.988916256,-117.6911544
6.434729064,-144.6776612
5.78817734,-158.1709145
5.049261084,-167.1664168
4.495073892,-169.4152924
3.756157635,-169.4152924
1.539408867,-146.9265367
0.153940887,-135.6821589
-2.247536946,-119.94003
-3.448275862,-113.1934033
-5.018472906,-106.4467766
-6.496305419,-97.45127436
-8.251231527,-90.70464768
-9.821428571,-86.20689655
-10.92980296,-83.95802099
-12.2229064,-81.70914543
-12.7770936,-79.46026987
-10.65270936,-50.22488756
-8.158866995,-14.24287856
-5.572660099,17.24137931
-2.709359606,55.47226387
0.246305419,93.70314843
2.647783251,134.1829085
4.40270936,174.6626687
5.511083744,221.8890555
6.527093596,262.3688156
7.358374384,316.3418291
8.189655172,374.8125937
8.836206897,428.7856072
9.390394089,502.9985007
10.03694581,570.4647676
10.68349754,628.9355322
11.42241379,689.6551724
12.06896552,741.3793103
12.71551724,795.3523238
13.54679803,835.832084
14.56280788,883.0584708
14.10098522,752.6236882
13.36206897,570.4647676
12.71551724,417.5412294
12.06896552,255.6221889
11.33004926,107.1964018
10.96059113,37.48125937
10.591133,-38.98050975
10.31403941,-83.95802099
9.852216749,-128.9355322
9.298029557,-151.4242879
8.5591133,-164.9175412
7.727832512,-167.1664168
6.804187192,-164.9175412
5.141625616,-153.6731634
3.109605911,-140.17991
1.539408867,-128.9355322
-0.400246305,-119.94003
-2.986453202,-113.1934033
-5.572660099,-97.45127436
-8.897783251,-88.45577211
-11.57635468,-77.2113943
-14.62438424,-77.2113943
-19.24261084,-68.21589205
-14.5320197,-27.73613193
-11.02216749,1.499250375
-7.235221675,28.48575712
-4.27955665,53.22338831
1.077586207,100.4497751
3.017241379,122.9385307
4.310344828,143.1784108
6.157635468,176.9115442
7.820197044,228.6356822
9.205665025,278.1109445
9.852216749,311.844078
10.49876847,363.5682159
11.33004926,431.0344828
12.25369458,507.4962519
12.90024631,595.2023988
13.82389163,667.1664168
14.56280788,727.886057
15.4864532,786.3568216
16.31773399,831.3343328
17.05665025,865.0674663
15.7635468,532.2338831
15.39408867,435.5322339
14.83990148,287.1064468
14.47044335,226.3868066
14.37807882,181.4092954
14.10098522,120.6896552
13.73152709,55.47226387
13.26970443,-18.74062969
12.90024631,-74.96251874
12.25369458,-119.94003
11.69950739,-140.17991
10.8682266,-151.4242879
9.944581281,-153.6731634
8.5591133,-146.9265367
7.081280788,-137.9310345
5.972906404,-131.1844078
5.049261084,-126.6866567
3.663793103,-117.6911544
1.908866995,-106.4467766
0.985221675,-104.197901
-0.123152709,-97.45127436
-1.97044335,-92.95352324
-2.89408867,-88.45577211
-4.464285714,-86.20689655
-5.665024631,-83.95802099
-25.98522167,-65.96701649
-21.27463054,-32.23388306
-16.74876847,-2.99850075
-12.31527094,19.49025487
-8.897783251,37.48125937
-4.74137931,59.97001499
-1.139162562,77.96101949
2.278325123,100.4497751
4.772167488,122.9385307
6.71182266,147.6761619
8.743842365,181.4092954
9.852216749,210.6446777
11.1453202,255.6221889
12.62315271,327.5862069
13.36206897,392.8035982
14.00862069,458.0209895
14.65517241,520.9895052
15.4864532,601.9490255
16.31773399,671.6641679
16.96428571,723.3883058
17.7955665,777.3613193
18.81157635,829.0854573
19.64285714,867.3163418
18.44211823,545.7271364
17.88793103,410.7946027
17.51847291,318.5907046
17.14901478,230.8845577
16.68719212,154.4227886
16.22536946,77.96101949
15.7635468,12.74362819
15.4864532,-38.98050975
14.93226601,-88.45577211
14.47044335,-108.6956522
13.91625616,-131.1844078
12.90024631,-146.9265367
12.16133005,-146.9265367
10.49876847,-140.17991
8.743842365,-128.9355322
7.727832512,-126.6866567
5.880541872,-117.6911544
3.386699507,-108.6956522
0.523399015,-97.45127436
-3.540640394,-90.70464768
-7.512315271,-81.70914543
-35.49876847,-54.72263868
-31.06527094,-32.23388306
-27.37068966,-14.24287856
-23.76847291,3.748125937
-19.88916256,17.24137931
-14.62438424,37.48125937
-9.082512315,57.72113943
-6.034482759,68.96551724
-3.725369458,73.46326837
0.708128079,93.70314843
3.386699507,107.1964018
5.141625616,113.9430285
7.266009852,134.1829085
8.928571429,154.4227886
10.591133,179.1604198
12.06896552,215.1424288
13.26970443,255.6221889
14.19334975,300.5997001
15.02463054,354.5727136
15.67118227,404.047976
16.50246305,467.0164918
17.14901478,527.7361319
17.98029557,597.4512744
18.90394089,669.4152924
19.55049261,730.1349325
20.84359606,797.6011994
22.04433498,853.8230885
23.15270936,887.5562219
24.07635468,907.7961019
23.52216749,759.3703148
22.87561576,588.4557721
22.4137931,437.7811094
21.85960591,305.0974513
21.39778325,217.3913043
20.84359606,111.6941529
20.3817734,32.98350825
20.19704433,-7.496251874
19.82758621,-47.97601199
19.55049261,-79.46026987
19.18103448,-113.1934033
18.62684729,-128.9355322
17.98029557,-140.17991
17.05665025,-146.9265367
16.04064039,-146.9265367
14.83990148,-140.17991
13.26970443,-131.1844078
11.33004926,-124.4377811
9.575123153,-115.4422789
7.727832512,-110.9445277
5.972906404,-101.9490255
4.125615764,-97.45127436
2.463054187,-90.70464768
0.892857143,-88.45577211
-8.990147783,-79.46026987
-45.01231527,-52.47376312
-40.30172414,-29.9850075
-35.31403941,-14.24287856
-31.80418719,-0.749625187
-27.09359606,12.74362819
-21.92118227,26.23688156
-17.02586207,39.73013493
-12.5,50.97451274
-7.419950739,64.46776612
1.724137931,93.70314843
4.40270936,107.1964018
6.896551724,111.6941529
8.651477833,125.1874063
10.68349754,140.9295352
12.43842365,154.4227886
13.63916256,170.1649175
15.11699507,194.9025487
16.41009852,230.8845577
17.51847291,269.1154423
18.62684729,302.8485757
19.45812808,352.3238381
20.3817734,417.5412294
21.12068966,487.2563718
21.76724138,550.2248876
22.32142857,601.9490255
23.15270936,667.1664168
23.89162562,721.1394303
24.7229064,766.1169415
25.73891626,822.3388306
26.93965517,869.5652174
28.04802956,894.3028486
29.06403941,914.5427286
28.87931034,865.0674663
28.50985222,777.3613193
28.14039409,716.6416792
27.77093596,646.9265367
27.40147783,586.2068966
27.12438424,509.7451274
26.66256158,415.2923538
26.10837438,289.3553223
25.55418719,192.6536732
25.09236453,111.6941529
24.53817734,21.73913043
24.16871921,-27.73613193
23.70689655,-68.21589205
23.24507389,-99.70014993
22.59852217,-122.1889055
21.76724138,-131.1844078
20.84359606,-137.9310345
20.01231527,-137.9310345
19.18103448,-133.4332834
17.7955665,-126.6866567
16.59482759,-119.94003
15.11699507,-113.1934033
13.54679803,-106.4467766
11.88423645,-99.70014993
9.852216749,-95.2023988
7.358374384,-88.45577211
5.32635468,-86.20689655
3.201970443,-83.95802099
-29.67980296,-63.71814093
-42.05665025,-59.22038981
-56.00369458,-50.22488756
-52.0320197,-34.48275862
-48.79926108,-20.98950525
-45.658867,-11.994003
-42.70320197,-0.749625187
-40.85591133,5.997001499

File: braces/force_displacement/Black_Strut-7.csv
Displacement [mm],Force [kN]
0,0
2.260638298,959.798995
3.058510638,1020.100503
4.920212766,1020.100503
3.191489362,15.07537688
2.659574468,-276.3819095
1.994680851,-512.5628141
1.728723404,-577.8894472
1.462765957,-633.1658291
1.063829787,-693.4673367
0.79787234,-753.7688442
0.39893617,-804.0201005
0.132978723,-854.2713568
-0.265957447,-884.4221106
-1.329787234,-824.120603
-1.994680851,-773.8693467
-2.526595745,-713.5678392
-2.925531915,-653.2663317
-3.191489362,-597.9899497
-3.590425532,-542.7135678
-4.122340426,-487.4371859
-4.787234043,-427.1356784
-4.654255319,-361.8090452
-4.388297872,-271.3567839
-3.723404255,-115.5778894
-3.058510638,65.32663317
-2.526595745,201.0050251
-1.595744681,331.6582915
-0.664893617,462.3115578
0.664893617,582.9145729
1.728723404,698.4924623
2.925531915,793.9698492
3.989361702,869.3467337
5.053191489,924.6231156
4.920212766,748.7437186
4.654255319,592.9648241
4.255319149,402.0100503
3.989361702,311.5577889
3.723404255,160.8040201
3.058510638,-90.45226131
2.925531915,-180.9045226
2.393617021,-351.758794
1.994680851,-402.0100503
1.595744681,-477.3869347
1.196808511,-507.5376884
0.664893617,-552.7638191
0.132978723,-552.7638191
-0.664893617,-542.7135678
-1.196808511,-492.4623116
-1.861702128,-442.2110553
-2.925531915,-391.959799
-3.723404255,-356.7839196
-4.654255319,-331.6582915
-4.255319149,-231.1557789
-3.457446809,-75.37688442
-2.925531915,10.05025126
-2.260638298,120.6030151
-0.930851064,261.3065327
-0.132978723,346.7336683
1.462765957,482.4120603
2.925531915,628.1407035
4.122340426,758.7939698
5.053191489,829.1457286
6.25,884.4221106
5.984042553,678.3919598
5.585106383,512.5628141
5.186170213,286.4321608
4.654255319,115.5778894
4.521276596,15.07537688
4.122340426,-100.5025126
3.723404255,-226.1306533
3.324468085,-291.4572864
3.058510638,-341.7085427
2.792553191,-376.8844221
1.861702128,-437.1859296
1.063829787,-452.2613065
0.39893617,-442.2110553
-0.531914894,-407.0351759
-1.861702128,-356.7839196
-3.191489362,-311.5577889
-5.186170213,-256.281407
-6.117021277,-241.2060302
-5.45212766,-105.5276382
-4.654255319,-15.07537688
-3.989361702,55.27638191
-3.058510638,120.6030151
-1.462765957,211.0552764
0.39893617,301.5075377
1.994680851,422.1105528
3.324468085,522.6130653
5.186170213,693.4673367
6.382978723,773.8693467
7.579787234,849.2462312
8.111702128,884.4221106
7.446808511,527.638191
7.180851064,376.8844221
6.914893617,246.2311558
6.382978723,65.32663317
5.984042553,-75.37688442
5.85106383,-145.7286432
5.585106383,-226.1306533
5.186170213,-281.4070352
4.654255319,-336.6834171
3.989361702,-391.959799
3.058510638,-402.0100503
1.329787234,-371.8592965
-0.664893617,-321.6080402
-2.260638298,-281.4070352
-3.457446809,-256.281407
-5.319148936,-226.1306533
-7.180851064,-206.0301508
-9.441489362,-180.9045226
-8.244680851,-90.45226131
-7.446808511,-35.1758794
-6.64893617,15.07537688
-5.85106383,65.32663317
-4.122340426,130.6532663
-0.664893617,221.1055276
1.196808511,291.4572864
3.058510638,381.9095477
4.787234043,497.4874372
5.718085106,587.9396985
6.781914894,693.4673367
7.579787234,768.8442211
8.776595745,849.2462312
9.707446809,894.4723618
9.175531915,673.3668342
8.643617021,361.8090452
8.111702128,130.6532663
7.845744681,5.025125628
7.313829787,-125.6281407
6.781914894,-236.1809045
6.117021277,-301.5075377
5.718085106,-336.6834171
5.053191489,-346.7336683
3.058510638,-316.5829146
-0.132978723,-256.281407
-2.393617021,-231.1557789
-3.457446809,-221.1055276
-4.787234043,-206.0301508
-6.25,-190.9547739
-8.244680851,-175.879397
-10.7712766,-165.8291457
-12.36702128,-155.7788945
-11.17021277,-80.40201005
-9.707446809,-10.05025126
-8.111702128,50.25125628
-2.127659574,170.8542714
1.462765957,231.1557789
2.792553191,281.4070352
4.654255319,366.8341709
5.718085106,457.2864322
6.64893617,542.7135678
7.712765957,638.1909548
8.643617021,753.7688442
9.574468085,834.1708543
10.50531915,894.4723618
11.03723404,919.5979899
10.50531915,668.3417085
9.973404255,442.2110553
9.308510638,165.8291457
8.776595745,-40.20100503
8.510638298,-130.6532663
7.978723404,-231.1557789
7.712765957,-266.3316583
7.04787234,-311.5577889
6.382978723,-326.6331658
4.388297872,-271.3567839
2.393617021,-241.2060302
0.39893617,-216.080402
-2.260638298,-201.0050251
-4.255319149,-185.9296482
-6.515957447,-170.8542714
-13.56382979,-140.7035176
-15.82446809,-130.6532663
-13.96276596,-55.27638191
-12.23404255,0
-10.7712766,40.20100503
-9.042553191,75.37688442
-5.186170213,115.5778894
-1.063829787,160.8040201
1.861702128,211.0552764
3.457446809,256.281407
4.654255319,301.5075377
6.25,381.9095477
7.313829787,457.2864322
8.377659574,577.8894472
9.574468085,723.6180905
10.63829787,824.120603
11.56914894,889.4472362
12.36702128,939.6984925
11.96808511,623.1155779
11.56914894,366.8341709
10.90425532,135.678392
10.63829787,-20.10050251
9.840425532,-211.0552764
9.175531915,-291.4572864
8.377659574,-316.5829146
7.712765957,-291.4572864
6.914893617,-271.3567839
5.984042553,-246.2311558
4.521276596,-221.1055276
3.324468085,-201.0050251
2.127659574,-195.9798995
0.531914894,-185.9296482
-0.79787234,-170.8542714
-1.861702128,-170.8542714
-2.792553191,-170.8542714
-4.388297872,-155.7788945
-7.712765957,-140.7035176
-9.707446809,-135.678392
-14.7606383,-115.5778894
-21.94148936,-100.5025126
-19.94680851,-45.22613065
-17.28723404,0
-14.2287234,35.1758794
-10.7712766,80.40201005
-4.388297872,110.5527638
-0.531914894,140.7035176
1.861702128,175.879397
4.654255319,221.1055276
6.515957447,281.4070352
7.978723404,366.8341709
9.175531915,477.3869347
10.10638298,567.839196
11.30319149,708.5427136
11.96808511,778.8944724
12.5,839.1959799
13.69680851,909.5477387
14.7606383,954.7738693
15.69148936,984.9246231
15.69148936,924.6231156
14.7606383,522.6130653
13.96276596,105.5276382
13.56382979,-90.45226131
12.89893617,-221.1055276
12.36702128,-276.3819095
11.70212766,-316.5829146
11.03723404,-301.5075377
10.2393617,-276.3819095
9.574468085,-246.2311558
7.712765957,-206.0301508
6.515957447,-185.9296482
4.787234043,-170.8542714
2.792553191,-155.7788945
0.79787234,-150.7537688
-2.260638298,-140.7035176
-6.781914894,-125.6281407
-18.35106383,-100.5025126
-25.39893617,-90.45226131
-31.11702128,-70.35175879
-26.7287234,-20.10050251
-22.87234043,15.07537688
-18.75,45.22613065
-14.62765957,60.30150754
-13.69680851,65.32663317
-3.723404255,95.47738693
-0.265957447,110.5527638
1.994680851,125.6281407
4.521276596,150.7537688
6.382978723,180.9045226
8.111702128,216.080402
9.574468085,271.3567839
11.03723404,341.7085427
12.36702128,472.361809
14.2287234,688.4422111
14.7606383,758.7939698
15.55851064,809.0452261
16.62234043,809.0452261
14.62765957,15.07537688

File: braces/force_displacement/Black_Strut-8.csv
Displacement [mm],Force [kN]
0,0
-2.845884413,-648.2939633
-0.087565674,-13.12335958
3.721541156,1157.480315
-0.087565674,-13.12335958
-2.583187391,-863.5170604
-2.977232925,-758.5301837
-2.845884413,-643.0446194
0.175131349,18.37270341
3.590192644,1115.485564
0.437828371,18.37270341
-1.269702277,-501.312336
-1.795096322,-559.0551181
-2.451838879,-580.0524934
-2.714535902,-501.312336
-3.108581436,-443.5695538
-3.896672504,-391.0761155
-4.290718039,-364.8293963
-1.269702277,-23.62204724
-0.61295972,65.6167979
1.094570928,333.3333333
3.590192644,1068.24147
4.509632224,1157.480315
5.297723292,1209.973753
2.145359019,259.8425197
1.619964974,55.11811024
1.22591944,-60.36745407
0.043782837,-354.3307087
-0.481611208,-401.5748031
-0.744308231,-433.0708661
-1.401050788,-454.0682415
-2.057793345,-417.3228346
-3.108581436,-375.328084
-4.684763573,-317.5853018
-2.845884413,-170.6036745
0.700525394,223.0971129
0.963222417,275.5905512
3.327495622,711.2860892
4.903677758,1031.496063
5.429071804,1110.23622
6.611208406,1173.228346
5.166374781,727.0341207
3.984238179,406.824147
2.408056042,-2.624671916
1.751313485,-154.855643
0.963222417,-265.0918635
0.569176883,-307.0866142
-0.61295972,-343.832021
-1.926444834,-359.5800525
-2.977232925,-349.0813648
-5.210157618,-296.5879265
-6.129597198,-265.0918635
-2.451838879,-23.62204724
0.700525394,228.3464567
4.378283713,748.0314961
5.560420315,958.0052493
6.348511384,1089.238845
7.267950963,1136.48294
7.793345009,1162.729659
7.267950963,926.5091864
5.823117338,480.3149606
5.03502627,270.3412073
4.246935201,65.6167979
3.590192644,-44.61942257
2.933450088,-170.6036745
2.539404553,-223.0971129
1.882661996,-265.0918635
0.043782837,-328.0839895
-1.007005254,-349.0813648
-2.451838879,-328.0839895
-3.896672504,-307.0866142
-7.180385289,-249.343832
-9.544658494,-217.847769
-4.947460595,-18.37270341
-0.218914186,196.8503937
2.802101576,349.0813648
4.11558669,469.816273
5.03502627,616.7979003
6.217162872,853.0183727
6.873905429,963.2545932
7.661996497,1062.992126
8.450087566,1110.23622
9.369527145,1141.732283
8.187390543,800.5249344
6.611208406,328.0839895
5.429071804,60.36745407
4.772329247,-86.61417323
4.11558669,-175.8530184
3.458844133,-238.8451444
3.327495622,-238.8451444
2.539404553,-270.3412073
1.619964974,-307.0866142
0.569176883,-312.335958
-2.189141856,-291.3385827
-3.633975482,-270.3412073
-4.816112084,-249.343832
-7.705779335,-217.847769
-12.43432574,-191.6010499
-7.180385289,-13.12335958
-4.947460595,49.8687664
-2.451838879,123.3595801
2.802101576,312.335958
5.297723292,475.0656168
6.348511384,611.5485564
7.267950963,774.2782152
8.056042032,889.7637795
8.8441331,1005.249344
10.0262697,1094.488189
10.81436077,1152.230971
9.500875657,648.2939633
8.581436077,401.5748031
7.530647986,160.1049869
7.136602452,34.12073491
6.085814361,-112.8608924
5.560420315,-191.6010499
4.903677758,-228.3464567
4.509632224,-249.343832
3.721541156,-265.0918635
2.145359019,-286.0892388
0.569176883,-280.839895
-0.61295972,-275.5905512
-2.583187391,-249.343832
-5.078809107,-228.3464567
-6.392294221,-217.847769
-10.98949212,-191.6010499
-19.26444834,-144.3569554
-13.87915937,-39.37007874
-9.544658494,34.12073491
-3.765323993,123.3595801
-0.087565674,170.6036745
2.014010508,217.847769
6.217162872,391.0761155
8.056042032,585.3018373
9.238178634,758.5301837
10.28896673,926.5091864
11.2084063,1068.24147
12.52189142,1131.233596
13.70402802,1162.729659
14.36077058,1167.979003
11.60245184,433.0708661
10.0262697,39.37007874
9.238178634,-107.6115486
8.450087566,-207.3490814
7.267950963,-265.0918635
6.217162872,-275.5905512
4.903677758,-280.839895
-1.663747811,-212.5984252
-4.290718039,-202.0997375
-6.917688266,-170.6036745
-9.938704028,-160.1049869
-14.2732049,-139.1076115
-25.04378284,-107.6115486
-18.08231173,-13.12335958
-14.92994746,23.62204724
-9.544658494,70.86614173
-4.42206655,102.3622047
0.831873905,165.3543307
3.064798599,202.0997375
5.560420315,249.343832
7.661996497,333.3333333
9.369527145,443.5695538
10.42031524,553.8057743
11.86514886,748.0314961
13.04728546,921.2598425
13.83537653,1031.496063
14.88616462,1115.485564
16.06830123,1167.979003
17.51313485,1199.475066
15.67425569,580.0524934
14.6234676,254.5931759
13.70402802,70.86614173
13.17863398,-34.12073491
12.52189142,-128.6089239
11.99649737,-186.351706
11.07705779,-244.0944882
9.632224168,-265.0918635
8.8441331,-259.8425197
6.742556918,-238.8451444
5.429071804,-217.847769
3.590192644,-202.0997375
1.751313485,-181.1023622
-0.087565674,-165.3543307
-4.028021016,-154.855643
-9.281961471,-139.1076115
-30.29772329,-97.11286089
-28.45884413,-60.36745407
-25.43782837,-34.12073491
-22.67950963,-7.874015748
-18.47635727,34.12073491
-13.61646235,55.11811024
-1.138353765,112.8608924
2.539404553,144.3569554
5.297723292,175.8530184
7.399299475,196.8503937
9.76357268,249.343832
11.73380035,317.5853018
13.441331,443.5695538
14.88616462,637.7952756
16.19964974,858.2677165
17.51313485,1062.992126
18.56392294,1152.230971
19.87740806,1220.472441
20.92819615,1246.71916
21.45359019,1246.71916
18.82661996,422.5721785
17.51313485,107.6115486
16.06830123,-123.3595801
15.41155867,-196.8503937
14.75481611,-228.3464567
13.83537653,-244.0944882
12.91593695,-233.5958005
11.99649737,-217.847769
10.0262697,-196.8503937
7.793345009,-170.6036745
6.217162872,-149.6062992
2.276707531,-133.8582677
-4.816112084,-112.8608924
-37.12784588,-81.3648294
-30.69176883,-28.87139108
-26.35726795,-7.874015748
-21.23467601,23.62204724
-15.32399299,49.8687664
-11.51488616,60.36745407
-0.350262697,91.86351706
2.933450088,118.1102362
5.823117338,128.6089239
8.581436077,149.6062992
11.47110333,202.0997375
13.57267951,259.8425197
15.14886165,333.3333333
16.33099825,443.5695538
17.77583187,637.7952756
20.14010508,1026.246719
20.66549912,1110.23622
21.32224168,1167.979003
22.11033275,1220.472441
23.16112084,1262.467192
24.21190893,1283.464567
24.47460595,1272.965879
23.68651489,1041.994751
21.5849387,469.816273
20.53415061,175.8530184
19.87740806,18.37270341
19.08931699,-107.6115486
18.56392294,-160.1049869
18.16987741,-196.8503937
17.51313485,-223.0971129
16.72504378,-223.0971129
16.06830123,-212.5984252
14.09807356,-181.1023622
13.04728546,-170.6036745
11.2084063,-149.6062992
10.0262697,-139.1076115
7.793345009,-123.3595801
5.03502627,-112.8608924
3.19614711,-102.3622047
2.014010508,-97.11286089
-1.926444834,-86.61417323
-8.756567426,-81.3648294
-13.22241681,-76.11548556
-24.51838879,-76.11548556
-46.5849387,-70.86614173
-41.46234676,-34.12073491
-37.78458844,-18.37270341
-34.50087566,-2.624671916
-29.64098074,18.37270341
-22.67950963,34.12073491
-16.37478109,44.61942257
8.975481611,112.8608924
13.17863398,154.855643
15.14886165,186.351706
16.72504378,238.8451444
18.43257443,301.8372703
19.74605954,443.5695538
21.19089317,664.0419948
22.37302977,853.0183727
23.29246935,973.7532808
24.60595447,1062.992126
25.91943958,1136.48294
27.49562172,1178.47769
28.94045534,1178.47769
29.46584939,1146.981627
28.28371278,748.0314961
26.97022767,375.328084
25.39404553,13.12335958
25.52539405,7.874015748
