Repository: RESSLab-Team/resslab-hub-data

# Steel braces database

Cyclic and monotonic tests on steel braces (HSS, pipe, W and other shapes) with their gusset plate details, material properties, buckling parameters and the measured force-displacement response.

## Contents

| Path | Contents |
| --- | --- |
| `steel_braces.csv` | Main table, one row per brace test. |
| `steel_braces_data_dictionary.csv` | Data dictionary: name, description, symbol, unit, type, example and nullability of every column of the main table. It is the single reference for what each column expects, so it is not repeated here. |
| `force_displacement/` | Measured force-displacement hysteresis, one CSV per test. |

File: braces/force_displacement/Han_S85-14C.csv
Displacement [mm],Force [kN]
6.683591e-01,6.603907e+00
4.010155e-01,-2.773641e+02
-1.336718e-01,-3.863286e+02
-8.465882e-01,-4.556696e+02
-4.901300e-01,-2.179289e+02
2.227864e-01,-3.301953e+00
1.292161e+00,2.641563e+02
2.005077e+00,5.316145e+02
2.005077e+00,5.283126e+02
1.648619e+00,2.938739e+02
7.574737e-01,5.613321e+01
4.901300e-01,-1.948153e+02
-3.119009e-01,-4.292540e+02
-4.901300e-01,-5.018969e+02
-1.113932e+00,-5.613321e+02
-1.381276e+00,-5.283126e+02
-2.094192e+00,-4.952930e+02
-2.539765e+00,-4.787833e+02
-2.628879e+00,-4.490657e+02
-2.985338e+00,-4.259520e+02
-3.965598e+00,-3.896305e+02
-3.965598e+00,-3.896305e+02
-3.698254e+00,-3.037797e+02
-1.648619e+00,-8.254884e+01
-9.357028e-01,0
-2.227864e-01,1.386820e+02
3.119009e-01,2.278348e+02
9.357028e-01,3.467051e+02
1.648619e+00,4.985950e+02
2.450650e+00,6.042575e+02
2.896223e+00,7.099200e+02
4.054712e+00,8.155825e+02
3.965598e+00,6.735985e+02
3.609139e+00,6.009555e+02
3.074452e+00,4.490657e+02
2.539765e+00,3.202895e+02
1.915963e+00,1.617957e+02
1.470390e+00,6.603907e+01
1.113932e+00,-5.283126e+01
8.465882e-01,-9.245470e+01
2.227864e-01,-3.301953e+02
-1.336718e-01,-3.500071e+02
-9.357028e-01,-3.698188e+02
-1.648619e+00,-3.731207e+02
-2.361536e+00,-3.797247e+02
-2.896223e+00,-3.797247e+02
-3.520025e+00,-3.764227e+02
-4.054712e+00,-3.632149e+02
-4.054712e+00,-3.367993e+02
-3.609139e+00,-2.839680e+02
-2.005077e+00,-1.089645e+02
-1.292161e+00,-3.301953e+01
-4.901300e-01,9.575665e+01
1.336718e-01,1.915133e+02
7.574737e-01,3.169875e+02
1.470390e+00,4.556696e+02
2.272421e+00,5.745399e+02
2.807108e+00,6.702966e+02
3.520025e+00,7.726571e+02
4.143827e+00,8.453001e+02
4.856743e+00,8.981313e+02
5.569660e+00,9.278489e+02
5.658774e+00,7.825630e+02
5.391430e+00,6.835044e+02
4.856743e+00,5.580301e+02
4.143827e+00,4.325559e+02
3.876483e+00,2.839680e+02
3.341796e+00,2.443446e+02
2.807108e+00,5.943516e+01
2.361536e+00,-2.971758e+01
1.826848e+00,-1.353801e+02
1.292161e+00,-2.344387e+02
8.465882e-01,-3.037797e+02
-3.119009e-01,-3.566110e+02
-1.024817e+00,-3.665168e+02
-2.183307e+00,-3.599129e+02
-3.074452e+00,-3.500071e+02
-4.322056e+00,-3.268934e+02
-3.698254e+00,-3.037797e+02
-2.628879e+00,-1.816074e+02
-2.183307e+00,-1.419840e+02
-1.470390e+00,-5.943516e+01
-9.357028e-01,1.981172e+01
-3.119009e-01,1.221723e+02
-4.455728e-02,1.617957e+02
4.901300e-01,2.641563e+02
1.292161e+00,4.094422e+02
2.183307e+00,5.580301e+02
2.539765e+00,6.372770e+02
3.430910e+00,7.429395e+02
4.322056e+00,8.651118e+02
5.480545e+00,9.278489e+02
5.569660e+00,8.419981e+02
5.480545e+00,7.231278e+02
5.034972e+00,6.141633e+02
4.589399e+00,5.085008e+02
4.232941e+00,4.424618e+02
3.965598e+00,3.334973e+02
3.965598e+00,2.806660e+02
3.430910e+00,2.410426e+02
3.074452e+00,1.287762e+02
2.807108e+00,5.943516e+01
2.539765e+00,1.320781e+01
2.094192e+00,-8.254884e+01
1.559505e+00,-2.014192e+02
1.024817e+00,-2.773641e+02
6.683591e-01,-3.202895e+02
-4.010155e-01,-3.401012e+02
-1.113932e+00,-3.367993e+02
-2.361536e+00,-3.334973e+02
-3.341796e+00,-3.202895e+02
-4.411170e+00,-3.202895e+02
-4.678514e+00,-2.971758e+02
-3.341796e+00,-2.047211e+02
-2.628879e+00,-1.518899e+02
-1.737734e+00,-8.585079e+01
-9.357028e-01,3.301953e+00
-7.574737e-01,6.934102e+01
2.227864e-01,1.981172e+02
5.792446e-01,2.740621e+02
9.357028e-01,3.467051e+02
1.559505e+00,4.523676e+02
2.361536e+00,5.778419e+02
2.896223e+00,6.702966e+02
-4.411170e+00,-2.740621e+02
-3.341796e+00,-2.080231e+02
-2.628879e+00,-1.650977e+02
-1.470390e+00,-7.924688e+01
-1.113932e+00,-3.301953e+01
-5.792446e-01,6.273712e+01
1.826848e+00,3.863286e+02
2.361536e+00,4.523676e+02
3.163567e+00,5.316145e+02
3.787368e+00,6.405790e+02
4.411170e+00,7.396376e+02
5.213201e+00,8.221864e+02
5.926118e+00,9.014333e+02
6.639034e+00,9.410567e+02
8.064867e+00,9.641704e+02
8.064867e+00,7.858649e+02
7.708409e+00,6.802024e+02
7.262836e+00,5.910497e+02
6.460805e+00,3.995364e+02
5.837003e+00,2.344387e+02
4.500285e+00,-1.320781e+01
4.054712e+00,-9.905860e+01
3.163567e+00,-2.311367e+02
2.985338e+00,-2.806660e+02
2.450650e+00,-3.136856e+02
1.915963e+00,-3.301953e+02
1.024817e+00,-3.401012e+02
-6.683591e-01,-3.202895e+02
-1.915963e+00,-3.103836e+02
-2.985338e+00,-2.971758e+02
-4.500285e+00,-2.872700e+02
-3.787368e+00,-2.344387e+02
-2.896223e+00,-1.683996e+02
-1.559505e+00,-8.585079e+01
-1.113932e+00,-3.632149e+01
-1.113932e+00,1.320781e+01
2.227864e-01,2.212309e+02
1.826848e+00,3.929325e+02
2.896223e+00,4.886891e+02
3.341796e+00,5.646340e+02
4.232941e+00,7.066180e+02
4.945858e+00,7.924688e+02
5.658774e+00,8.750177e+02
6.193461e+00,9.179431e+02
6.728149e+00,9.344528e+02
8.064867e+00,9.641704e+02
8.064867e+00,8.486020e+02
7.886638e+00,7.462415e+02
7.530180e+00,6.438809e+02
6.817263e+00,4.985950e+02
6.015232e+00,2.938739e+02
5.124087e+00,9.905860e+01
4.856743e+00,5.613321e+01
3.787368e+00,-1.750035e+02
3.163567e+00,-2.278348e+02
2.807108e+00,-2.509485e+02
2.183307e+00,-2.641563e+02
1.559505e+00,-2.773641e+02
-4.901300e-01,-2.806660e+02
-1.292161e+00,-2.806660e+02
-2.272421e+00,-2.674582e+02
-3.163567e+00,-2.674582e+02
-7.084607e+00,-2.443446e+02
-5.569660e+00,-1.783055e+02
-4.411170e+00,-1.221723e+02
-3.074452e+00,-6.603907e+01
-2.272421e+00,-2.971758e+01
-1.203046e+00,2.311367e+01
2.628879e+00,3.136856e+02
3.520025e+00,4.028383e+02
4.232941e+00,4.622735e+02
5.391430e+00,5.976536e+02
6.371690e+00,6.967122e+02
7.262836e+00,8.155825e+02
8.064867e+00,8.882255e+02
8.421325e+00,9.278489e+02
9.847158e+00,9.707743e+02
1.082742e+01,9.773782e+02
1.056007e+01,7.396376e+02
1.002539e+01,6.702966e+02
9.579814e+00,5.547282e+02
9.312471e+00,4.556696e+02
8.510440e+00,3.070817e+02
8.064867e+00,1.882113e+02
7.351951e+00,3.301953e+01
6.104347e+00,-1.584938e+02
5.302316e+00,-2.410426e+02
4.767629e+00,-2.773641e+02
4.054712e+00,-2.938739e+02
3.163567e+00,-3.004778e+02
-6.906378e+00,-2.278348e+02
-8.421325e+00,-2.146270e+02
-9.579814e+00,-2.146270e+02
-9.936273e+00,-2.047211e+02
-7.619294e+00,-1.419840e+02
-5.658774e+00,-8.585079e+01
-2.539765e+00,2.971758e+01
2.272421e+00,2.179289e+02
3.341796e+00,2.641563e+02
4.143827e+00,3.070817e+02
4.767629e+00,3.467051e+02
5.391430e+00,3.863286e+02
5.837003e+00,4.358579e+02
6.193461e+00,4.820852e+02
6.995492e+00,5.547282e+02
8.064867e+00,6.570887e+02
8.688669e+00,7.033161e+02
9.401585e+00,7.594493e+02
9.936273e+00,8.221864e+02
1.082742e+01,9.080372e+02
1.073830e+01,7.660532e+02
1.064919e+01,6.603907e+02
1.038185e+01,5.943516e+02
9.758043e+00,4.754813e+02
8.866898e+00,3.367993e+02
8.332211e+00,1.650977e+02
7.886638e+00,8.585079e+01
7.530180e+00,-3.301953e+00
6.995492e+00,-6.603907e+01
6.282576e+00,-1.287762e+02
5.658774e+00,-2.047211e+02
5.302316e+00,-2.311367e+02
4.589399e+00,-2.542504e+02
3.876483e+00,-2.608543e+02
3.252681e+00,-2.608543e+02
6.683591e-01,-2.542504e+02
-9.357028e-01,-2.410426e+02
-1.915963e+00,-2.443446e+02
-4.767629e+00,-2.278348e+02
-7.619294e+00,-2.179289e+02
-9.758043e+00,-2.047211e+02
-8.510440e+00,-1.683996e+02
-6.371690e+00,-1.023606e+02
-3.876483e+00,-1.650977e+01
-3.119009e-01,1.155684e+02
2.807108e+00,2.674582e+02
3.609139e+00,3.136856e+02
4.767629e+00,3.830266e+02
7.530180e+00,5.349165e+02
8.956013e+00,6.471829e+02
9.579814e+00,7.099200e+02
1.002539e+01,7.627513e+02
1.064919e+01,8.023747e+02
1.154033e+01,8.849235e+02
1.207502e+01,9.344528e+02
1.350085e+01,9.740763e+02
1.421377e+01,9.806802e+02
1.483757e+01,9.740763e+02
1.617429e+01,9.872841e+02
1.715455e+01,9.938880e+02
1.777835e+01,9.773782e+02
1.840216e+01,9.938880e+02
1.893684e+01,9.839821e+02
1.982799e+01,1.000492e+03
2.107559e+01,9.938880e+02
2.089736e+01,8.320923e+02
1.991710e+01,5.877477e+02
1.875861e+01,3.467051e+02
1.768924e+01,1.122664e+02
1.635252e+01,-9.575665e+01
1.546137e+01,-1.948153e+02
1.492669e+01,-2.278348e+02
1.448111e+01,-2.509485e+02
1.350085e+01,-2.608543e+02
1.260971e+01,-2.707602e+02
1.136211e+01,-2.641563e+02
1.029273e+01,-2.575524e+02
9.312471e+00,-2.476465e+02
7.619294e+00,-2.476465e+02
5.747889e+00,-2.245328e+02
3.341796e+00,-2.179289e+02
1.470390e+00,-2.146270e+02
9.357028e-01,-2.080231e+02
-1.648619e+00,-1.981172e+02
-3.430910e+00,-1.882113e+02
-4.589399e+00,-1.816074e+02
-1.786747e+01,-1.452860e+02
-1.528315e+01,-1.056625e+02
-1.216414e+01,-6.273712e+01
-9.045127e+00,-1.320781e+01
-7.351951e+00,0
-4.589399e+00,4.622735e+01
1.915963e+00,1.254742e+02
4.143827e+00,1.617957e+02
5.747889e+00,1.882113e+02
7.619294e+00,2.146270e+02
8.956013e+00,2.377407e+02
9.490700e+00,2.476465e+02
1.029273e+01,2.740621e+02
1.109476e+01,2.971758e+02
1.207502e+01,3.202895e+02
1.296617e+01,3.467051e+02
1.367908e+01,3.632149e+02
1.483757e+01,4.160461e+02
1.679809e+01,5.151047e+02
1.742189e+01,5.514262e+02
1.982799e+01,7.330337e+02
2.080825e+01,7.858649e+02
2.089736e+01,6.769005e+02
2.063002e+01,5.745399e+02
2.009533e+01,4.523676e+02
1.929330e+01,3.268934e+02
1.866950e+01,2.179289e+02
1.777835e+01,4.952930e+01
1.697632e+01,-3.632149e+01
1.626341e+01,-9.905860e+01
1.581783e+01,-1.386820e+02
1.394643e+01,-1.915133e+02
1.332263e+01,-2.047211e+02
1.082742e+01,-2.080231e+02
8.064867e+00,-2.080231e+02
7.173721e+00,-2.014192e+02
6.015232e+00,-2.014192e+02
5.302316e+00,-1.915133e+02
3.341796e+00,-1.915133e+02
2.183307e+00,-1.816074e+02
-1.559505e+00,-1.816074e+02
-1.804570e+01,-1.452860e+02
-1.465934e+01,-9.245470e+01
-1.056007e+01,-3.962344e+01
-6.193461e+00,1.650977e+01
-1.292161e+00,8.254884e+01
3.609139e+00,1.485879e+02
5.569660e+00,1.717016e+02
7.084607e+00,1.882113e+02
8.866898e+00,2.212309e+02
1.091653e+01,2.608543e+02
1.189679e+01,2.773641e+02
1.305528e+01,3.136856e+02
1.394643e+01,3.401012e+02
1.483757e+01,3.632149e+02
1.572872e+01,3.863286e+02
1.697632e+01,4.556696e+02
1.777835e+01,4.886891e+02
1.884773e+01,5.481243e+02
2.169939e+01,7.396376e+02
2.276877e+01,8.155825e+02
2.348168e+01,8.651118e+02
2.437283e+01,9.311509e+02
2.588778e+01,9.575665e+02
2.758095e+01,9.773782e+02
2.971970e+01,9.839821e+02
3.114554e+01,9.905860e+02
3.141288e+01,8.882255e+02
3.043262e+01,6.372770e+02
2.927413e+01,4.193481e+02
2.820476e+01,2.047211e+02
2.731361e+01,5.943516e+01
2.588778e+01,-1.452860e+02
2.544220e+01,-1.816074e+02
2.499663e+01,-2.014192e+02
2.464017e+01,-2.179289e+02
2.410549e+01,-2.245328e+02
2.276877e+01,-2.311367e+02
2.152116e+01,-2.377407e+02
1.973887e+01,-2.344387e+02
1.902596e+01,-2.212309e+02
1.768924e+01,-2.245328e+02
1.644163e+01,-2.146270e+02
1.590695e+01,-2.080231e+02
1.332263e+01,-1.981172e+02
1.207502e+01,-2.014192e+02
1.047096e+01,-1.882113e+02
9.312471e+00,-1.816074e+02
7.084607e+00,-1.816074e+02
5.837003e+00,-1.750035e+02
4.143827e+00,-1.650977e+02
2.807108e+00,-1.617957e+02
4.901300e-01,-1.584938e+02
-9.357028e-01,-1.584938e+02
-3.787368e+00,-1.386820e+02
-6.015232e+00,-1.287762e+02
-9.045127e+00,-1.254742e+02
-1.056007e+01,-1.155684e+02
-1.278794e+01,-1.155684e+02
-1.376820e+01,-1.089645e+02
-1.973887e+01,-1.056625e+02
-2.152116e+01,-9.575665e+01
-2.606601e+01,-9.575665e+01
-2.250142e+01,-5.613321e+01
-1.742189e+01,-1.320781e+01
-1.367908e+01,9.905860e+00
-1.118388e+01,2.641563e+01
-5.837003e+00,5.613321e+01
-2.450650e+00,7.264298e+01
2.005077e+00,1.056625e+02
3.698254e+00,1.122664e+02
5.302316e+00,1.221723e+02
7.886638e+00,1.386820e+02
8.421325e+00,1.419840e+02
9.847158e+00,1.485879e+02
1.154033e+01,1.717016e+02
1.323351e+01,1.849094e+02
1.537226e+01,2.080231e+02
1.724367e+01,2.377407e+02
1.902596e+01,2.740621e+02
2.027356e+01,2.938739e+02
2.143205e+01,3.235914e+02
2.259054e+01,3.599129e+02
2.374903e+01,4.028383e+02
2.517486e+01,4.589715e+02
2.633335e+01,5.118028e+02
2.740272e+01,5.844458e+02
2.865033e+01,6.669946e+02
2.963059e+01,7.363356e+02
2.989793e+01,7.759591e+02
3.114554e+01,8.684138e+02
3.096731e+01,6.769005e+02
3.043262e+01,5.580301e+02
2.998705e+01,4.589715e+02
2.945236e+01,3.037797e+02
2.882856e+01,1.783055e+02
2.784830e+01,5.613321e+01
2.704627e+01,-2.971758e+01
2.597689e+01,-1.320781e+02
2.526398e+01,-1.584938e+02
2.446194e+01,-1.783055e+02
2.374903e+01,-1.915133e+02
2.285788e+01,-1.981172e+02
2.036268e+01,-1.981172e+02
1.661986e+01,-1.849094e+02
1.492669e+01,-1.783055e+02
1.314440e+01,-1.650977e+02
1.118388e+01,-1.485879e+02
1.038185e+01,-1.419840e+02
7.708409e+00,-1.386820e+02
6.549920e+00,-1.320781e+02
4.143827e+00,-1.221723e+02
2.005077e+00,-1.155684e+02
9.357028e-01,-1.056625e+02
-4.010155e-01,-1.122664e+02
-9.357028e-01,-1.155684e+02
-1.826848e+00,-1.056625e+02
-5.302316e+00,-1.089645e+02
-6.460805e+00,-1.023606e+02
-1.154033e+01,-9.905860e+01
-1.260971e+01,-9.245470e+01
-1.474846e+01,-8.915274e+01
-1.751101e+01,-8.585079e+01
-1.840216e+01,-9.575665e+01
-1.956064e+01,-8.915274e+01
-2.615512e+01,-8.915274e+01
-2.232320e+01,-5.283126e+01
-1.724367e+01,-1.320781e+01
-1.385731e+01,6.603907e+00
-1.136211e+01,2.311367e+01
-6.193461e+00,5.943516e+01
4.455728e-02,6.603907e+01
1.648619e+00,8.585079e+01
4.054712e+00,8.915274e+01
5.124087e+00,1.023606e+02
7.886638e+00,1.122664e+02
1.091653e+01,1.254742e+02
1.367908e+01,1.518899e+02
1.546137e+01,1.650977e+02
1.777835e+01,1.915133e+02
1.956064e+01,2.146270e+02
2.134294e+01,2.377407e+02
2.241231e+01,2.509485e+02
2.339257e+01,2.542504e+02
2.553132e+01,3.235914e+02
2.767007e+01,2.410426e+02
3.025439e+01,3.764227e+02
3.132377e+01,3.896305e+02
3.150199e+01,3.929325e+02
3.266048e+01,3.632149e+02
3.533392e+01,1.320781e+01

File: braces/force_displacement/Han_S90-8A.csv
Displacement [mm],Force [kN]
4.83E-02,4.37E+01
1.98E+00,1.07E+03
2.66E+00,1.14E+03
3.05E+00,1.20E+03
2.95E+00,9.24E+02
2.66E+00,8.15E+02
2.27E+00,6.72E+02
1.98E+00,5.41E+02
1.40E+00,2.79E+02
9.19E-01,1.31E+02
-5.32E-01,-6.51E+02
-9.19E-01,-7.22E+02
-1.40E+00,-7.38E+02
-2.66E+00,-6.56E+02
2.56E+00,1.23E+03
3.24E+00,1.33E+03
3.34E+00,1.06E+03
5.32E-01,-2.84E+02
-6.29E-01,-6.67E+02
-1.31E+00,-6.72E+02
-3.14E+00,-5.96E+02
-3.14E+00,-5.85E+02
-3.14E+00,-5.96E+02
-3.24E+00,-5.41E+02
-2.08E+00,-4.05E+02
-1.21E+00,-2.95E+02
1.21E+00,6.23E+02
2.56E+00,1.09E+03
3.53E+00,1.34E+03
3.82E+00,1.36E+03
4.79E+00,1.39E+03
4.79E+00,1.06E+03
2.27E+00,-1.91E+02
1.02E+00,-6.23E+02
4.35E-01,-6.51E+02
-4.98E+00,-4.92E+02
-3.72E+00,-4.05E+02
-2.18E+00,-2.73E+02
2.85E+00,7.27E+02
3.92E+00,1.01E+03
5.17E+00,1.29E+03
5.85E+00,1.39E+03
6.53E+00,1.39E+03
5.46E+00,4.87E+02
4.98E+00,2.95E+02
4.30E+00,1.09E+01
3.72E+00,-1.64E+02
3.24E+00,-3.83E+02
3.05E+00,-5.30E+02
1.50E+00,-5.90E+02
5.32E-01,-5.58E+02
-1.89E+00,-5.41E+02
-2.85E+00,-5.19E+02
-3.82E+00,-4.81E+02
-5.17E+00,-4.48E+02
-6.43E+00,-4.37E+02
-4.98E+00,-3.61E+02
-2.27E+00,-1.69E+02
1.79E+00,2.24E+02
3.24E+00,4.26E+02
4.11E+00,6.34E+02
5.08E+00,8.36E+02
5.85E+00,1.04E+03
6.43E+00,1.16E+03
6.24E+00,9.68E+02
5.66E+00,6.72E+02
4.98E+00,3.66E+02
4.50E+00,1.42E+02
3.63E+00,-2.84E+02
2.85E+00,-4.70E+02
1.50E+00,-5.19E+02
1.45E-01,-5.25E+02
-7.01E+00,-4.32E+02
-5.85E+00,-3.88E+02
-3.24E+00,-2.57E+02
-1.21E+00,-9.29E+01
2.95E+00,3.50E+02
5.08E+00,7.43E+02
6.43E+00,1.11E+03
7.49E+00,1.31E+03
8.46E+00,1.38E+03
9.81E+00,1.39E+03
1.11E+01,1.37E+03
1.19E+01,1.28E+03

File: braces/force_displacement/Han_S90-8B.csv
Displacement [mm],Force [kN]
2.13E-01,0.00E+00
-3.35E-01,-3.77E+02
-5.18E-01,-4.17E+02
-6.40E-01,-4.97E+02
-9.45E-01,-5.19E+02
-8.84E-01,-3.99E+02
-5.79E-01,-2.48E+02
5.18E-01,4.21E+02
1.07E+00,6.74E+02
1.62E+00,9.13E+02
1.92E+00,1.03E+03
2.16E+00,1.10E+03
2.59E+00,1.17E+03
2.65E+00,1.02E+03
2.41E+00,9.04E+02
2.22E+00,8.42E+02
1.98E+00,6.38E+02
1.49E+00,3.86E+02
8.84E-01,1.60E+02
7.01E-01,7.98E+01
3.35E-01,-1.06E+02
-2.13E-01,-3.10E+02
-7.01E-01,-5.68E+02
-8.84E-01,-6.12E+02
-1.25E+00,-5.63E+02
-1.31E+00,-5.28E+02
-2.65E+00,-4.08E+02
-2.53E+00,-3.50E+02
-1.55E+00,-1.91E+02
-8.23E-01,-7.54E+01
-3.35E-01,4.43E+01
2.13E-01,2.22E+02
6.40E-01,5.19E+02
1.37E+00,8.07E+02
1.68E+00,9.75E+02
2.04E+00,1.07E+03
2.41E+00,1.14E+03
2.71E+00,1.17E+03
2.59E+00,1.06E+03
2.53E+00,9.71E+02
2.29E+00,8.69E+02
2.04E+00,6.92E+02
1.55E+00,4.21E+02
1.13E+00,2.48E+02
8.23E-01,1.11E+02
3.96E-01,-7.09E+01
9.14E-02,-2.04E+02
-9.45E-01,-3.59E+02
-1.31E+00,-3.95E+02
-2.10E+00,-3.99E+02
-1.55E+00,-3.06E+02
-1.31E+00,-2.53E+02
-1.19E+00,-2.00E+02
-1.01E+00,-1.37E+02
-5.18E-01,-4.43E+00
3.05E-02,1.68E+02
3.35E-01,3.15E+02
8.23E-01,5.72E+02
1.31E+00,7.63E+02
1.49E+00,8.69E+02
1.68E+00,9.44E+02
1.92E+00,1.05E+03
2.90E+00,1.19E+03
3.38E+00,1.25E+03
3.87E+00,1.29E+03
3.87E+00,1.14E+03
3.81E+00,9.89E+02
3.44E+00,8.34E+02
3.08E+00,6.56E+02
2.59E+00,4.30E+02
2.29E+00,2.70E+02
1.98E+00,1.06E+02
1.80E+00,-3.10E+01
1.43E+00,-1.73E+02
1.13E+00,-2.39E+02
1.01E+00,-3.24E+02
7.01E-01,-3.72E+02
4.57E-01,-3.99E+02
3.05E-02,-4.03E+02
-1.62E+00,-3.68E+02
-1.98E+00,-3.68E+02
-2.71E+00,-3.72E+02
-3.08E+00,-3.64E+02
-2.83E+00,-3.15E+02
-1.98E+00,-2.31E+02
-1.37E+00,-1.51E+02
-6.40E-01,-3.10E+01
-3.05E-02,1.33E+02
4.57E-01,3.81E+02
1.07E+00,6.30E+02
1.43E+00,8.38E+02
2.10E+00,1.07E+03
2.35E+00,1.13E+03
2.96E+00,1.18E+03
3.50E+00,1.24E+03
3.93E+00,1.29E+03
3.75E+00,1.09E+03
3.57E+00,9.09E+02
3.32E+00,7.49E+02
2.83E+00,5.19E+02
2.41E+00,3.24E+02
2.16E+00,1.68E+02
1.92E+00,3.99E+01
1.68E+00,-7.54E+01
1.55E+00,-1.29E+02
1.31E+00,-2.08E+02
1.01E+00,-2.79E+02
7.01E-01,-3.10E+02
3.96E-01,-3.28E+02
-3.05E-02,-3.37E+02
-1.07E+00,-3.28E+02
-2.16E+00,-3.19E+02
-3.20E+00,-3.06E+02
-3.81E+00,-2.97E+02
-4.24E+00,-2.79E+02
-2.47E+00,-1.42E+02
-1.25E+00,-3.10E+01
-2.74E-01,7.54E+01
5.79E-01,2.66E+02
1.74E+00,6.03E+02
2.53E+00,7.80E+02
3.08E+00,9.31E+02
3.50E+00,1.06E+03
3.87E+00,1.17E+03
4.54E+00,1.26E+03
4.97E+00,1.31E+03
5.33E+00,1.31E+03
5.39E+00,1.16E+03
5.09E+00,9.67E+02
5.03E+00,8.69E+02
4.66E+00,7.36E+02
4.30E+00,5.45E+02
3.93E+00,4.48E+02
3.69E+00,2.75E+02
3.44E+00,1.42E+02
3.14E+00,7.54E+01
3.08E+00,-1.77E+01
2.35E+00,-2.70E+02
2.10E+00,-3.68E+02
1.13E+00,-3.72E+02
3.96E-01,-3.55E+02
-6.40E-01,-3.37E+02
-1.31E+00,-3.19E+02
-1.98E+00,-2.88E+02
-2.71E+00,-2.75E+02
-3.81E+00,-2.57E+02
-4.66E+00,-2.44E+02
-5.76E+00,-2.31E+02
-5.33E+00,-2.13E+02
-4.85E+00,-1.95E+02
-4.30E+00,-1.64E+02
-3.32E+00,-1.06E+02
-2.59E+00,-7.98E+01
-2.10E+00,-3.99E+01
-1.55E+00,0.00E+00
-1.07E+00,3.55E+01
-2.74E-01,1.02E+02
5.79E-01,1.86E+02
1.80E+00,3.59E+02
2.53E+00,4.92E+02
3.32E+00,6.92E+02
3.87E+00,8.20E+02
4.30E+00,9.13E+02
4.85E+00,1.03E+03
5.58E+00,1.18E+03
5.21E+00,9.18E+02
4.91E+00,7.80E+02
4.48E+00,5.72E+02
4.30E+00,4.26E+02
3.93E+00,2.79E+02
3.57E+00,1.68E+02
3.38E+00,3.55E+01
3.14E+00,-1.02E+02
2.83E+00,-1.95E+02
2.59E+00,-2.35E+02
2.16E+00,-2.93E+02
1.86E+00,-3.01E+02
1.43E+00,-3.15E+02
9.14E-02,-3.06E+02
-1.43E+00,-2.84E+02
-3.32E+00,-2.66E+02
-4.24E+00,-2.57E+02
-5.09E+00,-2.39E+02
-5.39E+00,-2.39E+02
-5.64E+00,-1.95E+02
-5.45E+00,-1.68E+02
-4.72E+00,-1.46E+02
-3.93E+00,-9.75E+01
-3.26E+00,-6.65E+01
-2.53E+00,-1.77E+01
-1.92E+00,8.87E+00
-1.74E+00,3.55E+01
-8.84E-01,6.65E+01
1.49E+00,3.19E+02
3.14E+00,5.76E+02
3.81E+00,7.01E+02
4.42E+00,8.29E+02
5.58E+00,1.10E+03
5.76E+00,1.15E+03
6.19E+00,1.20E+03
6.55E+00,1.28E+03
7.10E+00,1.31E+03
9.23E+00,1.31E+03
9.72E+00,1.29E+03
1.03E+01,1.25E+03
1.03E+01,1.21E+03
1.03E+01,1.16E+03

File: braces/force_displacement/Han_S90-8C.csv
Displacement [mm],Force [kN]
9.11E-01,9.12E+00
1.10E+00,-9.12E+01
8.48E-01,-2.46E+02
1.57E-01,-4.70E+02
4.08E-01,-2.92E+02
7.85E-01,-3.19E+01
1.22E+00,3.56E+02
1.98E+00,6.29E+02
2.23E+00,7.66E+02
2.92E+00,9.48E+02
3.17E+00,1.00E+03
2.98E+00,8.53E+02
2.92E+00,7.93E+02
2.35E+00,6.38E+02
1.35E+00,2.28E+02
1.10E+00,1.05E+02
3.45E-01,-5.65E+02
2.83E-01,-6.06E+02
-3.14E-02,-5.65E+02
-4.08E-01,-5.33E+02
-8.48E-01,-4.88E+02
-1.22E+00,-4.33E+02
-4.71E-01,-3.19E+02
-3.14E-02,-2.23E+02
4.71E-01,-9.57E+01
9.73E-01,5.02E+01
1.35E+00,3.10E+02
1.98E+00,5.88E+02
2.17E+00,7.20E+02
2.48E+00,8.43E+02
3.49E+00,1.12E+03
3.99E+00,1.23E+03
3.80E+00,9.67E+02
3.42E+00,7.75E+02
2.98E+00,6.43E+02
2.35E+00,2.46E+02
1.79E+00,5.47E+01
1.48E+00,-1.50E+02
1.04E+00,-4.33E+02
5.97E-01,-4.65E+02
-1.57E-01,-4.56E+02
-5.97E-01,-4.24E+02
-1.85E+00,-3.74E+02
-7.85E-01,-2.55E+02
3.14E-02,-1.46E+02
7.22E-01,-9.12E+00
1.16E+00,1.78E+02
1.85E+00,5.43E+02
2.73E+00,9.07E+02
3.23E+00,1.07E+03
3.74E+00,1.19E+03
4.30E+00,1.26E+03
4.99E+00,1.30E+03
4.93E+00,1.18E+03
4.55E+00,9.57E+02
4.36E+00,7.71E+02
3.49E+00,4.51E+02
3.42E+00,3.42E+02
2.98E+00,1.64E+02
2.79E+00,7.75E+01
2.42E+00,-8.66E+01
2.35E+00,-1.91E+02
1.85E+00,-3.47E+02
1.66E+00,-4.06E+02
1.41E+00,-4.24E+02
-3.14E-02,-4.06E+02
-8.48E-01,-3.78E+02
-1.73E+00,-3.47E+02
-3.17E+00,-3.15E+02
-3.11E+00,-2.78E+02
-1.48E+00,-1.78E+02
-7.85E-01,-1.14E+02
-3.45E-01,-4.56E+01
6.59E-01,1.19E+02
1.22E+00,2.83E+02
1.66E+00,4.97E+02
2.29E+00,7.66E+02
2.79E+00,9.12E+02
3.36E+00,1.07E+03
3.80E+00,1.19E+03
4.30E+00,1.24E+03
5.06E+00,1.30E+03
4.74E+00,1.07E+03
4.49E+00,8.53E+02
4.05E+00,6.52E+02
3.55E+00,5.20E+02
3.42E+00,3.92E+02
3.36E+00,3.05E+02
3.05E+00,2.05E+02
2.86E+00,1.19E+02
2.54E+00,2.28E+01
2.48E+00,-4.10E+01
2.35E+00,-1.46E+02
2.10E+00,-2.64E+02
1.98E+00,-3.19E+02
1.66E+00,-3.60E+02
1.48E+00,-3.60E+02
9.42E-02,-3.47E+02
-9.11E-01,-3.37E+02
-1.98E+00,-3.01E+02
-2.61E+00,-2.87E+02
-3.92E+00,-2.69E+02
-4.49E+00,-2.64E+02
-4.30E+00,-2.23E+02
-3.42E+00,-1.91E+02
-2.61E+00,-1.50E+02
-1.79E+00,-1.00E+02
-1.29E+00,-7.29E+01
-6.59E-01,4.56E+00
-5.34E-01,1.82E+01
4.08E-01,1.05E+02
1.66E+00,3.01E+02
2.79E+00,6.02E+02
3.30E+00,7.39E+02
3.86E+00,9.26E+02
4.49E+00,1.05E+03
5.06E+00,1.23E+03
5.49E+00,1.30E+03
6.37E+00,1.32E+03
6.06E+00,9.44E+02
5.75E+00,7.61E+02
5.18E+00,5.56E+02
4.93E+00,3.33E+02
4.55E+00,2.10E+02
3.92E+00,1.82E+01
3.61E+00,-1.69E+02
3.30E+00,-2.78E+02
3.17E+00,-3.28E+02
2.92E+00,-3.92E+02
2.42E+00,-3.97E+02
1.85E+00,-3.83E+02
1.16E+00,-3.60E+02
-2.83E-01,-3.47E+02
-1.41E+00,-3.24E+02
-2.23E+00,-2.92E+02
-3.55E+00,-2.69E+02
-4.43E+00,-2.64E+02
-4.30E+00,-2.19E+02
-3.49E+00,-2.01E+02
-2.67E+00,-1.50E+02
-1.79E+00,-1.00E+02
-1.04E+00,-3.65E+01
3.14E-02,5.93E+01
2.86E+00,3.92E+02
3.36E+00,4.88E+02
4.87E+00,8.39E+02
5.37E+00,9.71E+02
6.19E+00,1.13E+03
6.12E+00,9.89E+02
5.75E+00,8.16E+02
5.31E+00,6.25E+02
4.99E+00,4.38E+02
4.74E+00,2.69E+02
4.24E+00,1.46E+02
3.99E+00,5.93E+01
3.74E+00,-1.00E+02
3.49E+00,-2.01E+02
3.42E+00,-2.46E+02
3.17E+00,-3.05E+02
2.42E+00,-3.28E+02
1.60E+00,-3.15E+02
3.14E-02,-3.01E+02
-5.34E-01,-2.96E+02
-1.41E+00,-2.83E+02
-4.36E+00,-2.60E+02
-4.30E+00,-2.33E+02
-3.86E+00,-2.14E+02
-2.98E+00,-1.69E+02
-2.10E+00,-1.23E+02
-1.29E+00,-7.29E+01
-7.22E-01,-1.37E+01
2.23E+00,3.19E+02
3.17E+00,4.33E+02
4.05E+00,5.84E+02
4.93E+00,7.61E+02
6.19E+00,1.04E+03
6.88E+00,1.20E+03
7.19E+00,1.26E+03
7.57E+00,1.33E+03
8.76E+00,1.35E+03
9.83E+00,1.35E+03
1.06E+01,1.33E+03
1.12E+01,1.28E+03
1.13E+01,1.24E+03

File: braces/force_displacement/Jain_1.csv
Displacement [mm],Force [kN]
-0.042323,0.513790
-0.155184,-4.742679
-0.239829,-9.307507
-0.345636,-13.734007
-0.465551,-18.160507
-0.514927,-20.097101
-0.578411,-22.587008
-0.670111,-25.215242
-0.740649,-27.013508
-0.825294,-28.396789
-0.888779,-28.950102
-0.945209,-29.503414
-1.022801,-29.918399
-1.114500,-30.056727
-1.234415,-29.365086
-1.460136,-27.981805
-1.678804,-26.598523
-1.678804,-26.598523
-1.707019,-25.353570
-1.707019,-23.693633
-1.692912,-21.203726
-1.657643,-18.437164
-1.601212,-15.255617
-1.565943,-13.180695
-1.488352,-10.275804
-1.382545,-5.710976
-1.227361,0.375462
-1.093339,5.908587
-0.902886,12.686666
-0.747703,18.081463
-0.592519,23.199604
-0.458497,27.072791
-0.310367,31.222635
-0.169291,35.234151
0.028215,39.660651
0.141076,42.703870
0.289206,45.747089
0.430282,48.790308
0.592519,52.110183
0.768864,56.121699
0.909940,59.026590
0.966370,59.994886
0.994586,58.888261
1.001639,56.951668
0.994586,54.876746
0.973424,51.418542
0.931101,47.822011
0.874671,44.225480
0.825294,41.043933
0.740649,35.649135
0.627788,29.562698
0.521981,24.306229
0.451443,20.294713
0.359744,15.453228
0.268044,10.888400
0.162237,5.631931
0.028215,-0.592835
-0.112861,-6.679273
-0.155184,-9.169179
-0.232775,-12.904038
-0.352690,-17.745523
-0.409120,-20.097101
-0.493766,-22.863664
-0.550196,-25.076914
-0.606627,-26.183539
-0.677165,-27.428492
-0.733595,-28.535117
-0.832348,-28.950102
-0.916994,-29.365086
-0.994586,-29.503414
-1.100393,-29.226758
-1.594159,-26.875180
-1.594159,-22.310351
-1.551836,-19.128804
-1.488352,-15.670601
-1.417814,-11.520757
-1.347276,-8.200882
-1.269684,-4.881007
-1.163877,-0.454507
-1.051016,3.557009
-0.938155,7.568525
-0.818241,12.133353
-0.684218,16.698182
-0.543143,21.263010
-0.395013,25.412854
-0.282152,28.594401
-0.162237,32.190932
-0.049377,34.957495
0.155184,39.798979
0.317421,43.810495
0.451443,47.130370
0.705380,52.525167
0.909940,56.813339
1.065124,59.579902
1.079231,57.089996
1.072177,52.801824
1.043962,49.896933
1.001639,46.162073
0.909940,41.043933
0.804133,34.680839
0.733595,30.530995
0.670111,26.657807
0.606627,23.614588
0.521981,19.188088
0.437336,14.346603
0.310367,8.398494
0.204560,3.142025
0.126968,-0.592835
0.021161,-5.710976
-0.091699,-10.690788
-0.176345,-14.563976
-0.253937,-18.022179
-0.310367,-20.373758
-0.373851,-22.863664
-0.458497,-25.215242
-0.521981,-27.013508
-0.578411,-27.843477
-0.670111,-29.226758
-0.719487,-29.503414
-0.768864,-29.780070
-0.818241,-30.195055
-0.867617,-30.195055
-0.916994,-30.056727
-1.438975,-27.566820
-1.460136,-25.353570
-1.453083,-22.863664
-1.424867,-20.512086
-1.396652,-18.022179
-1.368437,-16.085586
-1.304953,-12.489054
-1.213253,-8.892523
-1.093339,-3.221069
-0.966370,1.758743
-0.853510,5.908587
-0.705380,11.303384
-0.571358,16.283197
-0.416174,21.401338
-0.282152,25.136197
-0.105807,30.807651
0.056430,35.095823
0.296260,40.905604
0.550196,46.853714
0.747703,51.003558
0.966370,55.706714
1.163877,59.994886
1.185038,58.473277
1.192092,55.291730
1.177984,53.216808
1.149769,49.758605
1.079231,45.193776
0.994586,40.213964
0.888779,33.989198
0.797079,28.732729
0.705380,24.167901
0.620734,19.464744
0.536089,15.176572
0.458497,11.026728
0.387959,7.568525
0.296260,3.418681
0.190453,-1.422804
0.091699,-6.679273
-0.070538,-13.595679
-0.126968,-16.085586
-0.197506,-19.405461
-0.260991,-21.618711
-0.331529,-24.385273
-0.387959,-26.183539
-0.500820,-27.981805
-0.564304,-29.088430
-0.613680,-29.365086
-0.684218,-30.056727
-0.733595,-30.195055
-0.860563,-30.333383
-1.770503,-25.768555
-2.398292,-22.863664
-2.736874,-21.203726
-2.885004,-20.512086
-2.948488,-19.682117
-2.934380,-17.883851
-2.906165,-15.670601
-2.835627,-13.319023
-2.715713,-9.860820
-2.567583,-5.849304
-2.370076,-0.869491
-2.186678,3.695337
-1.975064,8.398494
-1.777557,12.271681
-1.601212,15.591556
-1.438975,18.219791
-1.234415,21.263010
-0.966370,25.136197
-0.726541,28.317744
-0.479658,31.222635
-0.275098,33.850870
-0.084646,36.340776
0.070538,38.277370
0.387959,43.118854
0.578411,46.162073
0.818241,50.311917
1.015747,53.770121
1.142715,55.845043
1.304953,59.026590
1.347276,59.579902
1.389598,58.058293
1.396652,56.260027
1.375491,53.493464
1.340222,49.620277
1.304953,47.130370
1.241469,43.395511
1.177984,39.522323
1.114500,35.925792
1.036908,31.360963
0.966370,27.211119
0.874671,22.231307
0.775918,16.974838
0.670111,11.580041
0.571358,7.153540
0.486712,3.142025
0.409120,-1.007819
0.324475,-4.466023
0.218668,-9.169179
0.119915,-13.734007
0.035269,-17.607195
-0.056430,-21.065398
-0.141076,-24.108617
-0.204560,-25.906883
-0.260991,-27.151836
-0.324475,-27.843477
-0.423228,-28.673445
-0.465551,-29.088430
-0.514927,-29.503414
-0.648949,-29.503414
-0.782972,-29.226758
-1.022801,-28.258461
-1.580051,-25.491898
-2.384184,-21.757039
-2.652228,-20.650414
-2.786250,-19.543789
-2.786250,-17.745523
-2.758035,-15.947257
-2.694551,-13.734007
-2.574637,-10.275804
-2.497045,-7.924226
-2.363023,-4.742679
-2.229000,-1.284476
-2.031494,3.280353
-1.855149,7.291869
-1.707019,10.335087
-1.523621,13.793291
-1.347276,16.836510
-1.121554,20.433041
-0.938155,22.922947
-0.719487,26.104494
-0.536089,28.456073
-0.409120,29.839354
-0.225722,31.775948
-0.014108,34.404182
0.197506,37.447401
0.352690,39.522323
0.451443,41.320589
0.592519,43.395511
0.797079,46.715386
0.959317,49.343620
1.100393,51.833527
1.234415,54.323433
1.340222,56.260027
1.481298,58.611605
1.551836,59.856558
1.587105,58.611605
1.601212,57.228324
1.594159,55.015074
1.572997,52.525167
1.537728,49.343620
1.474244,45.470433
1.424867,42.288886
1.361383,38.139042
1.283791,33.989198
1.234415,31.222635
1.149769,26.796135
1.086285,23.337932
1.008693,19.188088
0.909940,14.346603
0.804133,8.951806
0.705380,4.110322
0.620734,0.237134
0.543143,-3.082741
0.444389,-7.924226
0.352690,-11.659085
0.268044,-15.532273
0.176345,-19.128804
0.112861,-21.895367
0.056430,-23.970289
-0.007054,-25.906883
-0.070538,-27.013508
-0.155184,-28.258461
-0.268044,-29.365086
-0.402067,-29.780070
-0.451443,-29.780070
-0.627788,-29.365086
-0.705380,-28.811774
-0.797079,-28.673445
-1.128608,-26.875180
-1.403706,-25.353570
-1.678804,-23.831961
-1.890418,-23.001992
-2.109086,-21.618711
-2.370076,-20.373758
-2.553475,-19.543789
-2.595798,-18.575492
-2.609906,-17.883851
-2.581690,-16.362242
-2.567583,-15.393945
-2.525260,-14.010664
-2.419453,-10.967445
-2.257216,-6.817601
-2.017386,-0.731163
-1.770503,4.801962
-1.587105,8.813478
-1.382545,12.963322
-1.213253,16.283197
-0.980478,19.741400
-0.754756,22.646291
-0.585465,24.859541
-0.352690,27.764432
-0.176345,29.562698
0.077592,32.882573
0.317421,36.202448
0.578411,40.075636
0.811187,43.672167
0.945209,45.608761
1.065124,47.683683
1.213253,50.173589
1.326114,52.386839
1.537728,55.845043
1.707019,58.888261
1.763450,59.856558
1.791665,58.058293
1.798719,55.015074
1.777557,52.386839
1.728181,48.651980
1.664696,44.225480
1.572997,38.554026
1.495405,33.989198
1.403706,29.147713
1.304953,23.614588
1.142715,15.314900
0.980478,7.291869
0.832348,-0.039522
0.677165,-7.232585
0.550196,-12.350726
0.437336,-17.468867
0.331529,-21.757039
0.275098,-24.108617
0.190453,-26.183539
0.126968,-27.428492
0.049377,-28.258461
0.014108,-28.811774
-0.169291,-29.641742
-0.232775,-29.365086
-0.373851,-28.811774
-0.846456,-26.736852
-1.156823,-25.353570
-1.431921,-24.246945
-1.756396,-22.863664
-1.939795,-22.033695
-2.292485,-20.788742
-2.616959,-19.682117
-2.835627,-18.713820
-3.096618,-18.022179
-3.463415,-17.053882
-3.851374,-16.223914
-4.027719,-15.947257
-4.084149,-15.393945
-4.084149,-14.010664
-4.041827,-13.042367
-4.006558,-11.520757
-3.886643,-9.169179
-3.773782,-6.955929
-3.653868,-5.157663
-3.470469,-2.114444
-3.223586,1.897072
-3.004918,4.940290
-2.786250,7.845181
-2.525260,11.165056
-2.327754,13.378306
-2.073817,15.868213
-1.904526,17.113166
-1.685858,19.049760
-1.283791,21.816322
-0.945209,24.167901
-0.606627,26.519479
-0.395013,28.179416
-0.260991,29.286041
0.000000,31.499292
0.218668,33.435885
0.507874,36.340776
0.691272,38.277370
0.846456,40.075636
1.128608,43.948823
1.354329,46.715386
1.467190,48.513652
1.685858,51.695199
1.939795,55.430058
2.116140,58.334949
2.229000,59.994886
2.243108,58.749933
2.243108,56.260027
2.229000,53.355136
2.179624,50.450245
2.094978,45.055448
2.017386,39.937307
1.890418,33.297557
1.770503,26.519479
1.636481,19.188088
1.467190,11.026728
1.297899,2.588712
1.149769,-3.912710
1.051016,-8.062554
0.902886,-14.563976
0.782972,-19.543789
0.733595,-21.618711
0.648949,-23.970289
0.578411,-25.630227
0.514927,-26.875180
0.430282,-27.566820
0.345636,-28.120133
0.204560,-28.396789
0.098753,-28.396789
-0.098753,-28.120133
-0.225722,-27.705148
-0.409120,-26.875180
-0.663057,-25.353570
-0.867617,-24.385273
-1.029855,-23.693633
-1.269684,-22.587008
-1.410760,-22.033695
-1.629428,-21.203726
-1.833988,-20.512086
-2.102032,-19.682117
-2.278377,-18.990476
-2.539368,-18.298836
-2.793304,-17.607195
-3.075456,-16.915554
-3.378770,-16.085586
-3.632706,-15.808929
-3.689137,-15.393945
-3.696191,-14.702304
-3.696191,-14.702304
-3.660922,-12.765710
-3.597437,-10.967445
-3.449308,-8.615866
-3.251801,-5.019335
-2.990811,-0.731163
-2.708659,3.557009
-2.511152,6.600228
-2.172570,10.473416
-1.932741,13.101650
-1.671750,15.591556
-1.495405,17.113166
-1.269684,18.634775
-1.001639,20.571369
-0.684218,22.646291
-0.465551,24.167901
-0.176345,26.381151
0.084646,28.179416
0.359744,30.392666
0.627788,32.744245
0.867617,35.234151
1.086285,37.724057
1.297899,40.352292
1.516567,43.257183
1.763450,46.438730
2.003279,50.173589
2.151409,52.386839
2.341861,55.015074
2.475883,57.366652
2.624013,59.441574
2.659282,60.133215
2.673390,58.196621
2.666336,55.291730
2.624013,51.695199
2.574637,47.960339
2.504099,43.672167
2.440614,40.075636
2.377130,36.479104
2.299538,32.467588
2.200785,27.072791
2.102032,21.401338
2.017386,17.113166
1.897472,12.133353
1.812826,7.983509
1.707019,3.003697
1.601212,-1.976116
1.460136,-7.924226
1.326114,-13.734007
1.248522,-17.330539
1.142715,-21.065398
1.086285,-22.725336
1.015747,-24.385273
0.916994,-25.768555
0.811187,-27.013508
0.691272,-27.705148
0.536089,-27.705148
0.430282,-27.705148
0.246883,-27.290164
0.077592,-26.598523
-0.112861,-25.491898
-0.324475,-24.385273
-0.670111,-23.140320
-0.895832,-22.172023
-1.086285,-21.342054
-1.297899,-20.788742
-1.657643,-19.682117
-1.968010,-18.575492
-2.292485,-17.745523
-2.595798,-17.053882
-2.821519,-16.500570
-3.047241,-16.085586
-3.230640,-15.670601
-3.315285,-15.393945
-3.322339,-13.872335
-3.287070,-12.489054
-3.237694,-10.967445
-3.117779,-8.754195
-3.011972,-6.679273
-2.863842,-4.189366
-2.701605,-1.561132
-2.546421,0.928775
-2.412399,2.865368
-2.236054,5.216947
-2.080871,7.430197
-1.897472,9.781775
-1.707019,11.580041
-1.453083,13.931619
-1.290845,15.314900
-0.980478,17.804807
-0.818241,19.188088
-0.465551,21.401338
-0.105807,24.029572
0.204560,26.242823
0.500820,28.317744
0.677165,29.839354
0.994586,32.467588
1.192092,34.265854
1.389598,36.340776
1.502459,37.724057
1.735234,40.213964
1.946848,43.118854
2.151409,46.023745
2.405345,49.896933
2.581690,52.663496
2.750981,55.153402
2.934380,58.334949
3.040187,59.994886
3.075456,58.196621
3.068402,56.260027
3.054295,53.770121
3.026080,50.588574
2.983757,47.545355
2.927326,43.810495
2.835627,38.554026
2.729820,33.020901
2.602852,25.827838
2.468830,19.603072
2.306592,11.580041
2.193731,6.738556
2.109086,2.865368
1.996225,-2.114444
1.904526,-6.402616
1.784611,-11.244101
1.629428,-17.330539
1.502459,-21.895367
1.453083,-23.416976
1.382545,-25.076914
1.290845,-26.460195
1.177984,-27.290164
0.959317,-27.428492
0.846456,-27.290164
0.585465,-26.460195
0.345636,-25.215242
0.225722,-24.800258
-0.070538,-23.693633
-0.310367,-22.863664
-0.536089,-22.033695
-0.782972,-21.203726
-1.128608,-20.235429
-1.389598,-19.543789
-1.601212,-18.852148
-1.805772,-18.298836
-2.038548,-17.745523
-2.348915,-17.192211
-2.638121,-16.500570
-2.863842,-16.085586
-3.160102,-15.393945
-3.414039,-14.840632
-3.837267,-14.148992
-4.027719,-13.872335
-4.331032,-13.319023
-4.422732,-13.042367
-4.436839,-12.074070
-4.422732,-11.520757
-4.394517,-10.967445
-4.352194,-9.999148
-4.274602,-8.615866
-4.013611,-5.157663
-3.766729,-2.252772
-3.428146,2.035400
-3.124833,5.355275
-2.892057,7.430197
-2.609906,9.920103
-2.299538,12.133353
-2.109086,13.239978
-1.798719,14.761588
-1.431921,16.836510
-1.114500,18.219791
-0.881725,19.464744
-0.641896,20.433041
-0.225722,22.231307
0.260991,24.859541
0.613680,26.796135
0.938155,28.732729
1.382545,31.775948
1.657643,34.265854
1.918633,36.617432
2.207839,39.798979
2.419453,42.150558
2.638121,45.055448
2.892057,48.651980
3.138940,52.248511
3.294124,54.600089
3.470469,57.643308
3.583330,59.026590
3.632706,60.133215
3.653868,59.026590
3.653868,56.536683
3.632706,53.216808
3.597437,50.173589
3.562168,47.130370
3.491630,43.118854
3.442254,39.383995
3.343501,34.265854
3.237694,28.732729
3.153048,24.029572
3.054295,19.188088
2.969649,15.453228
2.906165,11.718369
2.772143,5.908587
2.659282,1.205431
2.504099,-5.295991
2.355969,-11.797413
2.229000,-16.638898
2.144355,-19.267133
2.066763,-22.033695
1.939795,-24.385273
1.833988,-25.768555
1.735234,-26.736852
1.615320,-27.013508
1.474244,-26.875180
1.333168,-26.598523
1.036908,-25.630227
0.768864,-24.523601
0.543143,-23.693633
0.296260,-22.725336
0.176345,-22.172023
0.014108,-21.757039
-0.197506,-21.065398
-0.592519,-19.820445
-0.916994,-18.990476
-1.297899,-17.883851
-1.650589,-17.053882
-1.918633,-16.500570
-2.207839,-15.808929
-2.412399,-15.393945
-2.708659,-14.978960
-2.913219,-14.563976
-3.096618,-14.287320
-3.315285,-13.872335
-3.505738,-13.734007
-3.703244,-13.319023
-3.780836,-13.042367
-3.809051,-12.212398
-3.773782,-10.829117
-3.717352,-9.860820
-3.590384,-7.924226
-3.385823,-5.157663
-3.124833,-1.837788
-2.906165,0.652118
-2.743928,2.588712
-2.560529,4.248650
-2.299538,6.876884
-2.080871,8.951806
-1.805772,10.888400
-1.516567,12.824994
-1.283791,14.069947
-0.959317,15.868213
-0.613680,17.666478
-0.204560,19.464744
0.303313,21.954650
0.493766,22.784619
0.895832,24.859541
1.079231,25.966166
1.262630,27.211119
1.572997,29.286041
1.756396,30.530995
1.968010,32.190932
2.236054,34.404182
2.489991,37.032417
2.701605,38.969011
2.899111,41.182261
3.089564,43.810495
3.280016,46.023745
3.428146,48.375323
3.689137,52.386839
3.837267,54.738417
3.999504,57.781636
4.154687,60.133215
4.175849,58.058293
4.175849,55.706714
4.161741,52.386839
4.140580,49.066964
4.112365,46.853714
4.055934,42.565542
3.992450,39.107339
3.907804,34.265854
3.794944,28.732729
3.724406,24.306229
3.604491,18.358119
3.456361,11.856697
3.301178,4.386978
3.160102,-1.422804
3.061349,-5.434319
2.941434,-10.137476
2.800358,-15.393945
2.687497,-19.405461
2.574637,-22.172023
2.511152,-23.693633
2.461776,-24.661930
2.355969,-25.768555
2.229000,-26.460195
2.123193,-26.598523
1.996225,-26.598523
1.918633,-26.183539
1.721127,-25.491898
1.537728,-24.938586
1.304953,-23.970289
0.881725,-22.310351
0.500820,-21.203726
0.260991,-20.373758
0.007054,-19.820445
-0.324475,-18.713820
-0.627788,-18.022179
-0.846456,-17.468867
-1.177984,-16.638898
-1.558890,-15.947257
-1.890418,-15.255617
-2.264269,-14.563976
-2.468830,-14.287320
-2.983757,-13.457351
-3.230640,-13.319023
-3.265909,-12.904038
-3.258855,-11.797413
-3.237694,-10.829117
-3.174209,-9.722491
-3.054295,-7.785898
-2.842681,-5.295991
-2.602852,-2.529429
-2.546421,-1.422804
-2.320700,0.928775
-2.094978,3.418681
-1.883364,5.631931
-1.671750,7.430197
-1.446029,9.090134
-1.170931,11.026728
-0.994586,12.410009
-0.656003,14.208275
-0.402067,15.591556
-0.042323,17.389822
0.289206,19.188088
0.782972,21.401338
1.213253,23.752916
1.622374,26.104494
1.982117,28.041088
2.278377,30.254338
2.574637,32.467588
2.934380,35.510807
3.251801,38.830682
3.583330,42.703870
3.872535,46.300402
4.105311,50.035261
4.316925,53.355136
4.542646,57.089996
4.690776,59.718230
4.726045,60.133215
4.740153,59.026590
4.747207,57.089996
4.740153,55.291730
4.726045,52.110183
4.683722,48.236995
4.599077,43.118854
4.458001,35.234151
4.323979,28.041088
4.161741,19.879729
4.034773,13.516634
3.900751,7.430197
3.830213,4.525306
3.759675,1.067103

File: braces/force_displacement/Jain_12A.csv
Displacement [mm],Force [kN]
-0.08746,0.00000
-0.28480,-3.70486
-0.53597,-7.29022
-0.73331,-10.03898
-0.96653,-12.54873
-1.14593,-14.46092
-1.28946,-15.53652
-1.52268,-16.13408
-1.79178,-16.01457
-2.13265,-15.53652
-2.54528,-15.05848
-2.95790,-14.81945
-3.44229,-14.22190
-4.05226,-13.62434
-4.44695,-13.14629
-4.60841,-12.78775
-4.73399,-12.30971
-4.76987,-11.71215
-4.62635,-10.75606
-4.17784,-8.84387
-3.65757,-5.85607
-3.44229,-4.54145
-3.10142,-2.50975
-2.70674,0.35854
-2.32999,3.10730
-1.95325,5.97559
-1.66620,8.60484
-1.34328,11.35361
-1.00241,14.69994
-0.67949,17.80725
-0.35656,21.03406
0.05606,25.45600
0.39693,30.11695
0.66603,33.58280
0.95308,38.12424
1.18630,42.30715
1.49129,47.56567
1.74245,51.62907
1.90391,54.61686
2.15508,58.08270
2.26272,59.15830
2.28066,55.81198
2.22684,50.55346
2.11919,45.53397
1.95773,40.15594
1.72451,33.58280
1.49129,27.84623
1.25806,22.94625
1.04278,18.16578
0.80955,13.50483
0.59427,9.20240
0.39693,5.37803
0.12782,0.47805
-0.03364,-2.50975
-0.24892,-6.09510
-0.48214,-9.68045
-0.67949,-12.42922
-0.87683,-15.05848
-0.96653,-15.53652
-1.11005,-15.53652
-1.50474,-15.05848
-2.41969,-14.22190
-3.42435,-13.38531
-4.19578,-12.90727
-4.39312,-12.30971
-4.44695,-11.59264
-4.39312,-10.87557
-4.05226,-9.32191
-3.62169,-6.93168
-3.44229,-5.61705
-2.97584,-2.98779
-2.56322,0.23902
-2.09677,3.46584
-1.75590,6.21461
-1.48680,8.48533
-1.18182,11.11459
-0.82301,13.98287
-0.53597,17.09018
-0.14128,21.63162
0.19959,25.57551
0.46869,29.16086
0.97102,35.61449
1.24012,39.79740
1.49129,43.86080
1.76039,48.88030
1.99361,53.54125
2.19096,56.40953
2.31654,58.32172
2.40624,59.15830
2.47800,56.64856
2.46006,53.30223
2.35242,48.52176
2.15508,42.18764
1.95773,36.21205
1.70657,29.87793
1.41952,23.90235
1.15042,17.44871
0.95308,12.78775
0.73779,8.84387
0.52251,4.66096
0.27135,0.47805
0.05606,-3.70486
-0.15922,-6.81217
-0.39244,-10.39752
-0.58979,-13.02678
-0.71537,-14.81945
-0.96653,-14.93897
-1.48680,-14.34141
-2.31205,-13.62434
-3.10142,-13.02678
-3.71139,-12.54873
-4.05226,-11.95117
-4.12402,-11.71215
-3.89080,-10.15850
-3.63963,-8.84387
-3.40641,-7.40973
-2.88614,-4.06340
-2.43763,-0.83658
-1.98913,2.39023
-1.59444,5.73656
-1.16388,9.08289
-0.84095,11.95117
-0.39244,16.61213
-0.06952,20.67553
0.37899,26.05356
0.80955,31.55110
1.25806,38.12424
1.54511,43.14373
1.86803,48.28274
2.13714,52.82418
2.26272,55.93149
2.58564,59.15830
2.62152,56.64856
2.56770,52.70467
2.46006,47.68518
2.29860,42.06813
2.13714,37.52668
2.02949,34.18035
1.92185,31.67061
1.74245,27.24867
1.52717,22.58772
1.25806,16.61213
0.93514,9.56094
0.64809,4.18291
0.37899,-0.23902
0.10988,-5.01949
-0.14128,-8.96338
-0.41038,-12.78775
-0.60773,-14.46092
-0.60773,-14.34141
-0.84095,-15.29750
-1.11005,-15.53652
-1.50474,-15.05848
-2.41969,-14.34141
-3.46023,-13.26580
-4.19578,-12.78775
-5.02103,-12.19020
-5.82835,-11.47313
-6.81506,-10.87557
-7.58649,-10.39752
-8.30410,-9.91947
-8.55527,-9.68045
-8.75261,-9.20240
-8.77055,-8.60484
-8.12470,-6.93168
-7.24563,-4.89998
-6.31273,-2.74877
-5.52336,-0.71707
-4.59047,1.91219
-3.83698,4.54145
-3.22701,6.81217
-2.59910,9.44143
-2.09677,11.95117
-1.55856,14.69994
-1.11005,17.44871
-0.76919,19.71943
-0.33862,22.94625
0.16370,27.00965
0.68397,32.02914
1.15042,37.04864
1.56305,41.82910
1.93979,46.37055
2.13714,49.23883
2.37036,51.98760
2.63946,55.33393
2.89063,57.84368
2.99827,59.15830
3.08797,58.20221
3.08797,55.69246
3.01621,51.50955
2.87269,46.72908
2.72916,42.06813
2.47800,36.33156
2.22684,29.04135
1.92185,21.63162
1.68863,16.13408
1.41952,10.87557
1.13248,5.13900
0.89926,0.59756
0.54045,-5.13900
0.30723,-8.48533
0.10988,-11.59264
-0.08746,-13.38531
-0.23098,-14.46092
-0.39244,-14.93897
-0.57185,-14.93897
-3.94462,-12.42922
-4.60841,-12.19020
-5.54130,-11.35361
-6.58184,-10.63654
-7.24563,-9.91947
-7.69413,-9.68045
-7.99912,-9.32191
-8.23234,-9.08289
-8.01706,-8.12680
-7.60443,-7.40973
-6.81506,-5.37803
-6.04363,-3.46584
-5.36190,-1.67316
-4.55459,0.71707
-3.80110,2.86828
-3.28083,4.66096
-2.61704,7.17070
-2.02501,10.03898
-1.34328,13.38531
-0.71537,16.73164
-0.28480,19.48041
0.07400,22.22918
0.46869,25.33649
0.89926,29.16086
1.24012,32.38768
1.63481,36.33156
1.97567,40.39496
2.42418,45.65348
2.74710,49.47785
3.01621,53.18272
3.35707,57.96319
3.46472,59.27782
3.50060,56.64856
3.44678,51.27053
3.33913,46.96811
3.23149,42.54617
3.08797,37.40717
2.98033,34.41938
2.81887,30.23647
2.67534,26.53160
2.53182,23.54381
2.29860,18.88285
2.11919,14.69994
1.86803,10.03898
1.61687,5.61705
1.41952,2.03170
1.18630,-2.62926
0.97102,-5.73656
0.79161,-9.08289
0.61221,-11.35361
0.43281,-12.66824
0.21753,-13.74385
0.00224,-14.34141
-0.12334,-14.69994
-1.02035,-14.22190
-1.88149,-13.50483
-2.90408,-12.66824
-3.38847,-12.30971
-3.62169,-12.30971
-5.02103,-11.11459
-5.64894,-10.51703
-6.22303,-10.03898
-6.97652,-9.56094
-7.56855,-9.32191
-7.69413,-9.08289
-7.37121,-8.12680
-6.38449,-5.85607
-5.50542,-3.70486
-4.69811,-1.43414
-3.96256,0.71707
-3.17319,3.34633
-2.59910,5.37803
-1.88149,8.24631
-0.85889,12.90727
-0.26686,16.13408
0.25341,19.12188
0.68397,22.46820
1.11454,26.53160
1.54511,30.71451
1.92185,34.89742
2.28066,38.84131
2.63946,42.90471
3.07003,48.04371
3.46472,53.78028
3.69794,56.88758
3.85940,59.27782
3.93116,58.79977
3.94910,56.52905
3.96704,54.61686
3.91322,52.10711
3.85940,49.95590
3.76970,46.37055
3.68000,42.78520
3.57236,39.08033
3.42883,35.25596
3.28531,31.55110
3.21355,28.92184
3.05209,25.45600
2.94445,22.58772
2.85475,20.55602
2.69328,16.97067
2.54976,13.86336
2.37036,10.03898
2.15508,6.33412
1.95773,2.62926
1.74245,-0.83658
1.50923,-4.30242
1.38364,-6.09510
1.25806,-8.24631
1.09660,-10.27801
0.93514,-11.95117
0.71985,-13.14629
0.50457,-13.86336
0.36105,-14.34141
0.14576,-14.69994
-0.03364,-14.93897
-1.27152,-14.58043
-2.09677,-13.86336
-3.10142,-13.14629
-3.71139,-12.54873
-4.75193,-12.42922
-5.81041,-11.59264
-6.85094,-11.11459
-7.56855,-10.39752
-8.30410,-10.03898
-9.54198,-9.44143
-10.34930,-8.72436
-11.04897,-8.60484
-11.65894,-8.36582
-11.82040,-7.52924
-10.88750,-6.33412
-9.72139,-4.66096
-8.35792,-2.62926
-7.17387,-0.83658
-6.33067,0.59756
-5.00309,2.98779
-4.24960,4.66096
-3.46023,6.21461
-2.79644,7.88777
-2.43763,8.96338
-1.61238,11.23410
-1.03829,13.26580
-0.58979,14.69994
-0.06952,16.97067
0.55839,19.95846
1.09660,23.42430
1.58099,27.00965
2.08331,30.83403
2.44212,34.53889
2.85475,38.72180
3.37501,44.45836
3.75176,48.64127
4.14645,53.54125
4.50525,57.72416
4.68465,59.15830
4.73847,56.64856
4.73847,54.25832
4.72053,51.39004
4.66671,48.99981
4.61289,46.96811
4.54113,44.69739
4.46937,43.14373
4.39761,40.99252
4.30791,38.60229
4.20027,35.61449
4.03880,32.02914
3.89528,28.32428
3.75176,25.09746
3.55442,21.03406
3.33913,16.61213
3.12385,11.83166
2.87269,6.69266
2.62152,2.15121
2.33448,-2.62926
2.06537,-6.45363
1.88597,-9.44143
1.76039,-10.99508
1.58099,-12.30971
1.43746,-13.26580
1.27600,-13.74385
1.11454,-13.98287
0.68397,-13.74385
0.28929,-13.26580
0.00224,-13.14629
-0.30274,-13.02678
-0.84095,-12.54873
-1.36122,-12.30971
-2.24029,-11.95117
-3.02966,-11.47313
-3.42435,-11.23410
-3.98050,-10.99508
-4.82369,-10.51703
-6.02569,-10.03898
-11.03103,-8.00729
-11.12073,-7.40973
-10.22371,-6.09510
-9.38052,-4.78047
-8.53733,-3.58535
-7.64031,-2.15121
-6.67154,-0.59756
-5.82835,0.83658
-5.12868,2.15121
-4.24960,3.58535
-3.26289,5.49754
-2.27617,7.52924
-1.98913,8.12680
-1.52268,9.56094
-1.32534,10.03898
-1.00241,10.99508
-0.42832,12.90727
0.05606,14.69994
0.59427,16.97067
0.89926,18.16578
1.36570,20.43651
1.86803,23.42430
2.17302,25.57551
2.47800,27.84623
2.69328,29.63891
2.98033,32.62670
3.28531,35.73401
3.51854,37.76571
3.80558,40.99252
4.09262,44.21934
4.36173,47.32664
4.63083,50.07541
4.93582,53.89979
5.22286,57.24612
5.40226,59.39733
5.49197,58.44123
5.45609,56.17051
5.40226,51.62907
5.31256,47.32664
5.15110,42.54617
5.00758,37.88522
4.82818,32.98524
4.64877,29.04135
4.45143,24.97795
4.30791,21.39260
4.12851,17.20969
3.93116,12.78775
3.66206,7.76826
3.44678,4.06340
3.17767,-0.59756
2.96239,-4.66096
2.74710,-7.52924
2.58564,-9.91947
2.44212,-11.35361
2.28066,-12.42922
2.19096,-13.02678
2.08331,-13.62434
1.93979,-13.74385
1.74245,-13.86336
1.50923,-13.86336
0.91720,-13.50483
0.54045,-13.26580
-1.12799,-12.30971
-1.84561,-12.07068
-2.79644,-11.59264
-3.78316,-10.99508
-5.43366,-10.27801
-6.74330,-9.68045
-9.36258,-8.48533
-10.40312,-7.76826
-10.45694,-7.52924
-10.31341,-7.29022
-9.68551,-6.33412
-8.71673,-4.78047
-7.80178,-3.46584
-6.88682,-2.15121
-6.20509,-1.31463
-5.39778,0.00000
-4.66223,1.19512
-4.01638,2.27072
-3.35259,3.58535
-2.88614,4.42193
-2.07883,6.21461
-1.34328,7.88777
-0.60773,9.68045
0.18165,12.07068
0.70191,14.10238
1.04278,15.41701
1.61687,18.04627
2.15508,21.03406
2.40624,22.82674
2.76504,25.09746
3.07003,27.00965
3.42883,30.35598
3.73382,33.22426
3.98498,35.85352
4.21821,37.88522
4.54113,41.82910
4.82818,44.81690
5.11522,48.28274
5.31256,50.67297
5.63549,54.97539
5.95841,58.32172
6.01223,59.15830
6.10194,58.56075
6.10194,56.05100
6.08400,52.10711
5.97635,47.68518
5.83283,43.26324
5.63549,38.12424
5.43815,32.02914
5.25874,27.72672
5.07934,23.18527
4.93582,19.95846
4.75642,16.01457
4.46937,10.15850
4.20027,5.25852
3.94910,0.95609
3.71588,-2.74877
3.48266,-5.73656
3.28531,-8.60484
3.12385,-10.27801
2.94445,-11.59264
2.74710,-12.54873
2.62152,-13.02678
2.40624,-13.38531
2.24478,-13.74385
1.88597,-13.86336
1.72451,-13.86336
0.27135,-13.14629
-0.80507,-12.66824
-1.37916,-12.54873
-1.84561,-12.07068
-2.25823,-11.95117
-2.77850,-11.83166
-2.99378,-11.35361
-3.40641,-11.35361
-3.80110,-11.23410
-4.87751,-10.63654
-5.52336,-10.27801
-6.51008,-9.68045
-8.10676,-9.32191
-9.21906,-8.84387
-10.18783,-8.60484
-11.42571,-8.24631
-12.48419,-8.00729
-13.47090,-7.88777
-14.49350,-7.52924
-14.54732,-7.05119
-13.77589,-6.09510
-12.23302,-4.54145
-10.92338,-3.10730
-9.64962,-1.91219
-8.46557,-0.47805
-7.20975,1.19512
-6.06157,2.27072
-4.87751,3.82438
-3.80110,5.25852
-2.74262,6.45363
-1.36122,8.60484
-0.75125,9.44143
0.02018,10.99508
0.63015,12.54873
1.18630,14.22190
1.58099,15.53652
2.17302,17.80725
2.65740,20.07797
3.14179,22.58772
3.60824,25.93404
4.09262,29.51940
4.57701,33.58280
4.86406,36.45108
5.29462,40.87301
5.65343,44.93641
6.06605,49.59737
6.31722,52.94369
6.53250,55.81198
6.80161,58.79977
6.89131,59.27782
6.98101,58.32172
6.92719,54.01930
6.76573,47.56567
6.71190,44.81690
6.62220,42.18764
6.53250,39.31936
6.38898,35.25596
6.24546,31.07305
6.03017,26.41209
5.81489,21.87065
5.65343,18.16578
5.45609,14.46092
5.25874,10.75606
5.07934,7.05119
4.86406,3.34633
4.61289,-1.07561
4.36173,-5.37803
4.12851,-8.36582
3.91322,-10.39752
3.66206,-11.83166
3.39295,-12.42922
3.14179,-13.14629
2.81887,-13.38531
2.51388,-13.50483
2.26272,-13.86336
1.76039,-13.98287
0.95308,-13.74385
0.30723,-13.14629
-0.28480,-13.02678
-0.98447,-12.66824
-1.36122,-12.30971
-1.84561,-12.19020
-2.24029,-11.95117
-2.77850,-11.47313
-3.10142,-11.35361
-3.42435,-11.35361
-3.78316,-11.35361
-4.41106,-10.75606
-4.84163,-10.63654
-5.41572,-10.39752
-6.02569,-10.15850
-6.51008,-9.68045
-6.95858,-9.56094
-7.60443,-9.56094
-8.41175,-9.08289
-9.77521,-8.72436
-10.85162,-8.36582
-12.07156,-8.00729
-12.87887,-8.00729
-13.48884,-7.76826
-13.66825,-7.52924
-13.72207,-7.17070
-13.72207,-6.93168
-13.59648,-6.81217
-13.34532,-6.45363
-12.91475,-6.09510
-11.99980,-5.25852
-11.01309,-4.06340
-10.09813,-3.10730
-8.98583,-1.91219
-7.78384,-0.59756
-6.77918,0.47805
-5.77453,1.55365
-4.42901,3.10730
-3.67551,3.82438
-3.06554,4.54145
-2.34793,5.37803
-1.48680,6.69266
-1.09211,7.29022
-0.62567,7.88777
-0.10540,8.96338
0.34311,10.03898
0.97102,11.35361
1.47334,12.90727
1.93979,14.22190
2.40624,15.65604
2.99827,17.80725
3.42883,19.48041
3.85940,21.63162
4.23615,23.78283
4.61289,26.17307
4.93582,29.28037
5.24080,32.14865
5.63549,36.09254
5.99429,39.55838
6.37104,43.50227
6.60426,46.37055
6.89131,49.59737
7.12453,52.34614
7.35775,55.21442
7.53716,57.24612
7.68068,59.15830
7.75244,57.96319
7.77038,54.73637
7.71656,51.27053
7.62686,47.32664
7.51922,43.98032
7.41158,39.79740
7.30393,37.04864
7.19629,34.06084
7.05277,30.23647
6.89131,26.41209
6.71190,21.75113
6.51456,17.20969
6.31722,13.02678
6.04811,8.12680
5.79695,3.70486
5.52785,-0.59756
5.33050,-3.70486
5.18698,-6.09510
4.98964,-8.48533
4.77436,-10.03898
4.55907,-11.35361
4.32585,-12.19020
4.11057,-12.66824
3.89528,-13.14629
3.57236,-13.26580
3.28531,-13.26580
2.33448,-12.90727
1.83215,-12.66824
1.32982,-12.54873
1.04278,-12.42922
0.66603,-12.30971
0.18165,-12.30971
-0.35656,-12.07068
-0.84095,-11.71215
-1.34328,-11.59264
-2.04295,-11.35361
-2.50940,-11.23410
-3.28083,-10.99508
-4.21372,-10.63654
-5.90011,-10.15850
-7.42503,-9.32191
-9.05760,-8.84387
-10.58252,-8.36582
-12.32273,-7.88777
-12.78917,-7.52924
-12.84299,-7.05119
-12.75329,-6.57314
-12.17920,-6.09510
-11.37189,-5.37803
-10.33136,-4.42193
-8.50145,-2.62926
-5.64894,0.47805
-4.94927,1.19512
-3.67551,2.27072
-2.83232,3.22682
-2.11471,4.42193
-1.28946,5.49754
-0.71537,6.21461
-0.23098,7.05119
0.36105,8.24631
0.75573,8.72436
1.32982,9.91947
1.85009,11.23410
2.37036,12.66824
2.83681,13.98287
3.26737,15.65604
3.69794,17.44871
4.14645,19.12188
4.64877,21.75113
5.04346,24.14137
5.43815,26.77063
5.68931,28.80233
6.01223,31.67061
6.22752,34.06084
6.53250,36.92912
6.83749,39.91692
7.08865,42.90471
7.46540,46.96811
7.78832,50.79248
8.03949,54.01930
8.23683,56.17051
8.39829,58.44123
8.50593,59.27782
8.55975,57.60465
8.52387,54.01930
8.50593,51.15102
8.43417,47.68518
8.29065,42.66569
8.18301,38.48278
8.02154,34.06084
7.82420,29.51940
7.71656,27.12916
7.46540,21.87065
7.23217,17.44871
7.03483,13.50483
6.81955,9.68045
6.62220,6.09510
6.42486,2.86828
6.29928,0.47805
