Repository: RESSLab-Team/resslab-hub-data

# Steel braces database

Cyclic and monotonic tests on steel braces (HSS, pipe, W and other shapes) with their gusset plate details, material properties, buckling parameters and the measured force-displacement response.

## Contents

| Path | Contents |
| --- | --- |
| `steel_braces.csv` | Main table, one row per brace test. |
| `steel_braces_data_dictionary.csv` | Data dictionary: name, description, symbol, unit, type, example and nullability of every column of the main table. It is the single reference for what each column expects, so it is not repeated here. |
| `force_displacement/` | Measured force-displacement hysteresis, one CSV per test. |

File: braces/force_displacement/Jain_3L.csv
Displacement [mm],Force [kN]
0.003686245,0.060959493
-0.022117472,-3.749008802
-0.125332344,-6.03498978
-0.280154651,-8.930565684
-0.512388112,-11.97854032
-0.718817854,-14.87411622
-1.080069904,-16.39810354
-1.389714519,-16.70290101
-1.673555415,-17.1600972
-2.060611183,-16.09330608
-2.344452079,-15.48371115
-2.602489258,-15.48371115
-2.834722719,-14.87411622
-3.041152461,-14.56931876
-3.273385922,-14.56931876
-3.841067715,-13.65492637
-4.176516047,-13.04533144
-4.563571815,-12.28333778
-5.10544989,-11.97854032
-5.802150272,-11.67374286
-6.756887832,-10.9117492
-6.524654372,-9.235363147
-6.137598604,-7.863774561
-5.621524247,-6.03498978
-5.157057325,-4.206204998
-4.692590404,-2.68221768
-4.202319765,-0.091439239
-3.712049126,2.194541738
-3.324993358,4.175725251
-2.808919001,7.071301156
-2.499274386,9.204883401
-2.163826054,11.64326311
-1.544536826,15.30083267
-1.209088494,18.34880731
-0.822032726,21.85397814
-0.331762087,27.18793375
0.31333086,33.28388303
0.881012652,40.14182596
1.319675856,45.47578157
1.732535342,51.26693338
1.835750213,52.63852197
1.887357649,53.85771182
2.016376238,55.53409787
2.171198545,57.51528138
2.326020852,61.17285095
2.558254313,63.45883192
2.687272902,66.04961036
3.022721234,68.94518627
3.125936106,70.62157232
3.203347259,72.29795837
3.512991874,76.2603254
3.719421616,78.6987051
3.925851359,81.28948355
4.003262513,82.5086734
4.132281102,82.81347086
4.132281102,74.73633808
4.080673666,70.31677486
3.900047641,68.94518627
3.848440206,66.35440783
3.719421616,62.3920408
3.332365849,54.01011055
2.893702645,43.34219933
2.429235724,34.19827542
2.119591109,26.12114263
1.913161367,22.6159718
1.706731624,18.34880731
1.474498163,13.62444662
1.293872138,10.11927579
1.113246113,6.918902424
0.751994063,1.737345543
0.493956885,-2.225021484
0.158508553,-7.406578366
-0.04792119,-10.75935047
-0.228547215,-12.74053398
-0.40917324,-14.56931876
-0.486584394,-15.33131242
-0.589799265,-15.94090735
-0.744621572,-16.39810354
-0.925247597,-16.70290101
-1.699359133,-15.78850862
-2.21543349,-15.02651496
-2.628292976,-14.72171749
-3.428208229,-13.8073251
-3.944282586,-13.04533144
-4.38294579,-12.74053398
-4.770001558,-12.28333778
-5.440898222,-11.82614159
-5.802150272,-11.52134412
-5.982776297,-10.75935047
-5.982776297,-9.844958075
-5.853757707,-8.930565684
-5.647327965,-8.320970757
-5.286075915,-6.94938217
-4.640982968,-4.511002461
-3.995890022,-1.767825289
-3.402404511,1.584946811
-2.834722719,4.175725251
-2.318648361,7.223699888
-1.85418144,10.27167452
-1.363910801,13.62444662
-1.002658751,16.21522506
-0.744621572,17.43441492
-0.718817854,18.95840224
-0.563995547,20.93958575
-0.151136062,24.59715531
0.132704835,26.4259401
0.287527142,28.8643198
0.648779192,32.6742881
1.087442395,38.31304118
1.809946495,47.76176255
2.429235724,56.44849026
2.609861749,59.34406617
2.71307662,61.47764841
3.048524952,64.83042051
3.177543541,67.42119895
3.409777002,71.23116725
3.771029052,75.49833174
4.054869948,79.00350257
4.287103409,82.0514772
4.390318281,82.81347086
4.416121998,77.02231905
4.416121998,74.27914188
4.364514563,72.4503571
4.287103409,69.70717993
4.003262513,64.83042051
3.667814181,57.05808519
3.151739824,45.01858538
2.790487774,36.94145259
1.964768802,19.11080097
1.345479574,6.766503692
0.700386627,-2.987015143
0.132704835,-11.36894539
-0.099528626,-13.95972383
-0.228547215,-15.17891369
-0.331762087,-15.94090735
-0.434976958,-16.55050227
-0.53819183,-16.70290101
-0.615602983,-16.70290101
-0.976855033,-16.70290101
-1.49292939,-16.24570481
-1.905788876,-15.63610988
-2.344452079,-14.72171749
-2.731507847,-14.56931876
-3.144367333,-13.95972383
-3.634637972,-13.35012891
-3.944282586,-13.04533144
-4.357142072,-12.58813525
-4.74419784,-12.43573652
-5.002235018,-11.97854032
-5.389290786,-11.67374286
-5.621524247,-11.67374286
-5.647327965,-10.30215427
-5.569916811,-9.540160611
-5.234468479,-8.168572025
-4.460356943,-5.425394852
-3.970086304,-3.139413875
-3.376600793,-0.243837971
-2.886330154,2.194541738
-2.318648361,5.242516374
-1.828377722,8.442889742
-1.441321954,10.72887072
-1.054266187,13.92924409
-0.744621572,16.06282633
-0.073724908,22.46357307
0.493956885,28.10232615
0.90681637,32.36949064
1.39708701,38.77023737
1.784142777,43.95179425
1.99057252,47.30456635
2.480843159,53.09571816
2.584058031,55.53409787
2.790487774,59.0392687
3.100132388,62.69683827
3.203347259,64.98281924
3.358169566,66.65920529
3.383973284,67.87839515
3.564599309,70.01197739
3.822636488,73.05995203
4.003262513,76.41272413
4.287103409,79.30830003
4.390318281,80.67988862
4.545140588,82.66107213
4.570944306,74.43154061
4.493533152,70.01197739
4.338710845,66.65920529
4.080673666,61.47764841
3.900047641,57.97247758
3.642010463,52.7909207
3.383973284,47.30456635
3.177543541,41.81821201
2.945310081,37.09385132
2.687272902,31.15030078
2.429235724,25.66394644
2.248609699,21.24438321
2.145394827,18.8060035
1.938965084,15.30083267
1.835750213,13.62444662
1.680927906,10.57647199
1.603516752,8.595288474
1.526105599,7.223699888
1.345479574,4.328123983
1.164853549,2.194541738
0.958423806,-0.701034166
0.726190345,-4.663401193
0.571368038,-7.254179634
0.31333086,-10.60695173
0.132704835,-12.74053398
0.106901117,-13.50252764
0.029489963,-14.56931876
-0.022117472,-15.17891369
-0.125332344,-15.48371115
-0.822032726,-15.48371115
-1.312303365,-14.87411622
-1.802574004,-14.2645213
-2.370255797,-13.35012891
-2.93793759,-12.74053398
-3.737852843,-11.97854032
-4.38294579,-11.52134412
-5.389290786,-10.9117492
-6.292420911,-10.454553
-7.711625393,-10.30215427
-8.279307186,-10.30215427
-8.563148082,-9.540160611
-8.976007568,-9.235363147
-9.879137693,-8.62576822
-10.55003436,-8.168572025
-11.09191243,-8.168572025
-12.07245371,-7.558977098
-11.65959422,-6.339787243
-10.85967897,-4.968198657
-10.21458602,-3.901407534
-9.182437311,-2.377420216
-8.434129493,-0.701034166
-7.660017957,0.822953152
-6.808495268,2.651737933
-5.982776297,4.175725251
-5.33768335,6.004510033
-4.770001558,7.528497351
-3.815263997,9.662079597
-3.144367333,11.64326311
-2.447666951,14.08164282
-1.931592594,16.3676238
-1.338107083,19.11080097
-0.976855033,21.24438321
-0.589799265,23.83516165
-0.228547215,26.12114263
0.081097399,27.79752868
0.493956885,31.15030078
0.984227524,36.0270602
1.474498163,40.59902215
2.893702645,57.05808519
3.177543541,59.95366109
3.280758413,62.23964207
3.564599309,66.2020091
3.874243923,70.01197739
4.054869948,71.99316091
4.338710845,75.345933
4.674159177,78.85110384
4.803177766,80.67988862
5.009607509,82.81347086
5.035411227,79.00350257
5.035411227,73.97434442
4.958000073,70.92636978
4.828981484,67.72599641
4.674159177,63.30643319
4.441925716,57.66768012
4.235495973,54.31490802
4.003262513,50.04774353
3.745225334,44.86618664
3.642010463,41.36101581
3.409777002,36.63665513
3.229150977,32.06469317
2.996917516,26.4259401
2.609861749,19.2631997
2.274413417,12.71005423
2.222805981,10.27167452
2.016376238,7.528497351
1.732535342,3.870927788
1.62932047,1.432548079
1.422890727,-1.615426557
1.26806842,-4.053806266
1.113246113,-5.577793584
0.958423806,-8.473369488
0.777797781,-10.9117492
0.519760602,-13.19773017
0.416545731,-14.11212257
0.287527142,-15.02651496
0.210115988,-15.63610988
0.106901117,-15.63610988
-0.305958369,-15.78850862
-0.899443879,-14.72171749
-1.105873622,-14.2645213
-1.338107083,-13.8073251
-1.647751697,-13.65492637
-1.957396311,-13.50252764
-2.241237208,-13.19773017
-2.550881822,-12.74053398
-3.324993358,-12.13093905
-4.124908611,-11.67374286
-4.950627583,-11.06414793
-7.272962189,-9.997356806
-8.382522057,-9.387761879
-9.3114559,-8.62576822
-10.21458602,-8.473369488
-11.60798679,-7.711375829
-11.32414589,-7.101780902
-10.73066038,-5.882591048
-10.18878231,-4.815799925
-9.440474489,-3.749008802
-8.692166671,-2.377420216
-7.840643982,-0.701034166
-6.731084114,1.584946811
-5.853757707,3.566130324
-4.9764313,5.394915106
-4.279730918,7.071301156
-3.634637972,8.747687206
-2.886330154,11.03366818
-2.396059515,13.0148517
-1.905788876,14.23404155
-1.028462469,18.19640858
-0.280154651,22.6159718
0.081097399,24.74955405
1.061638677,31.45509824
1.448694445,34.50307288
1.526105599,36.63665513
1.887357649,40.14182596
2.274413417,44.25659172
2.687272902,49.13335113
3.100132388,53.24811689
3.177543541,54.77210421
3.332365849,56.60088899
3.43558072,58.42967377
3.642010463,60.71565475
3.874243923,64.06842685
4.183888538,68.18319261
4.570944306,72.60275583
4.828981484,76.2603254
4.983803791,77.78431271
5.138626098,79.6130975
5.396663277,82.35627467
5.448270713,79.76549623
5.448270713,76.2603254
5.448270713,73.66954696
5.396663277,71.38356598
5.293448405,68.18319261
5.087018663,64.22082558
4.906392638,59.4964649
4.648355459,53.85771182
4.364514563,47.45696508
4.003262513,40.75142088
3.667814181,33.43628176
3.616206745,31.30269951
3.43558072,29.16911727
3.383973284,27.18793375
3.229150977,24.29235785
3.125936106,20.63478829
2.919506363,16.52002253
2.584058031,10.88126945
2.455039442,7.376098619
2.35182457,6.004510033
2.222805981,3.413731592
2.016376238,1.127750615
1.784142777,-1.920224021
1.655124188,-3.901407534
1.577713034,-5.577793584
1.448694445,-7.406578366
1.242264702,-9.844958075
1.087442395,-11.67374286
0.90681637,-12.89293271
0.777797781,-14.11212257
0.648779192,-14.56931876
0.571368038,-14.87411622
0.493956885,-15.33131242
0.261723424,-15.63610988
0.081097399,-15.63610988
-0.125332344,-15.63610988
-0.228547215,-15.17891369
-0.589799265,-14.41692003
-0.899443879,-13.95972383
-1.596144262,-13.50252764
-2.086414901,-12.89293271
-3.041152461,-12.13093905
-3.557226818,-11.97854032
-4.073301175,-11.36894539
-6.292420911,-10.454553
-7.324569625,-9.844958075
-8.305110904,-9.387761879
-10.93709012,-7.863774561
-10.65324923,-6.796983439
-10.24038974,-6.03498978
-9.698511668,-5.120597389
-9.105026157,-4.053806266
-8.22769975,-2.529818948
-7.298765907,-0.853432898
-6.266617193,1.432548079
-5.595720529,2.804136665
-5.028038736,4.175725251
-4.460356943,5.394915106
-4.073301175,6.61410496
-3.531423101,7.833294815
-2.93793759,9.357282133
-2.602489258,10.57647199
-1.983200029,12.86245296
-1.234892212,15.30083267
-0.434976958,19.11080097
0.055293681,21.70157941
0.493956885,25.05435151
0.932620088,27.94992741
1.319675856,30.84550332
1.758339059,34.96026908
2.016376238,37.55104752
2.480843159,42.42780693
2.996917516,47.15216762
3.358169566,52.18132577
3.951655077,59.4964649
4.261299691,64.22082558
4.493533152,66.35440783
4.777374048,70.46917359
5.035411227,74.27914188
5.370859559,77.78431271
5.757915327,81.89907847
5.783719045,79.1559013
5.809522763,75.04113554
5.757915327,71.53596471
5.680504173,69.24998373
5.525681866,65.59241417
5.422466995,61.63004714
5.267644688,57.51528138
4.906392638,50.80973718
4.596748023,44.40899045
4.261299691,37.55104752
3.900047641,30.38830712
3.590403027,23.073168
3.332365849,17.73921238
2.996917516,10.88126945
2.764684056,6.61410496
2.506646877,3.413731592
2.300217134,0.060959493
1.964768802,-4.815799925
1.758339059,-7.558977098
1.526105599,-10.30215427
1.474498163,-11.67374286
1.319675856,-12.58813525
1.139049831,-13.8073251
0.958423806,-14.72171749
0.829405217,-15.02651496
0.18431227,-14.56931876
-0.53819183,-13.50252764
-1.389714519,-12.43573652
-1.725162851,-11.97854032
-2.163826054,-11.82614159
-2.912133872,-11.67374286
-7.8664477,-9.082964416
-10.39521205,-8.168572025
-13.44005076,-7.101780902
-17.56864561,-6.03498978
-16.56230062,-4.511002461
-15.71077793,-3.749008802
-14.3689846,-2.529818948
-12.82076153,-0.701034166
-11.58218307,0.365756956
-10.65324923,1.889744274
-9.388867053,3.413731592
-8.176092314,4.785320179
-7.066532447,6.461706229
-5.6989354,8.138092278
-4.434553225,9.814478328
-3.66044169,11.64326311
-3.015348743,12.86245296
-2.473470669,13.92924409
-1.802574004,15.9104276
-1.312303365,17.28201619
-0.641406701,20.02519336
-0.228547215,21.70157941
0.287527142,23.53036419
0.829405217,26.88313629
1.26806842,29.16911727
1.603516752,30.84550332
1.732535342,32.52188937
1.964768802,34.80787034
2.326020852,37.55104752
2.71307662,41.36101581
3.43558072,49.28574987
3.874243923,53.85771182
4.441925716,60.10605982
4.725766613,63.45883192
4.854785202,65.7448129
5.164429816,69.097585
5.396663277,71.68836344
5.577289302,74.12674315
5.757915327,76.10792666
6.067559941,79.00350257
6.377204555,82.20387594
6.403008273,77.02231905
6.403008273,74.12674315
6.32559712,70.31677486
6.19657853,67.72599641
6.119167377,64.83042051
5.990148787,61.02045222
5.886933916,58.12487631
5.706307891,55.6864966
5.525681866,51.57173084
5.370859559,47.76176255
5.164429816,43.34219933
4.88058892,37.39864879
4.493533152,29.321516
4.209692256,23.98756039
3.977458795,19.2631997
3.848440206,15.9104276
3.642010463,12.25285804
3.512991874,9.662079597
3.306562131,6.004510033
3.151739824,3.566130324
2.816291491,-1.00583163
2.558254313,-4.968198657
2.35182457,-8.320970757
2.067983674,-10.9117492
1.835750213,-12.58813525
1.603516752,-13.95972383
1.371283292,-14.56931876
1.190657267,-14.56931876
1.061638677,-14.56931876
0.597171756,-13.8073251
0.261723424,-13.19773017
-0.099528626,-13.04533144
-0.434976958,-12.89293271
-0.847836444,-11.97854032
-1.183284776,-11.82614159
-1.570340544,-11.67374286
-1.957396311,-11.67374286
-2.421863233,-11.06414793
-2.757311565,-10.60695173
-3.454011947,-10.60695173
-3.995890022,-10.14975554
-4.408749508,-10.14975554
-4.692590404,-9.692559343
-5.053842454,-9.540160611
-5.311879632,-9.387761879
-6.240813475,-9.387761879
-16.94935638,-6.03498978
-16.69131921,-5.27299612
-16.33006716,-4.968198657
-15.03988126,-3.901407534
-13.95612511,-2.529818948
-13.23362101,-1.920224021
-12.69174294,-1.310629094
-11.89182769,-0.396236703
-10.08556744,1.584946811
-9.027615003,2.956535397
-7.50519565,4.937718911
-6.524654372,6.309307497
-5.234468479,7.985693547
-4.02169374,9.814478328
-2.112218619,13.62444662
-1.673555415,14.69123775
-0.589799265,17.89161111
-0.099528626,19.87279463
0.442349449,21.54918068
0.803601499,23.68276292
1.422890727,26.88313629
1.887357649,29.77871219
2.222805981,32.06469317
2.687272902,35.569864
3.177543541,39.3798323
3.409777002,41.97061074
3.616206745,44.25659172
4.029066231,48.52375621
4.235495973,51.41933211
4.622551741,55.53409787
5.009607509,60.86805348
5.190233534,61.78244587
5.345055841,64.22082558
5.577289302,66.96400276
5.990148787,71.84076217
6.299793402,75.19353427
6.583634298,78.6987051
6.91908263,82.35627467
6.944886348,80.52748989
6.944886348,75.65073047
6.944886348,72.60275583
6.815867759,67.87839515
6.738456605,64.83042051
6.583634298,62.69683827
6.428811991,58.58207251
6.19657853,53.40051562
5.886933916,46.84737016
5.396663277,36.17945893
5.035411227,29.321516
4.570944306,19.41559843
4.15808482,13.16725043
4.029066231,9.509680865
3.900047641,6.309307497
3.590403027,1.737345543
3.358169566,-1.158230362
3.229150977,-2.68221768
3.07432867,-4.968198657
2.971113799,-7.101780902
2.867898927,-8.320970757
2.687272902,-9.692559343
2.532450595,-11.21654666
2.35182457,-12.58813525
2.171198545,-13.50252764
2.042179956,-13.8073251
1.809946495,-14.11212257
1.448694445,-14.11212257
1.345479574,-13.35012891
1.010031242,-13.35012891
0.726190345,-13.19773017
-0.357565805,-12.13093905
-0.667210419,-12.13093905
-2.086414901,-11.52134412
-3.273385922,-10.60695173
-5.569916811,-9.692559343
-8.95020385,-8.473369488
-16.252656,-6.03498978
-15.45274075,-4.968198657
-14.13675114,-3.596610071
-12.9239764,-2.529818948
-11.42736076,-0.853432898
-10.03396,0.822953152
-8.666362953,2.499339202
-7.401980779,4.175725251
-6.034383732,5.852111301
-5.389290786,6.766503692
-4.486160661,7.985693547
-3.634637972,9.662079597
-3.195974768,10.27167452
-1.776770287,13.62444662
-0.254350933,17.12961746
0.339134578,19.41559843
0.777797781,20.93958575
1.139049831,22.46357307
1.474498163,23.98756039
1.887357649,26.57833883
2.35182457,29.47391473
2.71307662,31.30269951
3.07432867,33.89347795
3.280758413,35.26506654
3.43558072,36.94145259
3.564599309,38.61783864
3.822636488,40.75142088
4.029066231,42.7326044
4.287103409,45.6281803
4.545140588,48.37135748
4.88058892,52.7909207
5.216037252,56.29609153
5.577289302,60.71565475
5.912737634,64.98281924
6.248185966,67.72599641
6.351400837,70.16437612
6.583634298,72.9075533
6.841671477,75.65073047
7.073904937,79.00350257
7.28033468,80.83228735
7.435156987,81.74667974
7.460960705,78.39390764
7.460960705,74.27914188
7.409353269,71.38356598
7.306138398,68.18319261
7.022297502,61.63004714
6.893278912,58.27727504
6.815867759,55.22930041
6.635241734,52.02892704
6.351400837,46.84737016
6.170774812,42.2754082
5.938541352,37.39864879
5.680504173,31.75989571
5.319252123,23.68276292
4.958000073,17.28201619
4.570944306,10.57647199
4.338710845,6.461706229
4.132281102,4.02332652
4.003262513,1.280149347
3.745225334,-2.834616412
3.461384438,-6.492185975
3.203347259,-9.082964416
3.125936106,-10.454553
2.893702645,-12.13093905
2.584058031,-13.19773017
2.35182457,-13.95972383
2.042179956,-14.11212257
1.784142777,-14.56931876
1.603516752,-14.11212257
1.03583496,-13.35012891
0.519760602,-13.35012891
-0.17693978,-12.74053398
-1.596144262,-11.82614159
-2.21543349,-11.06414793
-2.602489258,-10.454553
-2.757311565,-9.997356806
-3.066956179,-9.387761879
-3.273385922,-9.387761879
-3.583030536,-9.387761879
-7.660017957,-7.863774561
-9.801726539,-7.863774561
-12.89817268,-6.796983439
-18.23954228,-6.03498978
-21.92947393,-5.27299612
-21.64563303,-4.35860373
-21.3101847,-4.053806266
-21.00054009,-3.901407534
-20.25223227,-3.444211339
-19.63294304,-2.834616412
-19.16847612,-2.529818948
-18.7040092,-2.072622753
-17.9815051,-1.767825289
-17.05257126,-0.853432898
-16.20104857,-0.091439239
-14.91086267,0.975351884
-13.74969537,1.889744274
-12.66593922,2.956535397
-11.06610871,3.870927788
-9.337259618,5.242516374
-7.943858854,6.61410496
-6.602065525,7.680896083
-5.131253608,9.357282133
-4.795805275,9.662079597
-3.479815665,10.72887072
-2.602489258,12.5576555
-1.415518237,14.84363648
-0.53819183,16.82481999
0.158508553,18.65360477
0.597171756,20.02519336
1.371283292,22.76837053
1.758339059,24.74955405
2.248609699,27.03553502
2.919506363,30.38830712
3.409777002,33.74107922
3.822636488,36.94145259
4.312907127,41.20861708
4.777374048,46.0853765
5.216037252,50.04774353
5.499878148,53.85771182
5.706307891,55.99129407
5.912737634,58.42967377
6.170774812,61.32524968
6.506223145,65.13521797
6.893278912,70.46917359
7.04810122,71.53596471
7.306138398,74.12674315
7.512568141,76.71752159
7.744801602,79.30830003
8.028642498,81.44188228
8.054446216,79.00350257
8.054446216,77.17471779
8.028642498,75.49833174
8.028642498,72.14555964
8.00283878,69.40238246
7.848016473,66.96400276
7.718997884,64.06842685
7.564175577,60.10605982
7.486764423,57.36288265
7.254530962,52.63852197
6.996493784,46.84737016
6.841671477,41.66581328
6.532026862,35.569864
6.222382248,29.16911727
5.886933916,22.31117434
5.551485584,16.3676238
5.087018663,8.138092278
4.725766613,3.261332861
4.674159177,1.584946811
4.570944306,0.822953152
4.287103409,-2.987015143
4.106477384,-5.577793584
3.951655077,-7.558977098
3.79683277,-9.540160611
3.564599309,-11.06414793
3.280758413,-12.28333778
3.07432867,-13.04533144
2.867898927,-13.35012891
2.609861749,-13.19773017
2.403432006,-13.35012891
1.577713034,-13.19773017
1.164853549,-12.89293271
0.829405217,-12.28333778
0.468153167,-12.13093905
-0.151136062,-11.82614159
-0.796229008,-10.9117492
-1.415518237,-10.454553
-1.957396311,-10.14975554
-7.401980779,-8.930565684
-8.124484879,-8.62576822
-12.69174294,-7.254179634
-16.56230062,-6.339787243
-21.20696983,-5.27299612
-20.94893265,-4.511002461
-20.53607317,-4.053806266
-19.89098022,-3.444211339
-18.96204638,-2.987015143
-18.65240176,-2.68221768
-18.31695343,-2.68221768
-17.92989766,-2.529818948
-17.62025305,-2.225021484
-16.94935638,-1.615426557
-16.0978337,-0.853432898
-15.50434818,-0.396236703
-13.23362101,1.432548079
-11.65959422,2.804136665
-9.879137693,4.175725251
-8.537344364,5.090117642
-7.427784496,6.156908765
-6.834298986,6.766503692
-6.240813475,7.528497351
-5.415094504,8.29049101
-4.228123483,9.357282133
-1.776770287,13.31964916
-1.234892212,14.23404155
-0.615602983,15.30083267
-0.17693978,16.21522506
0.287527142,17.43441492
0.751994063,18.34880731
1.190657267,19.87279463
1.526105599,21.24438321
1.861553931,22.76837053
2.274413417,23.83516165
2.635665466,25.5115477
3.048524952,27.18793375
3.229150977,28.25472488
3.538795591,30.08350966
3.874243923,32.52188937
4.209692256,35.11266781
4.570944306,37.39864879
4.828981484,40.29422469
5.138626098,43.34219933
5.396663277,45.78057903
5.628896738,47.91416128
5.706307891,49.59054733
5.912737634,51.41933211
6.222382248,54.61970548
6.480419427,57.66768012
6.712652887,60.10605982
6.841671477,61.93484461
7.022297502,64.06842685
7.177119809,66.35440783
7.512568141,69.5547812
7.693194166,71.84076217
7.899623909,74.73633808
8.235072241,77.78431271
8.389894548,79.30830003
8.493109419,80.22269242
8.647931726,81.89907847
8.673735444,79.00350257
8.673735444,76.10792666
8.673735444,73.66954696
8.622128009,71.07876851
8.441501984,66.50680656
8.131857369,57.82007885
7.822212755,51.41933211
7.564175577,45.93297777
7.357745834,40.29422469
7.022297502,34.04587669
6.867475195,31.30269951
6.815867759,28.10232615
6.661045452,25.66394644
6.32559712,19.7203959
6.170774812,16.21522506
5.938541352,11.79566184
5.732111609,7.985693547
5.267644688,1.280149347
4.88058892,-3.901407534
4.725766613,-5.577793584
4.545140588,-7.863774561
4.312907127,-10.30215427
4.080673666,-11.52134412
3.874243923,-12.43573652
3.590403027,-13.04533144
3.332365849,-13.19773017
2.222805981,-13.04533144
2.016376238,-12.58813525
1.603516752,-12.43573652
0.932620088,-11.82614159
-0.280154651,-11.06414793
-1.183284776,-10.30215427
-1.776770287,-10.30215427
-2.318648361,-10.14975554
-4.718394122,-8.930565684
-7.092336164,-8.016173293
-8.614755518,-7.711375829
-22.62617431,-5.27299612
-22.23911854,-4.663401193
-21.82625906,-4.511002461
-19.34910214,-2.68221768
-15.19470357,0.518155688
-12.9239764,2.194541738
-10.39521205,4.328123983
-8.717970389,5.852111301
-2.421863233,11.33846565
-1.49292939,12.71005423
-0.77042529,13.77684536
-0.228547215,14.69123775
0.31333086,15.9104276
0.958423806,17.43441492
1.422890727,18.65360477
1.861553931,20.32999082
2.455039442,22.1587756
2.919506363,23.68276292
3.332365849,25.5115477
3.616206745,27.34033249
4.029066231,29.93111093
4.545140588,32.6742881
4.854785202,35.569864
5.138626098,37.85584498
5.47407443,40.44662342
5.783719045,44.10419298
6.170774812,47.45696508
6.480419427,50.96213592
7.022297502,57.21048392
7.28033468,60.71565475
7.512568141,62.54443953
7.589979294,63.76362939
7.693194166,65.44001544
7.925427627,68.33559134
8.286679676,71.68836344
8.518913137,74.88873681
8.751146598,77.63191398
8.957576341,79.1559013
9.241417237,81.89907847
9.293024673,79.46069876
9.267220955,75.95552793
9.267220955,72.75515456
9.215613519,70.92636978
9.08659493,67.26880022
8.699539162,57.82007885
8.312483394,48.9809524
8.028642498,42.2754082
7.744801602,36.63665513
7.512568141,30.69310459
7.177119809,24.59715531
6.815867759,16.97721872
6.454615709,12.10045931
6.067559941,4.937718911
5.757915327,0.67055442

File: braces/force_displacement/Jain_4.csv
Displacement [mm],Force [kN]
0.000896073,-0.767651106
-0.049284006,-3.523321744
-0.124554123,-7.381260637
-0.168461692,-9.72358068
-0.2374593,-12.47925132
-0.287639378,-15.09713842
-0.319001927,-15.78605608
-0.387999535,-18.40394319
-0.482087182,-21.15961383
-0.56362981,-23.50193387
-0.632627418,-25.15533625
-0.707897535,-26.80873864
-0.795712673,-28.59992455
-0.88352781,-30.528894
-0.977615457,-32.18229638
-1.071703104,-33.5601317
-1.159518241,-34.66239995
-1.253605888,-35.21353408
-1.353966045,-35.62688468
-1.441781183,-35.90245174
-1.485688751,-36.04023527
-1.491961261,-33.5601317
-1.473143732,-31.49337872
-1.435508673,-28.32435749
-1.391601104,-25.15533625
-1.335148516,-22.12409855
-1.272423418,-18.67951025
-1.1971533,-15.37270549
-1.121883183,-11.37698306
-1.052885575,-7.794611233
-0.965070437,-3.798888808
-0.8772553,0.196833617
-0.795712673,3.641421914
-0.707897535,7.499360808
-0.613809888,11.63286676
-0.525994751,14.93967153
-0.425634594,18.93539396
-0.312729417,22.93111638
-0.199824241,26.78905527
-0.130826633,28.99359178
-0.086919064,30.64699417
0.007168583,33.4026648
0.10125623,36.43390251
0.207888896,39.32735668
0.333339093,42.63416144
0.458789289,45.66539914
0.584239485,48.14550272
0.703417171,50.35003923
0.797504818,51.86565808
0.929227524,53.93241106
1.06722274,55.72359697
1.111130309,56.2747311
1.161310387,56.55029816
1.192672936,56.2747311
1.161310387,53.38127693
1.104857799,49.24777097
1.029587681,43.7364297
0.935500034,37.67395429
0.879047446,34.09158246
0.791232308,29.13137532
0.703417171,24.58451876
0.596784504,19.34874455
0.483879328,13.42405268
0.377246661,8.601629063
0.264341485,3.503638383
0.138891289,-2.283269957
-0.024193966,-8.483528893
-0.193551731,-14.95935489
-0.319001927,-19.23064438
-0.413089574,-22.39966561
-0.525994751,-25.84425391
-0.626354908,-28.32435749
-0.739260084,-30.66667753
-0.8772553,-33.1467811
-1.015250516,-34.93796702
-1.159518241,-36.31580234
-1.278695928,-37.28028706
-1.347693536,-37.55585412
-1.379056085,-36.86693646
-1.372783575,-33.83569876
-1.353966045,-30.94224459
-1.310058477,-26.80873864
-1.234788359,-22.81301621
-1.178335771,-20.05734557
-1.103065653,-15.78605608
-1.015250516,-11.37698306
-0.908617849,-6.003425318
-0.795712673,-1.456568766
-0.695352516,2.952504255
-0.588719849,7.361577276
-0.488359692,11.90843383
-0.381727025,16.17972332
-0.262549339,20.45101281
-0.118281613,26.10013761
-0.011648947,29.68250944
0.113801249,33.26488127
0.245523955,37.39838723
0.377246661,40.56740846
0.521514387,44.01199676
0.703417171,47.73215212
0.835139877,50.07447216
0.966862583,52.27900868
1.07349525,54.07019459
1.167582897,55.17246285
1.286760583,56.55029816
1.39966576,57.23921582
1.449845838,56.82586523
1.443573328,56.6880817
1.456118348,56.6880817
1.437300819,55.31024638
1.39339325,51.59009102
1.330668152,47.31880153
1.242853015,41.66967672
1.155037877,35.88276838
1.05467772,30.23364357
0.960590073,24.7223023
0.866502426,19.48652808
0.74732474,12.87291855
0.640692073,8.050494935
0.552876936,3.779205446
0.471334308,0.334617149
0.377246661,-3.661105276
0.289431524,-7.243477106
0.170253838,-12.06590072
0.09498372,-14.5460043
0.019713602,-17.1638914
-0.080646555,-20.33291264
-0.21864177,-24.60420213
-0.306456908,-26.80873864
-0.387999535,-28.73770808
-0.494632202,-30.94224459
-0.607537378,-32.73343051
-0.707897535,-34.11126583
-0.808257692,-35.48910115
-0.946252908,-36.72915293
-1.034068045,-37.14250353
-1.071703104,-37.28028706
-1.115610673,-37.28028706
-1.115610673,-37.41807059
-1.140700712,-37.00472
-1.146973222,-35.35131761
-1.140700712,-32.73343051
-1.109338163,-30.1155434
-1.052885575,-25.43090332
-0.990160477,-21.57296442
-0.902345339,-16.75054081
-0.764350124,-9.861364212
-0.663989967,-4.62559
-0.525994751,1.023534808
-0.406817065,6.810443148
-0.275094359,12.04621736
-0.137099143,17.4197751
-0.030466476,21.69106459
0.0824387,25.27343642
0.189071367,28.85580825
0.276886504,31.74926242
0.41488172,35.74498485
0.540331916,38.91400608
0.640692073,41.53189319
0.72850721,43.46086263
0.847684897,46.07874974
0.966862583,48.42106978
1.07976776,50.62560629
1.230307995,53.2434934
1.349485681,55.17246285
1.506298426,57.10143229
1.569023524,57.37699936
1.619203603,56.96364876
1.619203603,56.96364876
1.594113564,54.62132872
1.543933485,50.48782276
1.462390858,44.83869795
1.349485681,38.22508842
1.280488073,33.54044834
1.186400426,27.89132353
1.05467772,20.72657987
0.966862583,15.62858919
0.860229916,10.25503145
0.766142269,5.294824297
0.640692073,-0.216516979
0.496424348,-6.83012651
0.364701642,-11.92811719
0.176526347,-18.67951025
0.019713602,-23.50193387
-0.105736594,-27.35987276
-0.256276829,-31.08002812
-0.425634594,-34.11126583
-0.613809888,-37.00472
-0.745532594,-38.10698825
-0.8772553,-39.34704004
-1.040340555,-40.17374123
-1.1971533,-41.00044242
-1.410418634,-41.00044242
-1.767951693,-41.00044242
-2.012579575,-40.58709183
-2.094122203,-40.44930829
-2.589650477,-40.17374123
-2.589650477,-40.17374123
-2.646103066,-38.93368944
-2.646103066,-36.86693646
-2.614740516,-34.66239995
-2.564560438,-31.90672932
-2.50183534,-28.87549161
-2.426565222,-24.87976919
-2.338750085,-20.74626323
-2.244662438,-16.06162315
-2.119212242,-10.55028187
-2.025124595,-6.416775914
-1.918491928,-1.869919362
-1.84949432,0.472400681
-1.724044124,4.74369017
-1.573503889,10.11724791
-1.391601104,15.62858919
-1.21597083,20.17544574
-1.027795535,24.44673523
-0.833347731,28.30467412
-0.689080006,31.19812829
-0.482087182,34.36714953
-0.281366868,36.98503663
-0.030466476,40.01627434
0.195343877,42.77194497
0.320794073,43.87421323
0.590511995,46.7676674
0.810049838,48.83442038
1.004497642,50.76338982
1.330668152,53.79462753
1.525115956,55.58581344
1.669383681,56.82586523
1.71956376,57.10143229
1.769743838,57.23921582
1.788561368,56.55029816
1.782288858,55.44802991
1.744653799,52.96792633
1.656838662,47.04323446
1.531388466,38.77622255
1.38712074,29.82029298
1.198945446,19.48652808
0.998225132,9.15276319
0.841412387,1.850236
0.690872152,-4.487806468
0.490151838,-12.20368425
0.327066583,-17.71502553
0.126346269,-23.77750093
-0.030466476,-28.18657395
-0.187279221,-32.18229638
-0.319001927,-34.38683289
-0.469542163,-36.45358587
-0.54481228,-37.28028706
-0.695352516,-38.10698825
-0.808257692,-38.93368944
-0.965070437,-39.76039063
-1.121883183,-40.58709183
-1.303785967,-41.00044242
-1.611138947,-41.00044242
-1.993762046,-40.72487536
-2.244662438,-40.31152476
-2.432837732,-40.0359577
-2.483017811,-39.48482357
-2.520652869,-38.52033885
-2.533197889,-37.14250353
-2.48929032,-35.07575055
-2.357567614,-28.46214102
-2.219572399,-21.43518089
-2.062759654,-14.5460043
-1.912219418,-8.070178297
-1.730316634,-0.905434638
-1.567231379,4.881473702
-1.379056085,11.08173264
-1.1971533,16.31750685
-0.965070437,22.37998225
-0.695352516,28.16689059
-0.444452123,32.43818008
-0.187279221,36.15833544
0.157708818,40.84297553
0.446244269,43.7364297
0.715962191,46.7676674
0.941772544,48.97220391
1.249125524,52.00344161
1.506298426,54.20797812
1.72583627,56.13694757
1.813651407,56.96364876
1.914011564,56.96364876
1.920284074,55.58581344
1.895194034,53.10570987
1.857558976,49.52333804
1.769743838,43.18529557
1.644293642,34.91828366
1.487480897,26.51348821
1.343213171,18.65982689
1.167582897,9.84168085
1.048405211,3.641421914
0.985680112,0.885751276
0.922955014,-2.007702893
0.835139877,-6.003425318
0.74732474,-10.41249834
0.665782112,-13.44373604
0.540331916,-17.85280906
0.42115423,-21.84853149
0.276886504,-25.84425391
0.151436308,-29.01327515
0.019713602,-31.63116225
-0.130826633,-34.24904936
-0.250004319,-36.04023527
-0.350364476,-37.00472
-0.507177221,-38.24477178
-0.613809888,-39.07147297
-0.776895143,-40.0359577
-0.88352781,-40.72487536
-1.040340555,-40.86265889
-1.366511065,-41.13822595
-1.604866438,-41.00044242
-1.905946908,-40.58709183
-2.16939232,-40.17374123
-2.288570007,-39.89817417
-2.319932556,-39.34704004
-2.338750085,-37.69363766
-2.313660046,-36.04023527
-2.257207458,-32.87121404
-2.138029771,-26.6709551
-2.012579575,-20.05734557
-1.86203934,-12.75481838
-1.742861653,-7.794611233
-1.611138947,-2.145486425
-1.441781183,3.779205446
-1.278695928,9.428330254
-1.096793143,14.66410447
-0.977615457,17.97090923
-0.845892751,21.41549753
-0.701625026,24.58451876
-0.519722241,28.44245766
-0.356636986,31.47369536
-0.149644163,34.78050012
0.038531132,37.39838723
0.138891289,38.77622255
0.289431524,40.705192
0.477606818,42.90972851
0.665782112,44.56313089
0.778687289,46.07874974
1.06722274,48.55885331
1.299305603,51.03895689
1.531388466,53.2434934
1.72583627,54.75911225
1.876376505,55.99916404
1.970464152,56.96364876
2.014371721,56.96364876
2.04573427,56.55029816
2.04573427,56.55029816
2.020644231,54.20797812
1.951646623,49.10998744
1.857558976,42.77194497
1.750926309,35.60720132
1.631748623,28.30467412
1.531388466,21.82884813
1.424755799,15.62858919
1.305578113,9.15276319
1.217762975,5.294824297
1.123675328,0.472400681
1.042132701,-3.109971149
0.904137485,-8.621312425
0.772414779,-13.44373604
0.703417171,-15.92383962
0.615602034,-18.67951025
0.502696857,-22.12409855
0.389791681,-25.43090332
0.289431524,-27.77322336
0.201616387,-29.83997634
0.0824387,-32.18229638
-0.030466476,-33.69791523
-0.137099143,-35.07575055
-0.293911888,-36.5913694
-0.444452123,-37.69363766
-0.726715065,-39.76039063
-0.839620241,-40.58709183
-0.965070437,-40.72487536
-1.247333379,-41.13822595
-1.548413849,-41.13822595
-2.131757261,-40.44930829
-2.539470399,-39.76039063
-2.959728556,-38.93368944
-3.254536517,-38.10698825
-3.48034687,-37.55585412
-3.517981929,-37.41807059
-3.549344478,-36.5913694
-3.561889497,-35.48910115
-3.555616987,-34.38683289
-3.536799458,-33.28456463
-3.511709419,-31.90672932
-3.442711811,-28.73770808
-3.336079144,-23.91528447
-3.185538909,-17.577242
-3.022453654,-11.101416
-2.897003458,-6.554559446
-2.759008242,-1.869919362
-2.602195497,2.676937191
-2.439110242,7.361577276
-2.257207458,11.90843383
-2.087849693,16.04193979
-1.887129379,20.17544574
-1.705226595,23.48225051
-1.504506281,27.06462234
-1.328876006,29.54472591
-1.184608281,31.47369536
-0.933707888,34.36714953
-0.745532594,36.43390251
-0.507177221,38.50065549
-0.168461692,40.98075906
0.176526347,43.59864617
0.389791681,44.97648148
0.759869759,47.59436859
1.249125524,51.03895689
1.688201211,54.20797812
1.970464152,56.13694757
2.089641838,56.96364876
2.158639446,56.82586523
2.158639446,55.8613805
2.139821917,54.20797812
2.108459368,52.00344161
1.989281682,43.87421323
1.851286466,34.64271659
1.675656191,23.62003404
1.487480897,13.01070208
1.343213171,5.157040765
1.192672936,-1.456568766
1.048405211,-7.381260637
0.872774936,-14.27043723
0.75359725,-18.40394319
0.615602034,-22.67523268
0.471334308,-26.39538804
0.4023367,-28.18657395
0.320794073,-29.97775987
0.220433916,-31.63116225
0.113801249,-33.28456463
-0.005376437,-35.07575055
-0.143371653,-36.45358587
-0.293911888,-37.69363766
-0.456997143,-39.07147297
-0.576174829,-39.6226071
-0.676534986,-40.17374123
-0.914890359,-40.58709183
-1.661319026,-40.86265889
-2.037669614,-40.0359577
-2.269752477,-39.20925651
-2.445382752,-38.93368944
-2.859368399,-37.96920472
-3.172993889,-37.28028706
-3.342351654,-36.72915293
-3.373714203,-36.04023527
-3.392531733,-35.21353408
-3.398804242,-33.69791523
-3.367441693,-31.76894578
-3.317261615,-29.28884221
-3.191811419,-23.77750093
-3.028726164,-17.71502553
-2.84055087,-10.55028187
-2.652375575,-4.212239404
-2.401475183,3.641421914
-2.119212242,11.21951617
-1.780496712,18.2464763
-1.485688751,23.62003404
-1.20969832,27.89132353
-0.921162869,31.88704595
-0.626354908,35.05606719
-0.387999535,37.39838723
-0.130826633,39.32735668
0.232978936,42.08302731
0.665782112,45.52761561
1.211490465,49.38555451
1.650566152,52.69235927
2.008099211,55.17246285
2.221364544,56.82586523
2.265272113,56.6880817
2.271544623,55.58581344
2.252727093,53.93241106
2.221364544,51.59009102
2.152366936,45.66539914
2.014371721,36.57168604
1.851286466,26.51348821
1.675656191,16.86864098
1.543933485,10.25503145
1.437300819,5.157040765
1.355758191,1.299101872
1.274215564,-2.421053489
1.136220348,-7.794611233
1.023315171,-12.06590072
0.935500034,-15.23492196
0.797504818,-20.05734557
0.646964583,-24.87976919
0.496424348,-28.18657395
0.389791681,-30.80446106
0.301976544,-32.04451285
0.232978936,-32.87121404
0.10125623,-34.38683289
-0.074374045,-35.90245174
-0.262549339,-37.41807059
-0.375454516,-38.24477178
-0.456997143,-38.52033885
-0.701625026,-39.07147297
-1.059158084,-39.34704004
-1.648774006,-39.34704004
-2.018852085,-39.07147297
-2.200754869,-38.79590591
-2.388930163,-38.65812238
-2.784098281,-37.69363766
-3.053816203,-37.14250353
-3.116541301,-36.86693646
-3.179266399,-36.31580234
-3.210628948,-35.35131761
-3.223173968,-33.28456463
-3.210628948,-30.66667753
-3.166721379,-28.46214102
-3.060088713,-23.91528447
-2.922093497,-18.54172672
-2.790370791,-13.30595251
-2.614740516,-6.83012651
-2.464200281,-2.283269957
-2.288570007,2.952504255
-2.119212242,7.63714434
-1.949854477,11.7706503
-1.736589144,16.17972332
-1.52959632,20.17544574
-1.404146124,22.51776578
-1.228515849,25.27343642
-1.027795535,28.30467412
-0.827075222,30.92256123
-0.607537378,33.26488127
-0.400544555,35.33163425
-0.149644163,37.67395429
0.207888896,40.56740846
0.74105223,44.83869795
1.05467772,47.18101799
1.299305603,48.97220391
1.468663368,50.35003923
1.70074623,52.00344161
1.863831485,53.38127693
1.970464152,53.93241106
2.215092035,55.72359697
2.296634662,56.2747311
2.384449799,56.2747311
2.384449799,53.51906046
2.36563227,50.62560629
2.327997211,46.3543168
2.252727093,40.42962493
2.171184466,35.05606719
2.04573427,28.30467412
1.957919132,23.62003404
1.838741446,17.69534217
1.70701874,11.21951617
1.606658583,6.810443148
1.500025917,2.676937191
1.362030701,-3.109971149
1.255398034,-7.381260637
1.098585289,-12.89260191
0.985680112,-16.75054081
0.853957407,-21.0218303
0.74732474,-23.91528447
0.640692073,-26.25760451
0.559149446,-27.77322336
0.439971759,-29.70219281
0.352156622,-31.49337872
0.270613995,-32.59564698
0.157708818,-33.83569876
0.051076151,-35.07575055
-0.036738986,-35.62688468
-0.105736594,-36.31580234
-0.206096751,-37.00472
-0.331546947,-37.96920472
-0.419362084,-38.65812238
-0.839620241,-39.89817417
-1.002705496,-40.0359577
-1.19088079,-40.31152476
-1.341421026,-40.44930829
-1.5170513,-40.17374123
-1.874584359,-40.0359577
-2.125484752,-39.6226071
-3.241991497,-36.72915293
-3.524254438,-36.04023527
-3.881787497,-35.21353408
-4.251865576,-33.97348229
-4.527856007,-33.1467811
-4.653306204,-32.87121404
-4.77248389,-32.59564698
-4.822663968,-32.04451285
-4.860299027,-31.21781166
-4.872844047,-29.97775987
-4.872844047,-28.18657395
-4.841481498,-25.98203744
-4.76621138,-23.08858327
-4.640761184,-18.67951025
-4.45258589,-12.89260191
-4.226775537,-6.14120885
-3.988420164,0.196833617
-3.775154831,5.157040765
-3.561889497,9.566113786
-3.329806634,13.56183621
-3.091451262,17.28199157
-2.84055087,20.58879634
-2.539470399,24.03338464
-2.238389928,26.78905527
-1.85576683,29.68250944
-1.479416242,32.16261302
-0.88980032,36.02055191
-0.500904712,38.36287195
0.038531132,42.08302731
0.477606818,44.83869795
0.841412387,47.31880153
1.330668152,50.2122557
1.807378897,53.10570987
2.177456976,55.17246285
2.440902388,56.55029816
2.484809956,56.41251463
2.516172505,55.99916404
2.509899995,53.65684399
2.484809956,49.7989051
2.440902388,45.52761561
2.35935976,39.60292374
2.240182074,32.98931421
2.127276897,26.78905527
1.957919132,18.79761042
1.794833877,11.63286676
1.625476113,4.468123106
1.500025917,-0.354300511
1.362030701,-5.865641787
1.236580505,-10.6880654
1.155037877,-13.16816898
1.035860191,-17.1638914
0.904137485,-21.15961383
0.803777328,-23.6397174
0.678327132,-26.39538804
0.609329524,-27.77322336
0.527786897,-29.01327515
0.396064191,-30.94224459
0.314521563,-32.04451285
0.220433916,-32.87121404
0.10125623,-34.38683289
-0.036738986,-35.76466821
-0.206096751,-36.45358587
-0.406817065,-37.14250353
-0.500904712,-37.28028706
-0.845892751,-37.96920472
-1.448053692,-37.83142119
-2.037669614,-37.55585412
-2.294842516,-37.28028706
-2.48929032,-36.86693646
-2.81546083,-36.1780188
-3.085178752,-35.76466821
-3.298444085,-35.21353408
-3.48661938,-34.80018349
-3.724974752,-34.24904936
-4.088780321,-33.42234817
-4.377315772,-32.59564698
-4.571763576,-31.90672932
-4.665851223,-31.35559519
-4.703486282,-30.528894
-4.722303811,-28.87549161
-4.703486282,-26.80873864
-4.603126125,-22.67523268
-4.396133302,-15.92383962
-4.226775537,-10.6880654
-4.026055223,-5.176724127
-3.79397236,0.610184213
-3.580707027,5.294824297
-3.398804242,9.014979659
-3.14790385,13.14848562
-2.84055087,17.55755864
-2.533197889,21.41549753
-2.225844908,24.58451876
-1.912219418,27.3401894
-1.604866438,29.40694238
-1.241060869,31.88704595
-0.833347731,34.50493306
-0.469542163,36.8472531
0.389791681,42.49637791
0.960590073,46.3543168
1.249125524,48.28328625
1.650566152,50.76338982
2.064551799,53.51906046
2.334269721,55.17246285
2.547535054,56.41251463
2.616532662,56.6880817
2.67298525,56.6880817
2.69180278,55.8613805
2.69180278,53.10570987
2.660440231,49.93668863
2.603987643,44.83869795
2.528717525,39.46514021
2.403267329,31.88704595
2.265272113,24.58451876
2.133549407,18.2464763
1.995554191,11.7706503
1.863831485,6.121525489
1.738381289,1.16131834
1.600386073,-3.93667234
1.462390858,-9.03466302
1.267943054,-15.37270549
1.148765367,-18.81729379
0.960590073,-23.6397174
0.835139877,-26.25760451
0.715962191,-28.46214102
0.584239485,-30.528894
0.41488172,-32.59564698
0.258068975,-33.97348229
0.120073759,-35.07575055
0.007168583,-35.76466821
-0.344091967,-37.14250353
-0.500904712,-37.28028706
-0.89607283,-37.41807059
-1.698954085,-37.14250353
-2.17566483,-36.45358587
-2.589650477,-35.62688468
-3.047543693,-34.66239995
-3.348624164,-33.97348229
-3.850424948,-32.73343051
-4.239320556,-31.63116225
-4.45258589,-30.94224459
-4.490220949,-30.39111046
-4.515310988,-29.70219281
-4.527856007,-28.73770808
-4.527856007,-26.94652217
-4.502765968,-25.15533625
-4.483948439,-23.77750093
-4.427495851,-21.43518089
-4.302045654,-17.71502553
-4.176595458,-14.27043723
-3.982147654,-8.483528893
-3.775154831,-3.247754681
-3.524254438,2.401370127
-3.285899066,7.499360808
-3.047543693,11.7706503
-2.790370791,15.49080566
-2.627285536,17.69534217
-2.376385144,20.72657987
-2.062759654,23.75781757
-1.717771614,26.65127174
-1.454326202,28.58024119
-1.159518241,30.64699417
-0.820802712,32.98931421
-0.54481228,34.78050012
0.08871121,39.32735668
0.465061799,41.94524378
0.653237093,43.18529557
0.954317563,45.25204855
1.242853015,47.18101799
1.606658583,49.7989051
1.788561368,51.03895689
2.202547015,53.65684399
2.428357368,55.03467931
2.578897603,55.8613805
2.710620309,56.6880817
2.810980466,56.82586523
2.848615525,56.13694757
2.867433054,55.03467931
2.861160545,52.55457574
2.854888035,50.07447216
2.823525486,47.18101799
2.748255368,41.80746025
2.660440231,36.02055191
2.553807564,30.23364357
2.422084858,23.48225051
2.284089642,17.00642451
2.133549407,10.80616557
1.995554191,5.845958425
1.926556583,3.228071319
1.807378897,-0.078733447
