Repository: RESSLab-Team/resslab-hub-data

# Steel braces database

Cyclic and monotonic tests on steel braces (HSS, pipe, W and other shapes) with their gusset plate details, material properties, buckling parameters and the measured force-displacement response.

## Contents

| Path | Contents |
| --- | --- |
| `steel_braces.csv` | Main table, one row per brace test. |
| `steel_braces_data_dictionary.csv` | Data dictionary: name, description, symbol, unit, type, example and nullability of every column of the main table. It is the single reference for what each column expects, so it is not repeated here. |
| `force_displacement/` | Measured force-displacement hysteresis, one CSV per test. |

File: braces/force_displacement/Jain_8L.csv
Displacement [mm],Force [kN]
-0.080351494,0.415273831
-0.026783831,4.631900425
-0.008927944,6.548548877
0.098207381,7.698537948
0.187486819,10.76517547
0.276766257,11.62766727
0.401757469,14.02347784
0.508892794,16.4192884
0.633884007,18.33593685
0.794586995,19.96508804
0.90172232,22.16923376
0.919578207,17.95260716
0.90172232,14.11931026
0.866010545,11.81933212
0.723163445,9.423521554
0.544604569,5.686057073
0.294622144,1.661095325
0.098207381,-1.11804493
0.062495606,-2.651363692
-0.098207381,-4.951341834
-0.223198594,-6.197163327
-0.383901582,-9.26380085
-0.598172232,-12.4262708
-0.669595782,-13.38459502
-0.705307557,-15.20541105
-0.866010545,-16.64289739
-0.883866432,-17.69705404
-0.991001757,-18.46371342
-1.080281195,-19.61370249
-1.223128295,-20.47619429
-1.437398946,-21.3386861
-1.598101933,-21.62618336
-1.794516696,-21.43451852
-1.973075571,-20.85952398
-2.062355009,-20.76369156
-2.240913884,-19.99703218
-2.330193322,-19.90119976
-2.651599297,-18.46371342
-2.84801406,-17.60122161
-3.026572935,-17.40955677
-3.187275923,-16.83456223
-3.34797891,-16.54706497
-3.580105448,-15.78040559
-3.794376098,-14.72624894
-3.919367311,-14.1512544
-4.169349736,-14.05542198
-4.597891037,-13.09709775
-5.026432337,-12.33043837
-5.383550088,-11.56377899
-5.794235501,-10.89295203
-6.240632689,-10.50962234
-6.758453427,-9.934627808
-7.008435852,-9.455465695
-7.222706503,-9.26380085
-7.365553603,-8.784638737
-7.936942004,-8.592973892
-8.079789104,-8.209644201
-8.419050967,-8.209644201
-8.544042179,-7.634649666
-8.454762742,-6.867990285
-8.169068541,-6.580493018
-7.794094903,-6.101330905
-7.24056239,-4.855509411
-6.651318102,-3.897185185
-6.008506151,-2.747196114
-5.29427065,-0.830547662
-4.472899824,1.373598057
-3.955079086,2.811084396
-3.740808436,3.194414086
-3.27655536,4.82356527
-2.758734622,6.644381299
-2.473040422,8.177700061
-2.133778559,9.519353977
-1.633813708,11.91516454
-1.240984183,14.31097511
-0.866010545,16.61095325
-0.401757469,20.25258531
-0.169630931,22.26506618
0.133919156,23.99004979
0.205342707,25.42753613
0.455325132,27.34418458
0.651739895,29.16500061
0.83029877,30.79415179
1.008857645,32.03997328
1.062425308,27.82334669
1.008857645,23.51088767
0.955289982,22.74422829
0.83029877,20.82757984
0.669595782,18.91093139
0.544604569,17.09011536
0.419613357,14.50263995
0.098207381,11.24433758
-0.312478032,7.315208257
-0.598172232,4.536068002
-0.848154657,2.811084396
-1.080281195,1.277765634
-1.383831283,-0.159720704
-1.669525483,-1.884704311
-1.955219684,-3.226358227
-2.258769772,-4.376347298
-2.812302285,-5.622168792
-3.258699473,-6.67632544
-3.830087873,-7.347152398
-4.133637961,-7.634649666
-4.580035149,-7.826314511
-5.383550088,-8.209644201
-6.526326889,-8.497141469
-7.669103691,-8.688806314
-8.204780316,-8.401309047
-8.311915641,-8.209644201
-8.294059754,-7.251319976
-7.704815466,-6.580493018
-7.151282953,-5.334671524
-6.419191564,-4.08885003
-5.669244288,-2.651363692
-5.026432337,-1.11804493
-4.222917399,1.277765634
-3.580105448,3.386078931
-2.955149385,5.590224651
-2.526608084,7.602705525
-2.258769772,8.944359441
-1.705237258,11.43600243
-1.294551845,13.83181299
-0.919578207,16.13179114
-0.473181019,19.67759077
-0.294622144,21.11507711
-0.116063269,22.3608986
0.133919156,23.79838494
0.258910369,25.52336855
0.401757469,26.5775252
0.598172232,28.59000607
0.794586995,30.21915726
0.97314587,31.46497875
1.008857645,28.39834123
0.991001757,24.27754705
0.919578207,23.12755798
0.794586995,21.59423922
0.669595782,19.58175835
0.401757469,15.46096418
0.151775044,12.39432665
-0.276766257,8.177700061
-0.562460457,5.494392228
-0.883866432,3.386078931
-1.240984183,1.277765634
-1.580246046,-0.543050395
-1.883796134,-2.172201579
-2.240913884,-3.609687917
-2.615887522,-4.568012143
-3.240843585,-5.718001214
-3.705096661,-6.484660595
-4.365764499,-7.347152398
-5.133567663,-7.826314511
-6.008506151,-8.113811779
-7.02629174,-8.401309047
-7.829806678,-8.209644201
-8.079789104,-8.113811779
-8.169068541,-7.730482089
-8.133356766,-7.05965513
-7.847662566,-6.963822708
-7.276274165,-5.813833637
-6.544182777,-4.472179721
-5.812091388,-3.034693382
-5.133567663,-1.309709775
-4.312196837,0.894435944
-3.687240773,2.906916818
-3.06228471,5.111062538
-2.598031634,7.123543412
-1.955219684,10.09434851
-1.40168717,12.87348877
-1.008857645,15.36513175
-0.526748682,19.00676381
-0.366045694,20.25258531
-0.187486819,22.16923376
0.187486819,23.99004979
0.241054482,25.52336855
0.491036907,27.24835216
0.61602812,28.49417365
0.794586995,30.21915726
0.955289982,30.98581664
0.955289982,27.440017
0.919578207,24.66087675
0.848154657,22.45673103
0.723163445,20.34841773
0.526748682,17.6651099
0.258910369,13.73598057
-0.062495606,10.19018093
-0.473181019,6.836046144
-0.776731107,4.248570735
-1.151704745,1.948592593
-1.490966608,0.223608986
-1.812372583,-1.501374621
-2.133778559,-2.938860959
-2.526608084,-3.993017608
-2.812302285,-4.759676988
-3.097996485,-5.334671524
-3.455114236,-6.005498482
-4.097926186,-6.867990285
-4.847873462,-7.442984821
-5.651388401,-7.730482089
-6.687029877,-8.113811779
-7.847662566,-8.209644201
-8.061933216,-8.209644201
-8.151212654,-7.730482089
-8.151212654,-7.155487553
-7.829806678,-6.772157863
-7.258418278,-6.005498482
-6.526326889,-4.472179721
-5.794235501,-3.226358227
-5.15142355,-1.405542198
-4.330052724,0.990268367
-3.562249561,3.386078931
-3.044428822,5.015230115
-2.598031634,7.02771099
-2.223057996,9.040191864
-1.883796134,10.19018093
-1.383831283,12.77765634
-0.97314587,15.36513175
-0.83029877,16.61095325
-0.491036907,18.91093139
-0.383901582,20.15675288
-0.151775044,22.16923376
0.169630931,23.79838494
0.241054482,25.61920097
0.473181019,27.24835216
0.705307557,29.16500061
0.83029877,30.12332483
0.955289982,30.88998421
0.883866432,26.48169277
0.883866432,23.70255252
0.794586995,21.59423922
0.669595782,19.67759077
0.544604569,17.47344505
0.258910369,13.4484833
0.151775044,12.20266181
-0.062495606,10.19018093
-0.455325132,6.836046144
-0.776731107,4.152738312
-1.169560633,1.85276017
-1.473110721,0.031944141
-1.794516696,-1.405542198
-2.133778559,-2.938860959
-2.526608084,-4.08885003
-2.77659051,-4.855509411
-3.258699473,-5.813833637
-3.669384886,-6.580493018
-4.365764499,-7.442984821
-5.133567663,-7.826314511
-6.026362039,-8.113811779
-6.722741652,-8.209644201
-7.829806678,-8.305476624
-8.079789104,-8.209644201
-8.186924429,-7.634649666
-8.133356766,-7.155487553
-7.829806678,-6.963822708
-7.294130053,-5.909666059
-6.526326889,-4.472179721
-5.812091388,-3.226358227
-5.115711775,-1.213877353
-4.258629174,0.894435944
-3.526537786,3.386078931
-3.026572935,5.015230115
-2.598031634,7.123543412
-2.240913884,8.944359441
-1.973075571,10.19018093
-1.705237258,11.34017001
-1.383831283,12.87348877
-0.991001757,15.46096418
-0.848154657,16.61095325
-0.526748682,18.81509897
-0.419613357,20.15675288
-0.169630931,22.16923376
0.169630931,24.18171463
0.223198594,25.71503339
0.401757469,26.5775252
0.61602812,28.59000607
0.83029877,30.21915726
0.97314587,30.98581664
0.90172232,26.38586035
0.919578207,23.6067201
0.794586995,21.59423922
0.669595782,19.48592593
0.526748682,17.56927747
0.258910369,13.83181299
-0.062495606,10.28601336
-0.437469244,7.123543412
-0.75887522,4.344403157
-1.11599297,2.044425015
-1.205272408,0.319441409
-1.026713533,-0.447217972
-0.848154657,-1.022212508
-0.68745167,-1.213877353
-11.63828737,3.022188814
-10.4954717,3.822768632
-9.242060958,4.543290468
-7.951785196,5.584044232
-6.735239478,6.624797996
-5.518693759,7.905725705
-4.486473149,9.186653414
-3.509550073,10.86787103
-2.864412192,11.98868278
-2.274571843,13.02943654
-1.776894049,13.74995838
-1.481973875,14.5505382
-1.002728592,15.83146591
-0.597213353,16.95227765
0.011059507,19.11384316
0.564034833,21.5956406
0.729927431,22.39622041
1.190740203,24.63784391
1.596255443,27.35981529
2.020203193,30.48207658
2.351988389,32.88381603
2.407285922,33.84451182
2.720638607,36.48642522
3.015558781,38.48787476
3.126153846,39.44857054
3.255181422,40.40926632
3.273613933,38.24770082
3.255181422,36.72659916
3.181451379,34.72514962
3.126153846,33.68439585
2.99712627,31.20259842
2.904963716,29.04103291
2.757503628,26.8794674
2.517880987,23.43697418
2.388853411,21.51558261
2.222960813,18.79361123
2.093933237,16.79216169
1.983338171,15.35111801
1.762148041,12.86932058
1.485660377,9.987233232
1.301335269,8.386073596
1.135442671,6.784913959
0.895820029,5.263812305
0.729927431,4.303116523
0.600899855,3.822768632
0.435007257,2.86207285
0.232249637,1.661203123
-0.081103048,0.460333395
-0.320725689,-0.260188441
-0.652510885,-1.300942205
-0.818403483,-1.621174132
-1.16862119,-2.101522023
-1.611001451,-2.741985877
-2.053381713,-2.902101841
-2.643222061,-3.142275787
-3.675442671,-3.222333768
-5.279071118,-3.222333768
-6.827402032,-3.222333768
-8.725950653,-3.142275787
-10.14525399,-2.902101841
-12.67050798,-2.661927896
-15.14046444,-2.261637986
-17.97907112,-1.861348077
-18.47674891,-1.861348077
-18.01593614,-1.220884223
-16.09895501,-0.260188441
-14.40316401,0.780565323
-12.96542816,1.901377068
-11.80417997,2.782014868
-10.6613643,3.74271065
-9.389521045,4.463232487
-8.154542816,5.423928268
-6.901132075,6.38462405
-5.703018868,7.585493778
-4.633933237,8.866421487
-3.564847605,10.38752314
-2.716952104,11.58839287
-2.182409289,12.46903067
-1.59256894,13.50978443
-1.223918723,14.39042223
-0.74467344,14.5505382
-0.836835994,12.30891471
-0.818403483,13.91007434
-0.799970972,16.07163985
-0.689375907,17.67279949
-0.449753266,20.55488683
-0.210130624,22.87656831
0.195384615,25.51848171
0.545602322,29.44132282
0.674629898,30.96242447
0.840522496,32.32341016
1.135442671,34.72514962
1.301335269,36.96677311
1.725283019,41.36996211
2.204528302,45.85320909
2.351988389,46.89396285
2.425718433,48.33500653
2.720638607,51.05697791
3.19988389,55.059877
3.365776488,56.10063076
3.365776488,52.25784763
3.365776488,48.33500653
3.347343977,44.89251331
3.144586357,41.20984614
2.941828737,36.72659916
2.57317852,30.72225052
2.425718433,27.68004722
2.296690856,25.19824978
2.075500726,21.75575656
2.020203193,20.79506078
1.983338171,19.59419105
1.780580552,17.03233563
1.651552975,15.67134994
1.577822932,14.07019031
1.393497823,11.50833489
1.264470247,9.747059287
1.209172714,8.386073596
1.098577649,6.864971941
0.840522496,4.783464414
0.619332366,3.182304777
0.435007257,1.501087159
0.379709724,0.140101468
0.232249637,-0.900652296
0.103222061,-1.701232114
-0.081103048,-2.982159823
-0.283860668,-4.022913587
-0.468185776,-4.823493405
-0.670943396,-5.704131205
-0.94743106,-6.264537078
-1.279216255,-6.905000932
-1.684731495,-7.225232859
-2.127111756,-7.545464787
-2.735384615,-7.945754696
-4.412743106,-8.10587066
-4.744528302,-7.945754696
-5.205341074,-7.465406805
-6.034804064,-7.385348823
-6.550914369,-7.225232859
-7.140754717,-7.065116896
-7.749027576,-6.504711023
-8.467895501,-6.184479096
-8.67065312,-5.864247168
-9.555413643,-5.624073223
-10.42174165,-4.983609368
-11.28806967,-4.663377441
-12.41245283,-4.343145514
-12.78110305,-4.022913587
-13.49997097,-3.862797623
-14.2188389,-3.542565696
-14.60592163,-3.30239175
-15.93306241,-3.062217805
-18.2924238,-2.501811932
-18.7901016,-2.101522023
-18.84539913,-1.701232114
-18.60577649,-1.381000186
-17.00214804,-0.420304405
-15.32478955,0.460333395
-13.59213353,1.501087159
-12.0253701,2.701956887
-10.08995646,4.463232487
-9.223628447,5.263812305
-8.320435414,6.304566069
-7.380377358,7.185203869
-6.772104499,7.665551759
-5.850478955,8.866421487
-4.9104209,10.30746516
-3.970362845,11.98868278
-3.233062409,13.50978443
-2.845979681,14.31036425
-2.182409289,16.07163985
-1.666298984,17.27250958
-1.150188679,19.19390114
-0.726240929,20.7150028
-0.357590711,22.4762784
0.08478955,24.63784391
0.527169811,27.11964134
0.858955007,29.5213808
1.11701016,30.96242447
1.504092888,34.16474374
1.780580552,36.24625127
2.388853411,40.80955623
2.59161103,42.65088982
2.79436865,44.33210743
3.089288824,46.57373093
3.273613933,48.09483258
3.365776488,48.81535442
3.402641509,46.73384689
3.42107402,43.21129569
3.365776488,38.72804871
3.347343977,33.52427989
3.236748911,31.2826564
3.181451379,29.76155474
3.163018868,28.16039511
3.052423803,26.63929345
2.849666183,24.07743803
2.57317852,20.47482885
2.351988389,17.83291545
2.093933237,15.03088609
1.799013062,11.82856681
1.485660377,9.106595432
1.190740203,6.624797996
1.006415094,5.50398625
0.693062409,3.582594687
0.5087373,2.141551014
0.324412192,0.780565323
0.158519594,-0.020014495
-0.025805515,-1.060768259
-0.3391582,-1.701232114
-0.74467344,-2.982159823
-1.187053701,-3.942855605
-1.352946299,-4.263087532
-1.463541364,-4.263087532
-1.537271408,-3.782739641
-1.59256894,-4.18302955
-1.740029028,-4.663377441
-2.127111756,-4.903551387
-2.587924528,-5.06366735
-2.698519594,-5.303841296
-4.062525399,-5.463957259
-5.242206096,-5.383899278
-6.034804064,-5.383899278
-6.99329463,-4.983609368
-7.970217707,-4.663377441
-9.094600871,-4.263087532
-9.684441219,-4.022913587
-10.64293179,-3.782739641
-11.38023222,-3.622623677
-12.00693759,-3.222333768
-13.64743106,-3.062217805
-15.76716981,-2.501811932
-18.32928882,-2.021464041
-18.75323657,-1.701232114
-17.14960813,-0.66047835
-15.45381713,0.300217432
-13.70272859,1.340971196
-12.15439768,2.621898905
-10.20055152,4.143000559
-9.057735849,4.943580378
-7.712162554,6.064392123
-6.440319303,7.105145887
-5.11317852,8.786363505
-4.191552975,10.30746516
-3.362089985,11.98868278
-2.919709724,12.62914663
-2.311436865,13.99013232
-2.034949202,14.47048021
-1.629433962,15.59129196
-1.058026125,17.1924516
-0.597213353,18.79361123
-0.265428157,20.31471289
-0.062670537,21.19535069
0.305979681,22.63639436
0.527169811,24.07743803
0.748359942,25.1181918
1.061712627,27.03958336
1.282902758,28.32051107
1.522525399,30.24190263
1.559390421,30.88236649
1.872743106,32.96387402
2.186095791,35.20549751
2.3704209,36.64654118
2.517880987,38.40781678
2.702206096,39.68874449
2.720638607,40.16909238
3.052423803,42.49077385
3.163018868,43.37141165
3.292046444,43.93181752
3.310478955,42.25059991
3.347343977,41.20984614
3.365776488,40.0890344
3.384208999,38.64799072
3.347343977,36.72659916
3.347343977,34.8052076
3.255181422,32.56358411
3.089288824,27.59998923
2.923396226,25.27830776
2.610043541,21.75575656
2.407285922,18.87366921
2.186095791,15.99158187
1.928040639,13.42972645
1.614687954,10.46758112
1.264470247,7.665551759
1.043280116,5.984334141
0.637764877,3.982884596
0.379709724,2.461782941
0.140087083,1.260913214
-0.191698113,0.060043486
-0.560348331,-1.140826241
-1.021161103,-2.101522023
-1.481973875,-2.741985877
-2.034949202,-3.382449732
-2.256139332,-3.782739641
-2.975007257,-4.18302955
-4.412743106,-4.503261478
-5.868911466,-4.343145514
-7.085457184,-3.862797623
-8.025515239,-3.462507714
-10.4954717,-3.062217805
-11.76731495,-2.982159823
-15.50911466,-2.341695968
-18.1265312,-1.861348077
-18.66107402,-1.781290096
-18.42145138,-1.461058168
-17.31550073,-0.900652296
-15.71187228,0.060043486
-14.08981132,1.10079725
-12.37558781,2.381724959
-10.31114659,3.982884596
-9.149898403,4.703406432
-7.82275762,5.824218178
-6.532481858,6.864971941
-5.33436865,8.225957632
-4.320580552,9.506885341
-3.380522496,11.10804498
-2.901277213,11.82856681
-2.182409289,13.50978443
-1.59256894,14.87077012
-1.076458636,16.23175581
-0.523483309,17.91297343
-0.025805515,20.07453894
0.435007257,22.07598849
0.71149492,23.51703216
0.91425254,24.63784391
1.153875181,25.67859767
1.467227866,27.84016318
1.762148041,30.24190263
2.149230769,32.96387402
2.425718433,35.04538154
2.610043541,37.447121
2.904963716,39.60868651
3.144586357,41.28990412
3.292046444,42.7309478
3.328911466,40.48932431
3.310478955,39.36851256
3.310478955,37.84741091
3.255181422,35.76590338
3.126153846,32.80375805
3.015558781,30.16184465
2.904963716,27.92022116
2.665341074,24.87801785
2.351988389,20.55488683
2.16766328,17.83291545
2.038635704,16.15169783
1.872743106,13.99013232
1.651552975,11.66845085
1.411930334,9.186653414
1.061712627,6.464682032
0.895820029,5.343870287
0.748359942,4.463232487
0.5087373,3.102246796
0.324412192,2.061493032
0.011059507,0.780565323
-0.412888244,-0.580420368
-0.910566038,-1.621174132
-1.316081277,-2.341695968
-1.79532656,-2.822043859
-2.2008418,-2.982159823
-2.956574746,-3.142275787
-4.670798258,-3.30239175
-7.435674891,-3.142275787
-10.31114659,-2.902101841
-12.94699565,-2.581869914
-15.32478955,-2.181580005
-17.81317852,-1.861348077
-18.55047896,-1.701232114
-17.46296081,-0.980710277
-15.87776488,-0.100072477
-14.25570392,0.940681286
-12.81796807,1.98143505
-11.63828737,3.022188814
-10.4954717,3.822768632
-9.242060958,4.543290468
-7.951785196,5.584044232
-6.735239478,6.624797996
-5.518693759,7.905725705
-4.486473149,9.186653414
-3.509550073,10.86787103
-2.864412192,11.98868278
-2.274571843,13.02943654
-1.776894049,13.74995838
-1.481973875,14.5505382
-1.002728592,15.83146591
-0.597213353,16.95227765
0.011059507,19.11384316
0.564034833,21.5956406
0.729927431,22.39622041
1.190740203,24.63784391
1.596255443,27.35981529
2.020203193,30.48207658
2.351988389,32.88381603
2.407285922,33.84451182
2.720638607,36.48642522
3.015558781,38.48787476
3.126153846,39.44857054
3.255181422,40.40926632
3.273613933,38.24770082
3.255181422,36.72659916
3.181451379,34.72514962
3.126153846,33.68439585
2.99712627,31.20259842
2.904963716,29.04103291
2.757503628,26.8794674
2.517880987,23.43697418
2.388853411,21.51558261
2.222960813,18.79361123
2.093933237,16.79216169
1.983338171,15.35111801
1.762148041,12.86932058
1.485660377,9.987233232
1.301335269,8.386073596
1.135442671,6.784913959
0.895820029,5.263812305
0.729927431,4.303116523
0.600899855,3.822768632
0.435007257,2.86207285
0.232249637,1.661203123
-0.081103048,0.460333395
-0.320725689,-0.260188441
-0.652510885,-1.300942205
-0.818403483,-1.621174132
-1.16862119,-2.101522023
-1.611001451,-2.741985877
-2.053381713,-2.902101841
-2.643222061,-3.142275787
-3.675442671,-3.222333768
-5.279071118,-3.222333768
-6.827402032,-3.222333768
-8.725950653,-3.142275787
-10.14525399,-2.902101841
-12.67050798,-2.661927896
-15.14046444,-2.261637986
-17.97907112,-1.861348077
-18.47674891,-1.861348077
-18.01593614,-1.220884223
-16.09895501,-0.260188441
-14.40316401,0.780565323
-12.96542816,1.901377068
-11.80417997,2.782014868
-10.6613643,3.74271065
-9.389521045,4.463232487
-8.154542816,5.423928268
-6.901132075,6.38462405
-5.703018868,7.585493778
-4.633933237,8.866421487
-3.564847605,10.38752314
-2.716952104,11.58839287
-2.182409289,12.46903067
-1.59256894,13.50978443
-1.223918723,14.39042223
-9.467715931,-2.020153048
-9.838234165,-2.25324763
-10.1112476,-2.641738601
-11.28130518,-2.564040407
-15.1424952,-2.408644019
-18.02863724,-2.330945824
-19.0621881,-2.175549436
-18.12614203,-1.320869301
-17.36560461,-1.243171106
-15.82502879,-0.466189165
-14.42095969,0.621585553
-13.19239923,1.010076524
-11.33980806,2.564040407
-10.54026871,2.952531378
-9.019193858,3.962607902
-8.161151631,4.506495261
-7.205604607,5.205779008
-6.406065259,6.138157338
-5.821036468,6.37125192
-4.241458733,8.158310386
-2.466871401,10.5669544
-1.062802303,12.97559842
-0.087754319,16.23892258
0.789788868,19.42454854
1.491823417,23.23176005
2.135355086,27.58285892
2.622879079,31.31237224
2.915393474,33.64331807
3.383416507,37.45052958
3.539424184,38.30520972
3.558925144,31.31237224
3.402917466,27.58285892
3.071401152,23.23176005
2.798387716,18.95835937
2.349865643,13.2863912
1.998848369,10.25616163
1.608829175,6.759742891
1.004299424,3.418720543
0.516775432,0.93237833
-0.068253359,-0.776981941
-0.731285988,-1.942454854
-1.862341651,-2.797134989
-4.514472169,-3.263324154
-9.916238004,-2.797134989
-15.70802303,-2.408644019
-17.81412668,-2.408644019
-18.94518234,-2.020153048
-18.12614203,-1.398567495
-17.36560461,-1.320869301
-15.84452975,-0.466189165
-14.44046065,0.699283747
-13.15339731,0.93237833
-11.30080614,2.641738601
-10.50126679,2.874833183
-8.999692898,3.884909707
-8.141650672,4.584193455
-7.166602687,5.05038262
-6.36706334,6.060459144
-5.821036468,6.215855532
-4.202456814,8.158310386
-2.427869482,10.48925621
-1.062802303,13.05329662
-0.263262956,15.53963883
0.692284069,18.72526479
1.335815739,22.14398533
2.018349328,26.4950842
2.54487524,30.61308849
3.266410749,35.50807473
3.422418426,36.67354764
3.441919386,30.37999391
3.285911708,26.41738601
2.876391555,20.90081423
2.642380038,17.79288646
2.349865643,14.06337314
1.959846449,10.72235079
1.628330134,7.692121221
1.316314779,5.361175396
0.731285988,2.175549436
0.516775432,0.854680136
-0.068253359,-0.854680136
-0.692284069,-1.787058465
-1.842840691,-2.719436795
-4.338963532,-3.107927766
-8.453666027,-2.952531378
-13.67992322,-2.486342213
-16.13704415,-2.486342213
-18.39915547,-2.25324763
-18.84767754,-2.175549436
-18.26264875,-1.476265689
-17.54111324,-1.320869301
-16.29305182,-0.699283747
-14.44046065,0.621585553
-13.15339731,0.93237833
-11.37880998,2.486342213
-8.980191939,3.962607902
-8.122149712,4.584193455
-7.186103647,5.205779008
-6.406065259,6.215855532
-5.782034549,6.37125192
-4.221957774,8.080612191
-2.447370441,10.5669544
-1.062802303,12.89790023
-0.321765835,15.15114786
0.243761996,17.01590452
0.61428023,18.33677382
1.316314779,21.67779617
1.784337812,24.16413838
1.88184261,25.1742149
2.271861804,27.81595351
2.52537428,29.29221919
2.915393474,32.47784515
3.207907869,34.5756964
3.266410749,33.41022348
3.285911708,31.62316502
3.285911708,28.98142642
3.246909789,27.03897156
3.110403071,24.55262935
2.856890595,20.51232326
2.54487524,16.00582799
2.096353167,11.65472912
1.764836852,8.469103162
1.433320537,6.293553726
1.082303263,4.351098872
0.711785029,2.719436795
0.282763916,1.087774718
-0.321765835,-0.388490971
-0.770287908,-1.398567495
-1.29681382,-1.942454854
-1.959846449,-2.486342213
-5.353013436,-2.952531378
-13.03639155,-2.486342213
-18.78917466,-2.097851242
-18.24314779,-1.553963883
-17.7556238,-1.398567495
-16.6440691,-1.010076524
-15.16199616,0.077698194
-13.81642994,0.854680136
-12.23685221,1.709360271
-11.35930902,2.564040407
-10.50126679,2.874833183
-8.941190019,4.040306096
-8.102648752,4.351098872
-7.147101727,5.205779008
-6.36706334,6.060459144
-5.821036468,6.293553726
-4.241458733,8.158310386
-2.447370441,10.72235079
-1.062802303,13.05329662
-0.224261036,15.53963883
0.458272553,17.87058465
1.062802303,20.27922867
1.647831094,23.23176005
2.076852207,26.02889504
2.427869482,28.67063364
2.837389635,31.39007044
3.16890595,34.10950723
3.246909789,32.63324154
3.227408829,30.76848488
3.266410749,27.73825531
3.207907869,25.56270587
2.934894434,21.91089075
2.700882917,18.25907562
2.5643762,16.00582799
2.232859885,12.97559842
1.90134357,9.712274269
1.550326296,6.992837473
1.179808061,4.739589843
0.848291747,3.18562596
0.341266795,1.398567495
-0.146257198,0
-0.575278311,-1.087774718
-1.160307102,-1.86475666
-1.784337812,-2.330945824
-5.372514395,-3.030229572
-12.78287908,-2.564040407
-16.99508637,-2.408644019
-18.63316699,-2.25324763
-18.80867562,-2.097851242
-18.32115163,-1.553963883
-18.12614203,-1.476265689
-17.52161228,-1.476265689
-16.6440691,-1.087774718
-15.24,0.155396388
-14.40145873,0.543887359
-13.81642994,0.776981941
-13.17289827,1.087774718
-12.25635317,1.631662077
-11.3203071,2.564040407
-8.999692898,3.962607902
-8.180652591,4.506495261
-7.166602687,5.283477202
-6.386564299,6.215855532
-5.801535509,6.37125192
-4.182955854,8.23600858
-2.427869482,10.5669544
-1.043301344,12.89790023
-0.185259117,15.53963883
0.770287908,19.03605757
1.550326296,22.84326908
2.076852207,26.10659323
2.583877159,29.44761558
2.837389635,31.46776863
3.110403071,33.64331807
3.16890595,34.10950723
3.246909789,33.41022348
3.246909789,32.55554335
3.246909789,30.69078669
3.266410749,27.66055712
3.18840691,26.02889504
3.129904031,24.55262935
2.934894434,21.83319256
2.720383877,18.18137743
2.330364683,14.06337314
2.115854127,11.73242732
1.979347409,10.72235079
1.764836852,8.469103162
1.667332054,7.769819415
1.413819578,6.293553726
1.082303263,4.273400678
0.711785029,2.641738601
0.341266795,1.398567495
-0.126756238,0.077698194
-0.594779271,-1.087774718
-1.140806142,-1.942454854
-1.784337812,-2.330945824
-4.611976967,-2.874833183
-8.687677543,-2.797134989
-12.56836852,-2.486342213
-15.96153551,-2.486342213
-18.00913628,-2.25324763
-18.63316699,-2.175549436
-18.7696737,-1.942454854
-18.26264875,-1.631662077
-18.12614203,-1.398567495
-17.77512476,-1.476265689
-17.50211132,-1.476265689
-17.34610365,-1.320869301
-16.68307102,-0.854680136
-16.27355086,-0.776981941
-15.76652591,-0.155396388
-14.77197697,0.388490971
-13.89443378,0.621585553
-12.6268714,1.398567495
-11.72982726,2.175549436
-11.33980806,2.564040407
-10.96928983,2.641738601
-9.740729367,3.574116931
-8.395163148,4.273400678
-7.556621881,4.894986231
-6.659577735,5.749666367
-6.406065259,6.060459144
-5.860038388,6.293553726
-4.221957774,8.23600858
-2.408368522,10.6446526
-1.433320537,12.12091829

File: braces/force_displacement/Jain_9.csv
Displacement [mm],Force [kN]
-0.04302355,-0.160628879
-0.235497328,-6.766491545
-0.453634277,-12.66960286
-0.697434395,-18.85381472
-0.851413418,-21.94592065
-1.00539244,-25.03802658
-1.146539877,-27.56793143
-1.287687314,-29.5356352
-1.428834751,-31.22223844
-1.569982188,-32.34664059
-1.69829804,-32.7682914
-1.852277063,-33.18994221
-1.9934245,-33.18994221
-2.173066693,-33.04939194
-2.481024737,-32.34664059
-2.776151197,-31.78443951
-2.891635463,-31.22223844
-2.994288145,-30.51948709
-3.00711973,-29.39508493
-3.019951315,-28.13013251
-2.994288145,-26.72462981
-2.955793389,-24.89747631
-2.917298634,-22.36757146
-2.827477537,-18.85381472
-2.699161686,-15.19950771
-2.545182663,-9.999147744
-2.378372056,-4.517687234
-2.134571937,2.088175432
-1.877940233,8.694038098
-1.582813774,15.15935049
-1.403171581,18.95420777
-1.197866218,22.88961532
-0.966897684,27.1061234
-0.761592321,30.90098068
-0.594781714,33.43088553
-0.33815001,37.2257428
-0.120013062,40.31784873
0.187944983,44.25325628
0.457408272,47.62646275
0.726871561,51.28076975
1.009166436,54.65397622
1.252966554,57.32443134
1.394113991,58.4488335
1.509598258,59.43268538
1.509598258,59.43268538
1.509598258,59.43268538
1.509598258,56.48112972
1.496766673,52.54572218
1.445440332,49.17251571
1.394113991,44.81545736
1.278629725,39.61509739
1.124650702,32.02538283
0.932176924,23.31126613
0.752534732,15.5810013
0.572892539,8.13183702
0.457408272,3.493678127
0.32909242,-0.301179149
0.162281813,-5.50153912
-0.068686721,-12.10740179
-0.248328913,-16.46446014
-0.479297447,-21.66482011
-0.697434395,-25.74077793
-0.812918662,-27.56793143
-0.966897684,-29.39508493
-1.133708292,-30.9411379
-1.339013655,-32.06554005
-1.480161092,-32.34664059
-1.634140114,-33.04939194
-1.775287552,-33.18994221
-2.173066693,-33.04939194
-2.493856322,-32.20609032
-2.596509004,-31.64388924
-2.673498515,-30.66003736
-2.724824856,-29.39508493
-2.750488026,-27.98958224
-2.750488026,-24.89747631
-2.699161686,-21.80537038
-2.609340589,-18.57271418
-2.506687908,-15.19950771
-2.352708885,-10.42079855
-2.147403522,-4.096036425
-1.890771818,2.509826241
-1.69829804,7.569635942
-1.505824262,11.64559376
-1.287687314,16.70540346
-1.03105561,22.32741424
-0.812918662,26.26282178
-0.594781714,30.19822933
-0.350981595,33.99308661
-0.107181476,37.36629307
0.123787057,40.59894927
0.341924005,43.83160547
0.598555709,47.06426167
0.880850584,50.57801841
1.163145458,53.67012433
1.445440332,56.90278053
1.61225094,58.72993404
1.66357728,59.29213511
1.689240451,57.88663242
1.702072036,54.37287568
1.676408866,50.01581733
1.625082525,45.5182087
1.560924599,41.8639017
1.471103503,37.36629307
1.406945577,34.27418715
1.29146131,29.35492771
1.175977043,24.71676882
1.086155947,20.50026074
0.983503265,15.44045103
0.855187413,10.66174187
0.714039976,5.60193217
0.572892539,0.401572199
0.418913517,-5.220438581
0.290597665,-9.436946666
0.149450228,-13.37235421
-0.004528795,-17.72941257
-0.107181476,-20.11876715
-0.261160499,-23.21087308
-0.415139521,-25.74077793
-0.543455373,-27.84903197
-0.735929151,-29.95728601
-0.928402929,-31.64388924
-1.082381951,-32.62774113
-1.223529388,-33.18994221
-1.364676825,-33.47104275
-1.531487433,-33.61159302
-1.69829804,-33.47104275
-2.083245596,-32.90884167
-2.262887789,-32.20609032
-2.442529982,-31.36278871
-2.519519493,-30.09783628
-2.545182663,-28.97343412
-2.545182663,-27.7084817
-2.545182663,-25.8813282
-2.493856322,-23.21087308
-2.404035226,-19.69711634
-2.262887789,-14.77785691
-2.057582426,-8.874745588
-1.877940233,-3.533835347
-1.69829804,1.666524624
-1.467329507,7.429085673
-1.210697803,13.05109645
-0.954066099,18.95420777
-0.697434395,24.15456774
-0.427971106,28.79272664
-0.145676232,33.29033526
0.226439739,39.19344658
0.483071443,42.84775358
0.739703146,46.22096005
1.021998021,49.73471679
1.304292895,52.96737299
1.458271917,54.79452649
1.63791411,56.76223026
1.856051058,59.01103458
1.894545814,57.74608215
1.894545814,55.49727784
1.868882644,51.70242056
1.830387888,48.32921409
1.753398377,44.67490709
1.689240451,40.31784873
1.61225094,36.10134065
1.509598258,31.04153095
1.419777162,26.96557313
1.31712448,22.32741424
1.240134969,19.09475804
1.073324362,12.34834511
0.94500851,7.288535403
0.855187413,3.634228397
0.739703146,-0.722829957
0.62421888,-4.517687234
0.521566198,-8.31254451
0.341924005,-13.37235421
0.175113398,-17.5888623
0.033965961,-20.96206876
-0.068686721,-23.21087308
-0.184170987,-25.31912712
-0.286823669,-26.86518008
-0.402307936,-28.69233359
-0.504960617,-29.81673574
-0.594781714,-30.80058763
-0.774423906,-32.06554005
-0.915571344,-32.62774113
-1.133708292,-33.33049248
-1.274855729,-33.47104275
-1.454497922,-33.61159302
-1.916434989,-33.18994221
-2.519519493,-31.92498978
-2.519519493,-31.64388924
-3.481888382,-28.97343412
-4.187625568,-27.00573035
-4.854867998,-25.17857685
-5.085836532,-24.33527523
-5.201320798,-23.49197361
-5.27831031,-22.648672
-5.30397348,-21.80537038
-5.265478724,-19.13491526
-5.162826043,-16.1833596
-4.98318385,-12.38850232
-4.726552146,-7.750343432
-4.418594102,-2.831084
-4.020814961,3.212577588
-3.584541064,8.975138637
-3.199593508,13.47274726
-2.942961804,16.14320238
-2.609340589,19.79750939
-2.237224619,22.88961532
-1.903603403,25.70062071
-1.621308529,27.94942502
-1.390339996,29.63602825
-0.992560855,32.44703364
-0.633276469,34.83638822
-0.132844647,38.6312455
0.32909242,42.42610278
0.97067168,47.34536221
1.368450821,50.71856868
1.830387888,54.79452649
2.151177518,57.60553188
2.30515654,58.72993404
2.356482881,57.0433308
2.369314466,55.2161773
2.356482881,52.54572218
2.317988125,48.61031463
2.253830199,44.67490709
2.164009103,39.47454712
2.087019592,34.97693849
1.971535325,29.91712879
1.868882644,25.2789699
1.753398377,20.35971047
1.63791411,15.15935049
1.483935088,9.256239176
1.381282406,5.742482439
1.214471799,0.401572199
1.086155947,-3.112184539
0.868018998,-9.296396396
0.688376806,-14.49675637
0.508734613,-18.57271418
0.316260835,-22.92977254
0.187944983,-25.60022766
0.072460716,-27.28683089
-0.030191965,-28.55178332
-0.132844647,-29.39508493
-0.299655254,-30.66003736
-0.453634277,-31.36278871
-0.581950129,-31.78443951
-0.671771225,-32.06554005
-0.928402929,-32.7682914
-1.172203047,-32.7682914
-1.274855729,-32.7682914
-1.775287552,-31.50333898
-2.211561448,-30.66003736
-2.63500376,-29.5356352
-3.417730456,-27.56793143
-4.149130812,-25.31912712
-4.675225805,-23.77307415
-4.790710072,-23.07032281
-4.854867998,-22.22702119
-4.880531169,-20.39986769
-4.829204828,-18.15106337
-4.700888976,-15.05895745
-4.469920442,-10.84244936
-4.187625568,-6.063740198
-3.879667523,-1.285031035
-3.520383138,4.055879205
-3.161098753,8.694038098
-2.878803878,12.20779484
-2.455361567,16.84595373
-2.070414011,20.35971047
-1.608476944,24.15456774
-1.32618207,26.26282178
-0.928402929,29.21437744
-0.492129032,31.88483256
-0.055855136,34.97693849
0.367587176,38.49069523
0.855187413,42.28555251
1.278629725,45.79930924
1.61225094,48.46976436
2.087019592,52.54572218
2.27949337,54.09177514
2.62594617,56.76223026
2.767093607,58.02718269
2.882577874,58.87048431
2.959567385,56.62167999
2.97239897,53.8106746
2.921072629,49.03196544
2.844083118,44.25325628
2.754262022,39.33399685
2.677272511,35.25803903
2.600283,31.46318176
2.471967148,25.98172125
2.343651296,20.07860993
2.164009103,13.61329753
2.035693251,8.834588368
1.843219473,2.509826241
1.650745695,-3.393285078
1.445440332,-9.436946666
1.329956065,-12.66960286
1.175977043,-16.74556068
1.073324362,-19.13491526
0.957840095,-21.80537038
0.816692658,-24.19472496
0.662713635,-26.58407954
0.521566198,-28.27068278
0.32909242,-30.09783628
0.187944983,-31.36278871
0.021134376,-31.92498978
-0.312486839,-32.34664059
-0.543455373,-32.34664059
-0.761592321,-32.34664059
-0.877076588,-32.06554005
-1.108045121,-31.64388924
-1.749624381,-30.09783628
-2.3398773,-28.55178332
-3.392067286,-25.74077793
-4.059309716,-23.77307415
-4.238951909,-23.21087308
-4.380099346,-22.22702119
-4.418594102,-21.2431693
-4.418594102,-20.39986769
-4.405762516,-20.25931742
-4.34160459,-17.5888623
-4.251783494,-15.62115852
-4.097804472,-12.52905259
-3.841172768,-8.031443971
-3.584541064,-3.393285078
-3.276583019,0.963773276
-3.058446071,3.915328936
-2.853140708,6.866884595
-2.519519493,10.94284241
-2.173066693,14.45659915
-1.865108648,17.40815481
-1.557150603,20.35971047
-1.313350485,22.0463137
-1.00539244,24.57621855
-0.646108054,27.1061234
-0.068686721,31.18208122
0.457408272,34.83638822
1.034829606,39.19344658
1.676408866,44.39380655
2.394977637,50.29691787
2.805588363,53.67012433
3.254693845,57.32443134
3.408672867,58.58938377
3.447167622,57.32443134
3.459999208,54.51342595
3.434336037,50.85911894
3.395841282,46.9237114
3.31885177,41.8639017
3.26752543,39.05289631
3.190535919,35.67968984
3.100714822,31.46318176
2.998062141,27.38722394
2.908241044,23.73291693
2.805588363,19.23530831
2.702935681,15.29990076
2.587451414,10.94284241
2.484798733,7.429085673
2.343651296,2.931477049
2.228167029,-0.441729418
2.061356421,-5.220438581
1.907377399,-9.718047205
1.689240451,-15.34005798
1.522429843,-19.55656607
1.342787651,-23.49197361
1.240134969,-25.45967739
1.163145458,-26.86518008
1.047661191,-27.98958224
0.94500851,-28.83288386
0.829524243,-29.81673574
0.739703146,-30.51948709
0.547229369,-31.22223844
0.393250346,-31.78443951
0.264934494,-32.06554005
0.136618642,-32.20609032
-0.081518306,-32.06554005
-0.222665743,-31.64388924
-0.877076588,-30.23838655
-1.197866218,-29.5356352
-1.608476944,-28.83288386
-2.211561448,-27.7084817
-3.109772412,-25.8813282
-3.623035819,-25.03802658
-4.546909953,-22.92977254
-5.060173361,-22.08647092
-5.637594695,-20.68096822
-6.035373836,-19.97821688
-6.304837125,-19.4160158
-6.548637244,-18.99436499
-6.741111022,-18.57271418
-6.805268948,-17.86996283
-6.818100533,-16.74556068
-6.753942607,-14.77785691
-6.63845834,-12.81015313
-6.420321392,-10.13969801
-6.240679199,-8.31254451
-6.009710666,-5.923189928
-5.727415791,-2.831084
-5.470784087,-0.160628879
-5.214152384,2.228725702
-4.829204828,5.883032709
-4.457088857,8.694038098
-4.007983375,12.06724457
-3.610204234,14.45659915
-3.173930338,16.84595373
-2.801814367,18.8136575
-2.429698396,20.50026074
-1.954929744,22.18686397
-1.35184524,24.71676882
-0.838581832,26.96557313
-0.504960617,28.37107583
0.252102909,32.30648337
0.855187413,35.53913957
1.406945577,38.6312455
1.920208984,41.8639017
2.394977637,44.95600763
2.856914703,47.90756329
3.280357015,50.99966921
3.703799326,54.23232541
4.075915297,57.0433308
4.25555749,58.72993404
4.30688383,59.01103458
4.396704927,58.72993404
4.448031268,57.32443134
4.448031268,55.49727784
4.448031268,53.52957407
4.383873342,49.45361625
4.294052245,44.11270601
4.165736393,37.50684334
4.011757371,30.47932987
3.832115178,22.88961532
3.601146645,14.03494834
3.511325548,10.66174187
3.383009696,6.164133248
3.177704333,-0.160628879
2.998062141,-5.782639659
2.767093607,-11.82630125
2.587451414,-16.74556068
2.446303977,-19.97821688
2.292324955,-22.78922227
2.151177518,-24.89747631
2.010030081,-26.58407954
1.881714229,-28.13013251
1.727735206,-29.25453466
1.548093014,-30.23838655
1.368450821,-31.08168817
1.137482287,-31.50333898
0.868018998,-31.64388924
0.662713635,-31.22223844
0.418913517,-30.51948709
0.085292302,-29.81673574
-0.158507817,-29.39508493
-0.415139521,-28.55178332
-0.735929151,-28.13013251
-1.043887195,-27.42738116
-1.441666337,-26.58407954
-1.877940233,-25.74077793
-2.275719374,-24.89747631
-2.519519493,-24.61637577
-2.840309123,-23.63252388
-3.263751434,-22.92977254
-3.687193745,-22.22702119
-4.110636057,-21.66482011
-4.418594102,-21.2431693
-4.63673105,-20.82151849
-4.867699583,-20.39986769
-5.149994458,-19.83766661
-5.457952502,-19.4160158
-5.701752621,-19.13491526
-5.919889569,-18.71326445
-5.984047495,-17.72941257
-5.984047495,-16.46446014
-5.919889569,-14.77785691
-5.817236888,-13.23180394
-5.688921036,-11.82630125
-5.368131406,-8.17199424
-4.98318385,-4.236586695
-4.66239422,-1.144480766
-4.303109835,2.228725702
-3.930993864,5.60193217
-3.443393627,9.396789446
-3.019951315,12.34834511
-2.673498515,14.45659915
-2.31421413,16.42430292
-1.929266574,18.39200669
-1.685466455,19.37585858
-1.159371462,21.62466289
-0.581950129,23.8734672
-0.004528795,26.12227151
0.611387295,28.79272664
0.99633485,30.90098068
1.548093014,33.85253634
1.997198495,36.52299146
2.471967148,39.47454712
2.9467358,42.70720331
3.31885177,45.0965579
3.729462497,48.18866382
4.217062734,51.56187029
4.614841875,54.23232541
4.92279992,56.62167999
5.115273698,58.16773296
5.179431624,58.87048431
5.26925272,58.58938377
5.320579061,57.32443134
5.333410646,55.35672757
5.333410646,52.68627245
5.29491589,49.45361625
5.24358955,46.36151032
5.140936868,41.72335143
5.063947357,38.91234604
4.974126261,34.41473741
4.820147238,27.80887475
4.640505045,20.92191154
4.460862853,13.89439807
4.268389075,7.991286751
4.101578467,2.369275971
3.93476786,-2.549983461
3.716630911,-9.296396396
3.536988719,-14.07510556
3.306020185,-19.13491526
3.100714822,-23.21087308
2.959567385,-25.74077793
2.792756778,-27.7084817
2.65160934,-28.69233359
2.407809222,-29.81673574
2.30515654,-30.23838655
2.151177518,-30.37893682
1.856051058,-30.66003736
1.61225094,-30.51948709
1.163145458,-29.67618547
0.714039976,-28.55178332
0.252102909,-27.7084817
-0.184170987,-26.72462981
-0.581950129,-25.8813282
-0.915571344,-25.17857685
-1.416003166,-24.33527523
-1.877940233,-23.35142334
-2.455361567,-22.36757146
-2.942961804,-21.52426984
-3.558877894,-20.54041796
-4.213288738,-19.55656607
-4.521246783,-18.99436499
-4.739383731,-18.71326445
-4.944689094,-18.29161364
-5.085836532,-17.86996283
-5.124331287,-17.16721149
-5.124331287,-15.62115852
-5.034510191,-14.21565583
-4.906194339,-12.24795206
-4.765046902,-10.42079855
-4.546909953,-8.453094779
-4.264615079,-5.220438581
-4.007983375,-2.69053373
-3.725688501,0.12047166
-3.443393627,2.509826241
-3.071277656,5.742482439
-2.63500376,9.256239176
-2.275719374,11.36449322
-1.877940233,13.61329753
-1.480161092,15.5810013
-1.108045121,17.54870508
-0.646108054,19.65695912
-0.235497328,21.34356235
0.136618642,23.17071586
0.97067168,26.40337205
1.445440332,28.5116261
1.997198495,31.18208122
2.536125074,34.27418715
3.139209578,37.92849415
3.806452008,42.42610278
4.383873342,46.22096005
4.92279992,50.01581733
5.410400157,53.67012433
5.795347713,56.62167999
6.026316246,58.4488335
6.116137343,59.15158484
6.205958439,58.02718269
6.23162161,56.34057945
6.244453195,53.8106746
6.193126854,51.56187029
6.154632098,48.61031463
6.103305758,44.81545736
6.000653076,39.47454712
5.923663565,35.25803903
5.769684543,28.9332769
5.59004235,21.62466289
5.397568572,13.89439807
5.256421135,9.818440254
5.089610527,4.618080283
4.935631505,-0.301179149
4.755989312,-6.485391006
4.525020779,-12.66960286
4.332547001,-17.86996283
4.204231149,-20.96206876
4.075915297,-23.49197361
3.947599445,-25.17857685
3.832115178,-26.72462981
3.652472986,-28.13013251
3.511325548,-29.25453466
3.331683356,-30.23838655
3.177704333,-30.66003736
2.9467358,-30.9411379
2.715767266,-31.08168817
2.471967148,-30.80058763
2.228167029,-30.51948709
1.894545814,-29.95728601
1.509598258,-28.97343412
1.201640213,-28.13013251
0.791029487,-27.42738116
0.341924005,-26.44352927
-0.01736038,-25.74077793
-0.453634277,-24.89747631
-1.146539877,-23.49197361
-1.544319018,-22.78922227
-2.147403522,-21.94592065
-2.583677419,-21.10261903
-3.071277656,-20.39986769
-3.35357253,-20.11876715
-3.789846427,-19.55656607
-4.444257272,-18.71326445
-5.175657628,-17.86996283
-5.676089451,-17.16721149
-6.086700177,-16.60501041
-6.458816147,-16.46446014
-6.946416385,-16.04280933
-7.049069066,-15.05895745
-7.049069066,-14.3562061
-6.98491114,-13.37235421
-6.805268948,-11.26410017
-6.510142488,-8.874745588
-6.163689688,-6.063740198
-5.919889569,-4.096036425
-5.547773599,-1.566131574
-5.111499702,1.385424085
-4.675225805,4.196429475
-4.174793983,6.866884595
-3.623035819,9.818440254
-3.122603997,11.78614403
-2.416866811,14.59714942
-2.160235107,15.5810013
-1.634140114,17.26760454
-1.210697803,18.53255696
-0.812918662,19.51640885
-0.33815001,20.92191154
0.213608154,22.18686397
0.508734613,22.88961532
1.021998021,24.57621855
1.509598258,26.40337205
2.087019592,28.37107583
2.497630318,30.19822933
2.985230555,32.1659331
3.549820304,34.83638822
4.011757371,36.94464227
4.473694438,39.61509739
4.999789431,42.28555251
5.436063327,45.0965579
5.782516128,47.48591248
6.103305758,50.01581733
6.462590143,52.68627245
6.757716602,55.07562703
7.040011477,57.46498161
7.232485255,59.01103458
7.335137936,58.16773296
7.347969521,56.62167999
7.347969521,54.51342595
7.27098001,50.29691787
7.181158914,44.81545736
7.027179892,36.94464227
6.873200869,29.35492771
6.732053432,23.73291693
6.616569165,18.8136575
6.462590143,13.05109645
6.270116365,6.866884595
6.064811002,0.823223007
5.846674054,-5.36098885
5.679863446,-9.858597474
5.487389668,-14.91840718
5.307747476,-19.69711634
5.166600038,-22.648672
5.012621016,-24.75692604
4.845810409,-26.302979
4.717494557,-27.7084817
4.448031268,-28.97343412
4.204231149,-29.67618547
4.011757371,-29.95728601
3.703799326,-29.81673574
3.421504452,-29.5356352
3.036556896,-28.97343412
2.741430437,-28.55178332
2.253830199,-27.56793143
1.650745695,-26.02187847
1.034829606,-24.89747631
0.495903028,-24.05417469
0.046797546,-23.35142334
-0.415139521,-22.648672
-0.723097566,-22.08647092
-1.108045121,-21.52426984
-1.6469717,-20.68096822
-2.006256085,-20.25931742
-2.404035226,-19.83766661
-3.045614486,-19.13491526
-3.469056797,-18.57271418
-3.854004353,-18.15106337
-4.200457153,-17.72941257
-4.328773005,-17.5888623
-4.752215317,-17.16721149
-5.316805065,-16.46446014
-5.611931525,-16.1833596
-5.919889569,-15.76170879
-5.97121591,-15.48060825
-5.97121591,-14.77785691
-5.907057984,-13.23180394
-5.740247377,-11.54520071
-5.611931525,-9.858597474
-5.457952502,-9.015295857
-5.098668117,-6.344840737
-4.829204828,-4.377136964
-4.572573124,-2.549983461
-4.303109835,-0.582279688
-3.930993864,1.947625163
-3.64869899,3.634228397
-3.289414604,5.742482439
-2.878803878,7.991286751
-2.378372056,10.38064133
-1.967761329,12.06724457
-1.582813774,13.61329753
-1.108045121,15.15935049
-0.671771225,16.28375265
-0.068686721,17.97035588
0.585724124,19.51640885
1.175977043,21.20301208
1.817556303,23.17071586
2.369314466,24.99786936
2.844083118,26.96557313
3.498493963,29.35492771
3.844946763,30.90098068
4.422368097,33.29033526
4.935631505,35.67968984
5.513052839,38.6312455
6.039147832,41.72335143
6.57807441,45.37765843
7.027179892,48.61031463
7.463453788,51.70242056
7.835569759,54.93507676
8.143527803,57.46498161
8.25901207,58.72993404
8.336001581,58.72993404
8.400159507,57.46498161
8.400159507,54.79452649
8.348833167,51.42132002
8.25901207,46.22096005
8.130696218,39.33399685
8.002380366,33.00923472
7.848401344,26.26282178
7.681590736,20.50026074
7.489116959,13.61329753
7.296643181,7.147985134
7.078506232,0.12047166
6.821874528,-7.609793162
6.590905995,-14.21565583
6.385600632,-19.4160158
6.25728478,-21.80537038
6.077642587,-24.61637577
5.923663565,-26.16242873
5.744021372,-27.56793143
5.59004235,-28.55178332
5.410400157,-29.11398439
5.192263209,-29.5356352
4.717494557,-29.5356352
4.512189194,-29.5356352
4.114410053,-29.11398439
3.742294082,-28.27068278
3.241862259,-27.42738116
2.985230555,-26.58407954
2.523293488,-25.74077793
1.817556303,-24.4758255
1.458271917,-23.63252388
1.021998021,-22.78922227
0.637050465,-22.36757146
0.226439739,-21.80537038
-0.415139521,-20.68096822
-0.851413418,-20.11876715
-1.428834751,-19.27546553
-1.980592915,-18.71326445
-2.570845834,-18.0105131
-3.199593508,-17.44831203
-3.879667523,-16.74556068
-4.213288738,-16.46446014
-4.585404709,-16.1833596
-4.765046902,-16.1833596
-4.842036413,-15.90225906
-4.919025924,-15.05895745
-4.919025924,-14.21565583
-4.803541657,-12.38850232
-4.63673105,-10.84244936
-4.405762516,-9.296396396
-4.084972886,-6.766491545
-3.777014842,-4.377136964
-3.430562042,-1.706681844
-3.019951315,0.963773276
-2.596509004,3.493678127
-2.198729863,5.883032709
-1.736792796,8.27238729
-1.095213536,11.22394295
-0.389476351,13.7538478
0.380418761,16.00265211
1.060492776,17.97035588
1.650745695,19.51640885
2.394977637,21.48411262
3.049388481,23.45181639
3.767957252,25.70062071
4.268389075,27.38722394
4.935631505,29.91712879
5.577210765,32.86868445
6.347105876,36.804092
6.796211358,39.47454712
7.386464277,43.12885412
7.8868961,46.50206059
8.323169996,49.59416652
8.708117552,52.26462164
9.131559863,55.49727784
9.413854738,57.88663242
9.56783376,58.87048431
9.683318027,58.4488335
9.696149612,56.48112972
9.708981197,54.51342595
9.683318027,51.56187029
9.631991686,47.34536221
9.490844249,39.75564766
9.401023152,35.3985893
9.285538886,30.05767906
9.131559863,24.15456774
8.951917671,17.54870508
8.785107063,11.9266943
8.618296456,6.726334326
8.451485848,1.807074893
8.387327922,-0.160628879
