Repository: RESSLab-Team/resslab-hub-data

# Steel braces database

Cyclic and monotonic tests on steel braces (HSS, pipe, W and other shapes) with their gusset plate details, material properties, buckling parameters and the measured force-displacement response.

## Contents

| Path | Contents |
| --- | --- |
| `steel_braces.csv` | Main table, one row per brace test. |
| `steel_braces_data_dictionary.csv` | Data dictionary: name, description, symbol, unit, type, example and nullability of every column of the main table. It is the single reference for what each column expects, so it is not repeated here. |
| `force_displacement/` | Measured force-displacement hysteresis, one CSV per test. |

File: braces/force_displacement/Lee_Goel_Specimen1.csv
Displacement [mm],Force [kN]
3.961468e-01,-1.291001e+01
8.583180e-01,6.132254e+01
1.386514e+00,1.387826e+02
1.650612e+00,1.839676e+02
2.046758e+00,2.420627e+02
2.244832e+00,2.678827e+02
2.640979e+00,3.130677e+02
2.971101e+00,3.614802e+02
3.433272e+00,4.131203e+02
3.829419e+00,4.679878e+02
4.093517e+00,5.034903e+02
4.291590e+00,5.325378e+02
4.621713e+00,5.712679e+02
4.951835e+00,6.099979e+02
5.347982e+00,6.487279e+02
5.678104e+00,6.810029e+02
6.008226e+00,7.100504e+02
6.206300e+00,7.358705e+02
6.668471e+00,7.681455e+02
7.130642e+00,8.036480e+02
7.658838e+00,8.488330e+02
7.724862e+00,8.649705e+02
8.253058e+00,8.907906e+02
8.121009e+00,8.552880e+02
7.724862e+00,7.971930e+02
7.196667e+00,7.229605e+02
6.866544e+00,6.777754e+02
6.404373e+00,6.132254e+02
5.942202e+00,5.422203e+02
5.744128e+00,5.228553e+02
5.546055e+00,4.841253e+02
5.149908e+00,4.260303e+02
4.819786e+00,3.776177e+02
4.357615e+00,3.033852e+02
3.829419e+00,2.323801e+02
3.631346e+00,1.968776e+02
3.367248e+00,1.581476e+02
2.971101e+00,9.037006e+01
2.508930e+00,2.582002e+01
2.112783e+00,-2.259251e+01
1.848685e+00,-6.777754e+01
1.518563e+00,-1.129626e+02
1.188440e+00,-1.581476e+02
1.056391e+00,-1.904226e+02
3.961468e-01,-2.582002e+02
6.602447e-02,-3.066127e+02
-3.961468e-01,-3.614802e+02
-7.262691e-01,-4.066653e+02
-1.056391e+00,-4.615328e+02
-1.254465e+00,-4.938078e+02
-1.320489e+00,-5.260828e+02
-1.782661e+00,-5.648129e+02
-2.310856e+00,-6.229079e+02
-2.971101e+00,-6.939129e+02
-3.565321e+00,-7.520080e+02
-4.225566e+00,-8.133305e+02
-4.489664e+00,-8.520605e+02
-4.753761e+00,-8.811080e+02
-5.149908e+00,-9.101556e+02
-5.678104e+00,-9.359756e+02
-6.140275e+00,-9.617956e+02
-6.338349e+00,-9.747056e+02
-6.602446e+00,-9.617956e+02
-6.800520e+00,-9.456581e+02
-7.658838e+00,-8.907906e+02
-8.385107e+00,-8.552880e+02
-9.177401e+00,-8.133305e+02
-9.771621e+00,-7.778280e+02
-1.036584e+01,-7.487805e+02
-1.096006e+01,-6.906854e+02
-1.181838e+01,-6.164529e+02
-1.261067e+01,-5.519028e+02
-1.327092e+01,-4.938078e+02
-1.379911e+01,-4.453953e+02
-1.406321e+01,-4.195753e+02
-1.452538e+01,-3.840727e+02
-1.485550e+01,-3.743902e+02
-1.564780e+01,-3.614802e+02
-1.716636e+01,-3.388877e+02
-1.875095e+01,-3.195227e+02
-1.967529e+01,-3.066127e+02
-2.059963e+01,-2.904752e+02
-2.145795e+01,-2.743377e+02
-2.033554e+01,-2.226976e+02
-1.960927e+01,-1.968776e+02
-1.888300e+01,-1.678301e+02
-1.842083e+01,-1.420101e+02
-1.782661e+01,-1.161901e+02
-1.710034e+01,-8.391505e+01
-1.617599e+01,-3.550252e+01
-1.472346e+01,2.259251e+01
-1.300682e+01,7.423255e+01
-1.247862e+01,9.359756e+01
-1.168633e+01,1.226451e+02
-1.089404e+01,1.452376e+02
-1.010174e+01,1.742851e+02
-9.705596e+00,1.936501e+02
-9.045352e+00,2.130151e+02
-8.517156e+00,2.323801e+02
-7.856911e+00,2.549727e+02
-7.196667e+00,2.775652e+02
-6.536422e+00,3.001577e+02
-6.008226e+00,3.195227e+02
-4.951835e+00,3.485702e+02
-4.291590e+00,3.840727e+02
-3.829419e+00,4.034378e+02
-2.839052e+00,4.486228e+02
-2.178807e+00,4.808978e+02
-1.254465e+00,5.164003e+02
-1.122416e+00,5.357653e+02
-3.301223e-01,5.777229e+02
4.621713e-01,6.229079e+02
1.320489e+00,6.777754e+02
1.782661e+00,7.068229e+02
2.178807e+00,7.326430e+02
2.508930e+00,7.552355e+02
2.971101e+00,7.746005e+02
3.103150e+00,7.939655e+02
3.433272e+00,8.133305e+02
4.027492e+00,8.585155e+02
4.291590e+00,8.778805e+02
4.687737e+00,9.037006e+02
5.612080e+00,9.456581e+02
5.414006e+00,8.843356e+02
5.017859e+00,8.294680e+02
4.159541e+00,7.068229e+02
2.971101e+00,5.389928e+02
2.707003e+00,5.002628e+02
9.903670e-01,2.388351e+02
-8.583180e-01,3.227502e+00
-1.650612e+00,-7.100504e+01
-2.508930e+00,-1.581476e+02
-3.697370e+00,-2.711102e+02
-4.291590e+00,-3.195227e+02
-4.621713e+00,-3.550252e+02
-5.281957e+00,-3.873002e+02
-5.942202e+00,-4.195753e+02
-6.602446e+00,-4.647603e+02
-8.121009e+00,-4.324853e+02
-9.771621e+00,-3.905277e+02
-1.102609e+01,-3.582527e+02
-1.307284e+01,-3.324327e+02
-1.584587e+01,-2.904752e+02
-1.802468e+01,-2.646552e+02
-1.987336e+01,-2.485177e+02
-2.152398e+01,-2.323801e+02
-2.152398e+01,-2.291526e+02
-2.059963e+01,-1.968776e+02
-1.921312e+01,-1.420101e+02
-1.756251e+01,-7.746005e+01
-1.518563e+01,3.227502e+00
-1.333694e+01,6.132254e+01
-1.181838e+01,9.682506e+01
-1.003572e+01,1.484651e+02
-9.177401e+00,1.710576e+02
-8.715229e+00,1.936501e+02
-8.121009e+00,2.097876e+02
-7.262691e+00,2.323801e+02
-6.470398e+00,2.582002e+02
-5.546055e+00,2.840202e+02
-4.819786e+00,3.066127e+02
-3.565321e+00,3.453427e+02
-3.103150e+00,3.582527e+02
-1.914709e+00,4.260303e+02
-4.621713e-01,4.970353e+02
7.922936e-01,5.615853e+02
1.254465e+00,5.906329e+02
1.914709e+00,6.358179e+02
2.971101e+00,7.165054e+02
4.159541e+00,8.036480e+02
5.612080e+00,9.133831e+02
5.215933e+00,8.456055e+02
4.621713e+00,7.713730e+02
3.433272e+00,5.970879e+02
2.310856e+00,4.357128e+02
1.188440e+00,2.807927e+02
0,1.194176e+02
-1.320489e+00,-3.873002e+01
-2.112783e+00,-1.226451e+02
-3.103150e+00,-2.130151e+02
-4.027492e+00,-3.001577e+02
-4.291590e+00,-3.227502e+02
-4.687737e+00,-3.614802e+02
-5.281957e+00,-3.905277e+02
-5.876177e+00,-4.228028e+02
-6.272324e+00,-4.228028e+02
-6.932569e+00,-4.066653e+02
-7.526789e+00,-3.905277e+02
-8.583180e+00,-3.679352e+02
-9.573547e+00,-3.485702e+02
-1.062994e+01,-3.324327e+02
-1.188440e+01,-3.162952e+02
-1.313887e+01,-3.001577e+02
-1.432731e+01,-2.840202e+02
-1.564780e+01,-2.743377e+02
-1.690226e+01,-2.678827e+02
-1.894902e+01,-2.582002e+02
-2.159000e+01,-2.549727e+02
-2.066566e+01,-2.001051e+02
-1.934517e+01,-1.516926e+02
-1.749648e+01,-7.746005e+01
-1.617599e+01,-3.550252e+01
-1.505358e+01,3.227502e+00
-1.393116e+01,4.195753e+01
-1.188440e+01,9.682506e+01
-1.049789e+01,1.323276e+02
-9.573547e+00,1.516926e+02
-8.715229e+00,1.710576e+02
-8.121009e+00,1.904226e+02
-7.196667e+00,2.162426e+02
-6.272324e+00,2.388351e+02
-5.480031e+00,2.582002e+02
-4.555688e+00,2.904752e+02
-3.697370e+00,3.227502e+02
-2.707003e+00,3.582527e+02
-2.376881e+00,3.776177e+02
-1.716636e+00,4.002102e+02
-1.056391e+00,4.292578e+02
2.640979e-01,4.808978e+02
1.254465e+00,5.131728e+02
4.621713e-01,4.034378e+02
-1.320489e-01,3.259777e+02
-9.243425e-01,2.323801e+02
-1.320489e+00,1.839676e+02
-1.518563e+00,1.549201e+02
-1.980734e+00,1.032801e+02
-2.376881e+00,5.486753e+01
-2.839052e+00,-3.227502e+00
-3.169174e+00,-4.518503e+01
-3.697370e+00,-8.068755e+01
-4.423639e+00,-1.194176e+02
-5.149908e+00,-1.742851e+02
-5.876177e+00,-2.097876e+02
-6.470398e+00,-2.452902e+02
-6.998593e+00,-2.678827e+02
-7.856911e+00,-2.807927e+02
-9.507523e+00,-2.840202e+02
-1.089404e+01,-2.807927e+02
-1.221453e+01,-2.743377e+02
-1.333694e+01,-2.614277e+02
-1.478948e+01,-2.517452e+02
-1.610997e+01,-2.452902e+02
-1.723239e+01,-2.323801e+02
-1.980734e+01,-2.291526e+02
-2.145795e+01,-2.162426e+02
-2.026951e+01,-1.710576e+02
-1.954324e+01,-1.355551e+02
-1.828878e+01,-9.682506e+01
-1.703431e+01,-5.164003e+01
-1.511960e+01,3.227502e+00
-1.300682e+01,4.841253e+01
-1.155428e+01,7.746005e+01
-1.023379e+01,1.065076e+02
-9.045352e+00,1.323276e+02
-8.517156e+00,1.452376e+02
-7.592813e+00,1.678301e+02
-6.536422e+00,1.871951e+02
-5.810153e+00,2.065601e+02
-4.423639e+00,2.517452e+02
-3.565321e+00,2.807927e+02
-2.508930e+00,3.195227e+02
-1.122416e+00,3.711627e+02
6.602447e-02,4.098928e+02
7.922936e-01,4.389403e+02
1.122416e+00,4.486228e+02
1.914709e+00,5.164003e+02
2.839052e+00,5.841779e+02
3.829419e+00,6.680929e+02
4.819786e+00,7.390980e+02
5.480031e+00,7.939655e+02
6.074251e+00,8.359230e+02
6.470398e+00,8.649705e+02
6.800520e+00,8.875631e+02
7.592813e+00,9.262931e+02

File: braces/force_displacement/Lee_Goel_Specimen2.csv
Displacement [mm],Force [kN]
1.04E-01,-1.29E+01
2.18E+00,2.41E+02
3.15E+00,3.64E+02
3.85E+00,4.41E+02
4.33E+00,4.83E+02
4.82E+00,5.31E+02
5.44E+00,5.86E+02
6.00E+00,6.31E+02
6.34E+00,6.69E+02
6.90E+00,7.08E+02
7.59E+00,7.50E+02
7.31E+00,6.95E+02
7.10E+00,6.63E+02
6.83E+00,6.18E+02
6.27E+00,5.50E+02
5.58E+00,4.54E+02
5.16E+00,3.80E+02
4.75E+00,3.41E+02
4.33E+00,2.80E+02
4.05E+00,2.38E+02
3.64E+00,1.83E+02
3.29E+00,1.48E+02
3.08E+00,1.09E+02
2.67E+00,5.15E+01
2.18E+00,-2.25E+01
1.70E+00,-9.33E+01
1.28E+00,-1.54E+02
8.66E-01,-2.06E+02
4.51E-01,-2.64E+02
1.04E-01,-3.15E+02
-5.89E-01,-3.99E+02
-1.14E+00,-4.67E+02
-1.91E+00,-5.44E+02
-2.53E+00,-6.05E+02
-3.22E+00,-6.76E+02
-3.78E+00,-7.21E+02
-4.19E+00,-7.47E+02
-4.33E+00,-7.72E+02
-4.68E+00,-7.95E+02
-5.30E+00,-8.40E+02
-5.79E+00,-8.69E+02
-6.27E+00,-9.04E+02
-6.69E+00,-9.27E+02
-7.10E+00,-9.53E+02
-7.59E+00,-9.78E+02
-8.42E+00,-1.01E+03
-9.04E+00,-1.03E+03
-9.88E+00,-1.05E+03
-1.20E+01,-9.43E+02
-1.31E+01,-8.85E+02
-1.39E+01,-8.46E+02
-1.47E+01,-8.05E+02
-1.51E+01,-7.69E+02
-1.58E+01,-7.37E+02
-1.70E+01,-6.63E+02
-1.79E+01,-6.12E+02
-1.89E+01,-5.50E+02
-1.94E+01,-5.15E+02
-2.00E+01,-4.86E+02
-2.04E+01,-4.60E+02
-2.24E+01,-4.35E+02
-2.14E+01,-3.38E+02
-2.05E+01,-2.61E+02
-1.95E+01,-1.77E+02
-1.81E+01,-6.12E+01
-1.58E+01,7.08E+01
-1.47E+01,1.35E+02
-1.42E+01,1.58E+02
-1.31E+01,2.06E+02
-1.19E+01,2.51E+02
-1.12E+01,2.86E+02
-1.03E+01,3.19E+02
-8.91E+00,3.67E+02
-7.94E+00,4.12E+02
-6.76E+00,4.63E+02
-5.37E+00,5.25E+02
-3.85E+00,5.95E+02
-2.11E+00,6.76E+02
-1.14E+00,7.21E+02
1.73E-01,7.79E+02
1.21E+00,8.18E+02
2.53E+00,8.79E+02
3.43E+00,9.21E+02
4.47E+00,9.56E+02
3.57E+00,8.05E+02
2.18E+00,6.18E+02
1.04E-01,3.54E+02
-2.39E+00,3.54E+01
-3.43E+00,-8.05E+01
-3.71E+00,-1.32E+02
-4.05E+00,-1.64E+02
-4.54E+00,-2.29E+02
-5.44E+00,-3.35E+02
-6.90E+00,-4.76E+02
-7.10E+00,-5.02E+02
-7.94E+00,-5.54E+02
-8.49E+00,-5.99E+02
-9.25E+00,-6.12E+02
-9.81E+00,-6.18E+02
-1.06E+01,-5.92E+02
-1.13E+01,-5.63E+02
-1.20E+01,-5.37E+02
-1.26E+01,-5.15E+02
-1.31E+01,-4.96E+02
-1.42E+01,-4.73E+02
-1.54E+01,-4.47E+02
-1.63E+01,-4.28E+02
-1.69E+01,-4.25E+02
-1.77E+01,-4.09E+02
-1.92E+01,-3.93E+02
-1.99E+01,-3.93E+02
-2.05E+01,-3.83E+02
-2.24E+01,-3.70E+02
-2.17E+01,-2.96E+02
-2.11E+01,-2.61E+02
-2.06E+01,-2.19E+02
-1.92E+01,-1.29E+02
-1.80E+01,-3.54E+01
-1.67E+01,2.90E+01
-1.47E+01,9.98E+01
-1.33E+01,1.48E+02
-1.15E+01,2.03E+02
-9.18E+00,2.70E+02
-7.45E+00,3.22E+02
-6.55E+00,3.54E+02
-5.51E+00,3.89E+02
-4.33E+00,4.38E+02
-3.15E+00,4.99E+02
-1.84E+00,5.57E+02
-7.28E-01,6.18E+02
3.12E-01,6.69E+02
7.97E-01,6.89E+02
1.21E+00,7.15E+02
1.77E+00,7.47E+02
2.25E+00,7.79E+02
2.74E+00,8.08E+02
3.36E+00,8.46E+02
4.75E+00,9.17E+02
4.19E+00,8.46E+02
2.74E+00,6.53E+02
1.28E+00,4.63E+02
7.97E-01,3.93E+02
-2.43E-01,2.64E+02
-1.35E+00,1.26E+02
-1.84E+00,6.44E+01
-2.46E+00,-2.25E+01
-2.95E+00,-7.40E+01
-3.15E+00,-1.13E+02
-3.71E+00,-1.80E+02
-4.12E+00,-2.29E+02
-4.40E+00,-2.64E+02
-4.89E+00,-2.99E+02
-5.37E+00,-3.57E+02
-5.72E+00,-3.99E+02
-6.27E+00,-4.57E+02
-6.76E+00,-4.92E+02
-7.38E+00,-5.28E+02
-7.66E+00,-5.47E+02
-8.01E+00,-5.54E+02
-8.49E+00,-5.50E+02
-9.32E+00,-5.41E+02
-9.95E+00,-5.34E+02
-1.08E+01,-5.09E+02
-1.13E+01,-4.92E+02
-1.21E+01,-4.70E+02
-1.28E+01,-4.47E+02
-1.36E+01,-4.38E+02
-1.47E+01,-4.18E+02
-1.56E+01,-4.02E+02
-1.67E+01,-3.96E+02
-1.83E+01,-3.80E+02
-2.01E+01,-3.67E+02
-2.16E+01,-3.57E+02
-2.30E+01,-3.51E+02
-2.16E+01,-2.41E+02
-2.12E+01,-2.12E+02
-1.99E+01,-1.29E+02
-1.96E+01,-1.03E+02
-1.86E+01,-5.15E+01
-1.71E+01,6.44E+00
-1.52E+01,7.72E+01
-1.27E+01,1.58E+02
-1.08E+01,2.09E+02
-9.46E+00,2.45E+02
-8.42E+00,2.74E+02
-7.73E+00,2.93E+02
-6.97E+00,3.25E+02
-5.72E+00,3.54E+02
-4.75E+00,3.93E+02
-4.19E+00,4.22E+02
-3.57E+00,4.41E+02
-2.74E+00,4.70E+02
-1.91E+00,5.05E+02
-1.07E+00,5.50E+02
-1.73E-01,5.95E+02
3.12E-01,6.24E+02
-1.73E-01,5.50E+02
-7.28E-01,4.80E+02
-1.28E+00,4.15E+02
-1.70E+00,3.48E+02
-2.46E+00,2.64E+02
-2.74E+00,2.22E+02
-3.22E+00,1.67E+02
-3.50E+00,1.32E+02
-4.05E+00,6.76E+01
-4.96E+00,-4.18E+01
-5.44E+00,-8.69E+01
-5.65E+00,-1.29E+02
-6.20E+00,-1.87E+02
-6.55E+00,-2.25E+02
-6.90E+00,-2.61E+02
-7.31E+00,-2.93E+02
-7.66E+00,-3.25E+02
-8.21E+00,-3.54E+02
-8.49E+00,-3.77E+02
-9.04E+00,-3.96E+02
-9.81E+00,-4.15E+02
-1.14E+01,-4.12E+02
-1.26E+01,-3.99E+02
-1.36E+01,-3.89E+02
-1.44E+01,-3.73E+02
-1.62E+01,-3.64E+02
-1.94E+01,-3.48E+02
-2.29E+01,-3.28E+02
-2.20E+01,-2.74E+02
-2.05E+01,-1.67E+02
-1.91E+01,-7.72E+01
-1.74E+01,-9.66E+00
-1.58E+01,5.15E+01
-1.39E+01,1.09E+02
-1.22E+01,1.58E+02
-1.11E+01,1.87E+02
-9.67E+00,2.25E+02
-8.56E+00,2.51E+02
-7.38E+00,2.83E+02
-6.48E+00,3.12E+02
-5.23E+00,3.41E+02
-4.54E+00,3.60E+02
-3.15E+00,4.22E+02
-1.70E+00,4.76E+02
-4.51E-01,5.28E+02
4.51E-01,5.76E+02
1.42E+00,6.28E+02
2.04E+00,6.69E+02
2.81E+00,7.15E+02
3.85E+00,7.82E+02
4.47E+00,8.21E+02
5.23E+00,8.59E+02
5.79E+00,8.92E+02
6.83E+00,9.24E+02
6.20E+00,8.27E+02
5.65E+00,7.21E+02
4.89E+00,6.15E+02
4.26E+00,5.37E+02
4.12E+00,5.05E+02
3.29E+00,4.02E+02
2.46E+00,2.96E+02
1.49E+00,1.64E+02
1.04E-01,-3.22E+00
-4.51E-01,-7.08E+01
-7.28E-01,-1.26E+02
-1.28E+00,-1.87E+02
-1.49E+00,-2.12E+02
-1.84E+00,-2.57E+02
-2.11E+00,-2.86E+02
-2.46E+00,-3.09E+02
-3.01E+00,-3.41E+02
-3.64E+00,-4.02E+02
-4.96E+00,-4.02E+02
-6.83E+00,-4.02E+02
-8.56E+00,-3.99E+02
-9.39E+00,-3.96E+02
-1.09E+01,-3.96E+02
-1.15E+01,-3.86E+02
-1.29E+01,-3.73E+02
-1.36E+01,-3.70E+02
-1.42E+01,-3.60E+02
-1.54E+01,-3.44E+02
-1.69E+01,-3.38E+02
-2.03E+01,-3.25E+02
-2.26E+01,-3.12E+02
-2.10E+01,-2.29E+02
-1.99E+01,-1.61E+02
-1.91E+01,-1.26E+02
-1.81E+01,-9.01E+01
-1.67E+01,-4.18E+01
-1.52E+01,-3.22E+00
-1.32E+01,4.51E+01
-1.13E+01,8.69E+01
-1.02E+01,1.09E+02
-8.91E+00,1.38E+02
-7.38E+00,1.77E+02
-6.13E+00,2.09E+02
-4.68E+00,2.45E+02
-3.36E+00,2.77E+02
-2.18E+00,3.06E+02
-1.35E+00,3.38E+02
1.04E-01,4.02E+02
1.84E+00,4.83E+02
2.67E+00,5.21E+02
3.22E+00,5.57E+02
4.05E+00,6.02E+02
4.47E+00,6.31E+02

File: braces/force_displacement/Lee_Goel_Specimen4.csv
Displacement [mm],Force [kN]
5.384040e-02,0
4.127764e-01,4.319200e+01
7.717124e-01,8.120097e+01
1.274223e+00,1.278483e+02
1.633159e+00,1.641296e+02
2.063882e+00,1.986832e+02
2.494605e+00,2.315091e+02
2.925328e+00,2.626074e+02
3.212477e+00,2.850672e+02
3.643200e+00,3.057994e+02
4.217498e+00,3.403530e+02
4.791796e+00,3.714512e+02
4.576434e+00,3.368976e+02
4.002136e+00,2.885226e+02
3.643200e+00,2.556967e+02
3.140690e+00,2.125047e+02
2.566392e+00,1.658573e+02
1.992095e+00,1.053885e+02
1.346010e+00,4.837504e+01
6.281380e-01,-1.554912e+01
2.692020e-01,-4.319200e+01
-8.973400e-02,-9.329473e+01
-6.640316e-01,-1.433975e+02
-1.166542e+00,-1.831341e+02
-1.740840e+00,-2.332368e+02
-2.315137e+00,-2.798842e+02
-2.674073e+00,-3.109824e+02
-2.889435e+00,-3.334423e+02
-3.535520e+00,-3.766343e+02
-3.894456e+00,-4.008218e+02
-4.612328e+00,-4.353754e+02
-5.043051e+00,-4.509245e+02
-5.473774e+00,-4.802951e+02
-6.048071e+00,-5.027549e+02
-6.622369e+00,-5.217594e+02
-7.053092e+00,-5.355808e+02
-7.699177e+00,-5.355808e+02
-8.201687e+00,-5.062103e+02
-8.560623e+00,-4.768397e+02
-8.991347e+00,-4.457415e+02
-9.637431e+00,-4.232816e+02
-1.021173e+01,-4.025495e+02
-1.042709e+01,-3.921834e+02
-1.157569e+01,-3.714512e+02
-1.272428e+01,-3.455360e+02
-1.365751e+01,-3.006163e+02
-1.437539e+01,-2.677904e+02
-1.530862e+01,-2.228707e+02
-1.652900e+01,-2.090493e+02
-1.796475e+01,-1.969555e+02
-1.925692e+01,-1.848618e+02
-2.083623e+01,-1.693127e+02
-2.263091e+01,-1.589466e+02
-2.456917e+01,-1.468528e+02
-2.643564e+01,-1.399421e+02
-2.808674e+01,-1.313037e+02
-2.916355e+01,-1.278483e+02
-3.052751e+01,-1.209376e+02
-3.146074e+01,-1.174822e+02
-3.282470e+01,-1.140269e+02
-3.167610e+01,-8.465633e+01
-3.031214e+01,-5.874112e+01
-2.916355e+01,-3.282592e+01
-2.837389e+01,-1.900448e+01
-2.715351e+01,3.455360e+00
-2.586134e+01,2.073216e+01
-2.421023e+01,3.800896e+01
-2.334879e+01,4.837504e+01
-2.176947e+01,6.046880e+01
-2.054909e+01,7.083489e+01
-1.918513e+01,7.947329e+01
-1.782117e+01,9.329473e+01
-1.588292e+01,1.088438e+02
-1.408824e+01,1.261206e+02
-1.293964e+01,1.382144e+02
-1.164747e+01,1.503082e+02
-1.021173e+01,1.658573e+02
-9.063134e+00,1.796787e+02
-8.201687e+00,1.952279e+02
-6.837731e+00,2.159600e+02
-5.689135e+00,2.332368e+02
-4.755902e+00,2.539690e+02
-3.248371e+00,2.833395e+02
-2.243350e+00,3.040717e+02
-1.166542e+00,3.299869e+02
-1.615212e-01,3.541744e+02
9.870740e-01,3.835450e+02
1.704946e+00,4.060048e+02
2.422818e+00,4.301924e+02
3.212477e+00,4.526522e+02
3.714988e+00,4.630183e+02
3.284264e+00,4.180986e+02
2.638180e+00,3.628128e+02
1.992095e+00,3.075271e+02
1.417797e+00,2.556967e+02
6.281380e-01,1.865895e+02
5.384040e-02,1.399421e+02
-8.076060e-01,6.910720e+01
-1.740840e+00,1.727680e+00
-2.530499e+00,-6.219648e+01
-2.817648e+00,-8.811169e+01
-3.248371e+00,-1.226653e+02
-3.607307e+00,-1.416698e+02
-4.109817e+00,-1.727680e+02
-4.612328e+00,-1.935002e+02
-5.043051e+00,-2.159600e+02
-5.545561e+00,-2.280538e+02
-5.976284e+00,-2.384199e+02
-6.981305e+00,-2.626074e+02
-7.555603e+00,-2.487859e+02
-8.417049e+00,-2.366922e+02
-9.134921e+00,-2.245984e+02
-9.924580e+00,-2.142323e+02
-1.078603e+01,-2.004109e+02
-1.207820e+01,-1.900448e+02
-1.365751e+01,-1.779511e+02
-1.480611e+01,-1.693127e+02
-1.674436e+01,-1.572189e+02
-1.846726e+01,-1.468528e+02
-2.112338e+01,-1.330314e+02
-2.277449e+01,-1.261206e+02
-2.464096e+01,-1.192099e+02
-2.614849e+01,-1.157546e+02
-2.729708e+01,-1.105715e+02
-2.909176e+01,-1.071162e+02
-3.124538e+01,-1.002054e+02
-3.031214e+01,-7.947329e+01
-2.966606e+01,-6.392416e+01
-2.880461e+01,-4.664736e+01
-2.823032e+01,-3.455360e+01
-2.751244e+01,-2.764288e+01
-2.686636e+01,-1.727680e+01
-2.629206e+01,-8.638401e+00
-2.521525e+01,6.910720e+00
-2.392308e+01,2.073216e+01
-2.227198e+01,3.455360e+01
-2.062087e+01,4.664736e+01
-1.911334e+01,5.874112e+01
-1.739045e+01,7.429025e+01
-1.538041e+01,8.638401e+01
-1.380109e+01,9.675009e+01
-1.214998e+01,1.105715e+02
-1.049888e+01,1.243930e+02
-8.704198e+00,1.382144e+02
-6.981305e+00,1.537635e+02
-5.473774e+00,1.693127e+02
-4.540540e+00,1.831341e+02
-3.535520e+00,1.969555e+02
-2.745860e+00,2.107770e+02
-3.391945e+00,1.451251e+02
-4.038030e+00,1.002054e+02
-4.971264e+00,4.319200e+01
-5.904497e+00,-1.209376e+01
-6.550582e+00,-5.010272e+01
-7.627390e+00,-8.983937e+01
-8.417049e+00,-1.088438e+02
-8.991347e+00,-1.209376e+02
-9.852793e+00,-1.261206e+02
-1.064245e+01,-1.330314e+02
-1.186283e+01,-1.364867e+02
-1.329858e+01,-1.347590e+02
-1.538041e+01,-1.313037e+02
-1.832368e+01,-1.243930e+02
-2.097981e+01,-1.157546e+02
-2.306164e+01,-1.122992e+02
-2.521525e+01,-1.071162e+02
-2.679457e+01,-1.036608e+02
-2.844568e+01,-9.675009e+01
-2.765602e+01,-7.774561e+01
-2.693815e+01,-5.874112e+01
-2.636385e+01,-5.010272e+01
-2.550240e+01,-3.973664e+01
-2.428202e+01,-2.418752e+01
-2.334879e+01,-8.638401e+00
-2.212840e+01,5.183040e+00
-2.047730e+01,2.073216e+01
-1.573934e+01,5.528576e+01
-1.250892e+01,7.774561e+01
-1.013994e+01,9.156705e+01
-8.129900e+00,1.071162e+02
-6.407007e+00,1.174822e+02
-4.971264e+00,1.330314e+02
-3.750881e+00,1.485805e+02
-2.817648e+00,1.675850e+02
-1.740840e+00,1.900448e+02
-1.094755e+00,2.073216e+02
-3.050956e-01,2.297815e+02
-5.204572e-01,1.952279e+02
-1.094755e+00,1.537635e+02
-1.453691e+00,1.226653e+02
-1.812627e+00,9.675009e+01
-2.315137e+00,6.392416e+01
-2.961222e+00,2.418752e+01
-3.391945e+00,-3.455360e+00
-3.822668e+00,-3.455360e+01
-4.253392e+00,-5.183040e+01
-4.827689e+00,-6.737952e+01
-5.330200e+00,-8.465633e+01
-5.904497e+00,-9.847777e+01
-6.550582e+00,-1.088438e+02
-7.555603e+00,-1.105715e+02
-9.063134e+00,-1.122992e+02
-1.049888e+01,-1.105715e+02
-1.222177e+01,-1.088438e+02
-1.358573e+01,-1.053885e+02
-1.466254e+01,-1.019331e+02
-1.595470e+01,-1.002054e+02
-1.810832e+01,-1.002054e+02
-2.004658e+01,-1.002054e+02
-2.277449e+01,-9.502241e+01
-2.657921e+01,-9.156705e+01
-3.002500e+01,-8.811169e+01
-2.901998e+01,-6.737952e+01
-2.837389e+01,-5.528576e+01
-2.772781e+01,-4.319200e+01
-2.657921e+01,-3.282592e+01
-2.535883e+01,-2.245984e+01
-2.456917e+01,-1.727680e+01
-2.392308e+01,-1.036608e+01
-2.263091e+01,0
-2.119517e+01,1.382144e+01
-1.818011e+01,3.973664e+01
-1.674436e+01,5.010272e+01
-1.437539e+01,6.565184e+01
-1.136032e+01,8.983937e+01
-9.134921e+00,1.036608e+02
-7.842751e+00,1.157546e+02
-6.335220e+00,1.347590e+02
-5.258412e+00,1.468528e+02
-4.181604e+00,1.554912e+02
-3.463732e+00,1.693127e+02
-3.248371e+00,1.727680e+02
-3.894456e+00,1.122992e+02
-4.684115e+00,6.565184e+01
-5.689135e+00,1.036608e+01
-6.694156e+00,-3.282592e+01
-7.196667e+00,-5.183040e+01
-8.201687e+00,-8.120097e+01
-9.134921e+00,-9.847777e+01
-9.924580e+00,-1.071162e+02
-1.107318e+01,-1.088438e+02
-1.171926e+01,-1.088438e+02
-1.293964e+01,-1.071162e+02
-1.416002e+01,-1.019331e+02
-1.559577e+01,-1.002054e+02
-1.466254e+01,-6.737952e+01
-1.394466e+01,-4.491968e+01
-1.322679e+01,-3.109824e+01
-1.200641e+01,-5.183040e+00
-1.078603e+01,1.900448e+01
-9.924580e+00,3.628128e+01
-8.919559e+00,5.528576e+01
-7.555603e+00,8.465633e+01
-6.407007e+00,1.053885e+02
-5.760923e+00,1.209376e+02
-4.612328e+00,1.451251e+02
-3.894456e+00,1.589466e+02
-4.468753e+00,1.278483e+02
-5.043051e+00,1.019331e+02
-5.473774e+00,7.601793e+01
-5.976284e+00,5.010272e+01
-6.550582e+00,2.245984e+01
-6.981305e+00,-1.727680e+00
-7.340241e+00,-2.245984e+01
-7.842751e+00,-4.319200e+01
-8.488836e+00,-5.874112e+01
-9.350283e+00,-7.601793e+01
-1.021173e+01,-8.983937e+01
-1.107318e+01,-9.675009e+01
-1.200641e+01,-1.002054e+02
-1.315500e+01,-1.002054e+02
-1.681615e+01,-9.847777e+01
-1.782117e+01,-9.675009e+01
-1.940049e+01,-9.329473e+01
-2.133874e+01,-8.983937e+01
-2.298985e+01,-8.811169e+01
-2.478453e+01,-8.638401e+01
-2.808674e+01,-8.638401e+01
-3.095823e+01,-8.465633e+01
-3.189146e+01,-8.465633e+01
-3.332721e+01,-8.292865e+01
-3.591155e+01,-7.947329e+01
-3.842410e+01,-7.429025e+01
-4.122380e+01,-7.083489e+01
-4.359278e+01,-6.737952e+01
-4.718214e+01,-6.565184e+01
-4.998184e+01,-6.392416e+01
-5.306869e+01,-6.219648e+01
-5.113043e+01,-4.491968e+01
-4.926397e+01,-3.109824e+01
-4.818716e+01,-2.418752e+01
-4.718214e+01,-1.727680e+01
-4.524388e+01,-1.382144e+01
-3.950091e+01,0
-3.512189e+01,1.036608e+01
-3.174789e+01,1.727680e+01
-2.844568e+01,2.245984e+01
-2.449738e+01,3.282592e+01
-2.291806e+01,3.628128e+01
-1.990300e+01,4.319200e+01
-1.803653e+01,5.010272e+01
-1.200641e+01,6.737952e+01
-9.852793e+00,7.429025e+01
-7.986326e+00,7.947329e+01
-6.191646e+00,8.638401e+01
-7.124879e+00,5.355808e+01
-7.842751e+00,3.282592e+01
-8.488836e+00,1.554912e+01
-9.278495e+00,-3.455360e+00
-9.852793e+00,-1.900448e+01
-1.042709e+01,-2.937056e+01
-1.107318e+01,-3.800896e+01
-1.164747e+01,-4.491968e+01
-1.236534e+01,-5.010272e+01
-1.322679e+01,-5.528576e+01
-1.423181e+01,-5.528576e+01
-1.552398e+01,-5.701344e+01
-1.782117e+01,-5.874112e+01
-2.270270e+01,-5.874112e+01
-2.550240e+01,-5.874112e+01
-2.686636e+01,-5.874112e+01
-3.024036e+01,-5.701344e+01
-3.217861e+01,-5.701344e+01
-3.433223e+01,-5.701344e+01
-3.878303e+01,-5.183040e+01
-4.179810e+01,-4.837504e+01
-3.863946e+01,-3.282592e+01
-3.612691e+01,-2.073216e+01
-3.411687e+01,-1.209376e+01
-3.189146e+01,-3.455360e+00
-2.945070e+01,1.727680e+00
-2.779959e+01,6.910720e+00
-2.607670e+01,1.036608e+01
-2.306164e+01,1.900448e+01
-2.148232e+01,2.073216e+01
-1.731866e+01,3.800896e+01
-1.559577e+01,4.319200e+01
-1.358573e+01,5.010272e+01
-1.164747e+01,5.701344e+01
-9.134921e+00,6.737952e+01
-8.201687e+00,6.910720e+01
-8.560623e+00,5.010272e+01
-9.206708e+00,3.109824e+01
-9.852793e+00,1.727680e+01
-1.057066e+01,1.727680e+00
-1.128854e+01,-1.209376e+01
-1.200641e+01,-2.073216e+01
-1.308322e+01,-3.282592e+01
-1.423181e+01,-3.628128e+01
-1.516505e+01,-3.973664e+01
-1.617007e+01,-4.146432e+01
-1.746224e+01,-3.973664e+01
-1.861083e+01,-3.973664e+01
-1.968764e+01,-4.146432e+01
-2.090802e+01,-4.319200e+01
-2.220019e+01,-4.664736e+01
-2.406666e+01,-5.010272e+01
-2.722530e+01,-5.010272e+01
-2.995321e+01,-5.010272e+01
-3.339899e+01,-4.837504e+01
-3.641406e+01,-4.837504e+01
-3.985984e+01,-4.664736e+01
-3.627048e+01,-3.282592e+01
-3.404508e+01,-2.245984e+01
-3.189146e+01,-1.382144e+01
-2.995321e+01,-6.910720e+00
-2.837389e+01,0
-2.464096e+01,1.036608e+01
-2.212840e+01,1.900448e+01
-1.832368e+01,2.937056e+01
-1.473432e+01,3.455360e+01
-1.035530e+01,5.010272e+01
-9.278495e+00,5.701344e+01
-6.909518e+00,7.256257e+01
