Repository: RESSLab-Team/resslab-hub-data

# Steel braces database

Cyclic and monotonic tests on steel braces (HSS, pipe, W and other shapes) with their gusset plate details, material properties, buckling parameters and the measured force-displacement response.

## Contents

| Path | Contents |
| --- | --- |
| `steel_braces.csv` | Main table, one row per brace test. |
| `steel_braces_data_dictionary.csv` | Data dictionary: name, description, symbol, unit, type, example and nullability of every column of the main table. It is the single reference for what each column expects, so it is not repeated here. |
| `force_displacement/` | Measured force-displacement hysteresis, one CSV per test. |

File: braces/force_displacement/Lehman_Roeder_HSS6.csv (part 1 of 3)
Displacement [mm],Force [kN]
1.944348e-02,5.837133e+00
1.964735e-02,5.648549e+00
6.898232e-02,3.704813e+01
1.240255e-01,6.785366e+01
1.825343e-01,9.516064e+01
2.538865e-01,1.292929e+02
3.038331e-01,1.555850e+02
3.444019e-01,1.761834e+02
3.686617e-01,1.881986e+02
3.735544e-01,1.872906e+02
3.719235e-01,1.882676e+02
3.778356e-01,1.928465e+02
4.192199e-01,2.114881e+02
4.620312e-01,2.327601e+02
4.964841e-01,2.513140e+02
5.297139e-01,2.683757e+02
4.950571e-01,2.286211e+02
4.279860e-01,1.931976e+02
3.515372e-01,1.591388e+02
3.087258e-01,1.285356e+02
2.555174e-01,9.687579e+01
1.804957e-01,6.619688e+01
1.334032e-01,4.128958e+01
8.243731e-02,1.506566e+01
3.269461e-02,-1.289253e+01
-1.419400e-02,-3.999393e+01
-5.863625e-02,-6.519019e+01
-9.288532e-02,-8.406301e+01
-9.125441e-02,-8.267087e+01
-9.940895e-02,-8.781538e+01
-1.071558e-01,-9.113308e+01
-1.228533e-01,-1.023632e+02
-1.646453e-01,-1.211245e+02
-2.046025e-01,-1.424146e+02
-2.480255e-01,-1.675639e+02
-3.097961e-01,-1.954782e+02
-3.652470e-01,-2.216810e+02
-4.088738e-01,-2.475595e+02
-4.645285e-01,-2.742382e+02
-5.154944e-01,-3.013481e+02
-5.623830e-01,-3.300874e+02
-6.080484e-01,-3.556373e+02
-6.612568e-01,-3.803282e+02
-6.989716e-01,-3.912974e+02
-6.588105e-01,-3.489131e+02
-5.829732e-01,-3.131144e+02
-5.260953e-01,-2.789838e+02
-4.647324e-01,-2.456012e+02
-4.019424e-01,-2.155179e+02
-3.503650e-01,-1.838140e+02
-2.763625e-01,-1.530343e+02
-2.278430e-01,-1.232806e+02
-1.811582e-01,-9.393366e+01
-1.255035e-01,-6.857914e+01
-7.412987e-02,-3.943136e+01
-1.745581e-02,-1.003730e+01
7.693300e-02,2.759396e+01
7.550595e-02,2.947454e+01
1.003773e-01,5.568005e+01
1.560320e-01,8.135049e+01
2.098520e-01,1.089328e+02
2.697879e-01,1.347039e+02
3.066872e-01,1.573382e+02
3.395092e-01,1.763057e+02
3.482754e-01,1.835425e+02
3.494985e-01,1.806514e+02
3.509256e-01,1.803461e+02
3.641767e-01,1.896425e+02
4.055610e-01,2.090703e+02
4.489839e-01,2.289674e+02
4.897566e-01,2.511946e+02
5.225787e-01,2.690794e+02
4.895528e-01,2.316502e+02
4.249280e-01,1.960899e+02
3.478676e-01,1.632417e+02
3.054640e-01,1.329749e+02
2.483822e-01,1.012983e+02
1.811073e-01,7.095046e+01
1.356457e-01,4.661544e+01
8.284504e-02,1.906825e+01
3.758734e-02,-5.900484e+00
-5.631729e-03,-3.170937e+01
-4.925852e-02,-5.762309e+01
-9.512782e-02,-7.975369e+01
-9.940895e-02,-7.991170e+01
-1.051171e-01,-8.622311e+01
-1.116408e-01,-9.032093e+01
-1.220378e-01,-9.706620e+01
-1.507826e-01,-1.120966e+02
-2.017484e-01,-1.345731e+02
-2.447636e-01,-1.602580e+02
-2.983798e-01,-1.855952e+02
-3.623929e-01,-2.127089e+02
-4.009231e-01,-2.414276e+02
-4.580049e-01,-2.689776e+02
-5.032626e-01,-2.945412e+02
-5.483164e-01,-3.200688e+02
-5.958166e-01,-3.468048e+02
-6.475980e-01,-3.726091e+02
-6.963214e-01,-3.940427e+02
-6.649264e-01,-3.523902e+02
-5.907200e-01,-3.166922e+02
-5.289494e-01,-2.819704e+02
-4.745178e-01,-2.524321e+02
-4.115240e-01,-2.199307e+02
-3.577040e-01,-1.888951e+02
-2.894098e-01,-1.578114e+02
-2.325318e-01,-1.278172e+02
-1.860509e-01,-9.963888e+01
-1.324348e-01,-7.033802e+01
-7.902260e-02,-4.186733e+01
-2.479490e-02,-1.422065e+01
7.530209e-02,3.257959e+01
7.509823e-02,4.030156e+01
1.258602e-01,6.851058e+01
1.798841e-01,9.375059e+01
2.361504e-01,1.186543e+02
2.844661e-01,1.442266e+02
3.178997e-01,1.660640e+02
3.401208e-01,1.807192e+02
3.452174e-01,1.822265e+02
3.441981e-01,1.785779e+02
3.423633e-01,1.821907e+02
3.831360e-01,2.008134e+02
4.320633e-01,2.216849e+02
4.695741e-01,2.425352e+02
5.129971e-01,2.670844e+02
5.227825e-01,2.600979e+02
4.495955e-01,2.164993e+02
3.937369e-01,1.838265e+02
3.219770e-01,1.488428e+02
2.901742e-01,1.231221e+02
2.359465e-01,9.559500e+01
1.851845e-01,7.092689e+01
1.442080e-01,4.026140e+01
9.018413e-02,1.708859e+01
3.840279e-02,-8.050964e+00
-1.500945e-02,-3.166017e+01
-5.190875e-02,-5.838495e+01
-8.778873e-02,-7.644408e+01
-8.921577e-02,-7.827617e+01
-9.553554e-02,-8.294971e+01
-1.055249e-01,-8.747395e+01
-1.365121e-01,-9.519609e+01
-1.509864e-01,-1.136021e+02
-2.033793e-01,-1.367429e+02
-2.455791e-01,-1.587952e+02
-3.120386e-01,-1.844846e+02
-3.689165e-01,-2.134286e+02
-4.088738e-01,-2.403818e+02
-4.592281e-01,-2.695580e+02
-5.126403e-01,-2.984391e+02
-5.636062e-01,-3.202189e+02
-6.045828e-01,-3.517668e+02
-6.569757e-01,-3.820582e+02
-6.873514e-01,-3.771940e+02
-6.180378e-01,-3.348494e+02
-5.544323e-01,-2.995301e+02
-4.944965e-01,-2.646299e+02
-4.310949e-01,-2.338057e+02
-3.668779e-01,-2.037325e+02
-3.173391e-01,-1.759011e+02
-2.580148e-01,-1.478303e+02
-2.066412e-01,-1.210681e+02
-1.505787e-01,-9.099431e+01
-1.038939e-01,-6.190302e+01
-5.252034e-02,-3.188868e+01
7.081709e-02,3.260844e+01
6.877846e-02,3.725592e+01
9.079572e-02,4.892363e+01
1.488968e-01,7.019455e+01
1.980279e-01,9.854453e+01
2.494015e-01,1.278699e+02
2.934361e-01,1.526595e+02
3.287045e-01,1.721930e+02
3.344126e-01,1.775253e+02
3.354319e-01,1.743646e+02
3.370629e-01,1.758911e+02
3.613226e-01,1.821137e+02
3.831360e-01,2.053204e+02
4.300246e-01,2.228349e+02
4.663123e-01,2.448981e+02
5.144241e-01,2.676962e+02
4.999498e-01,2.434602e+02
4.428680e-01,2.066800e+02
3.711081e-01,1.736742e+02
3.095413e-01,1.435672e+02
2.614295e-01,1.176560e+02
2.084250e-01,8.678799e+01
1.546050e-01,5.835676e+01
1.225984e-01,3.446021e+01
7.387505e-02,1.122681e+01
1.801644e-02,-1.243258e+01
-3.050308e-02,-3.931954e+01
-8.146896e-02,-6.552008e+01
-1.006321e-01,-7.600151e+01
-1.018553e-01,-7.894817e+01
-1.067480e-01,-8.115197e+01
-1.191837e-01,-8.860526e+01
-1.456860e-01,-9.868890e+01
-1.758578e-01,-1.204870e+02
-2.217271e-01,-1.430743e+02
-2.616843e-01,-1.676375e+02
-3.226395e-01,-1.942824e+02
-3.835947e-01,-2.221270e+02
-4.231442e-01,-2.496210e+02
-4.891960e-01,-2.733459e+02
-5.291533e-01,-3.023165e+02
-5.811385e-01,-3.309963e+02
-6.335314e-01,-3.582813e+02
-6.893900e-01,-3.863779e+02
-6.694114e-01,-3.511379e+02
-6.003016e-01,-3.106680e+02
-5.456662e-01,-2.759071e+02
-4.722753e-01,-2.445624e+02
-4.182515e-01,-2.147632e+02
-3.799252e-01,-1.870405e+02
-2.998068e-01,-1.559070e+02
-2.449675e-01,-1.289137e+02
-1.995059e-01,-9.838273e+01
-1.462976e-01,-7.226595e+01
-9.920509e-02,-4.334591e+01
-5.618988e-02,-1.354739e+01
3.697575e-02,2.357687e+01
4.798438e-02,4.977687e+01
1.050662e-01,7.811544e+01
1.537895e-01,1.013415e+02
2.094443e-01,1.272721e+02
2.514402e-01,1.499607e+02
2.897665e-01,1.696875e+02
2.926206e-01,1.743185e+02
2.954747e-01,1.726458e+02
2.979211e-01,1.743741e+02
3.046486e-01,1.839349e+02
3.407324e-01,2.012752e+02
4.000567e-01,2.230450e+02
4.375676e-01,2.423136e+02
4.689626e-01,2.661797e+02
4.540805e-01,2.369489e+02
3.796703e-01,1.984944e+02
3.085220e-01,1.631061e+02
2.563329e-01,1.353922e+02
2.082211e-01,1.046654e+02
1.592939e-01,7.763306e+01
1.073087e-01,5.147319e+01
5.940074e-02,2.579198e+01
-4.204684e-03,3.902731e+00
-3.356103e-02,-2.414758e+01
-8.371146e-02,-4.909919e+01
-1.283576e-01,-7.263764e+01
-1.430357e-01,-7.495057e+01
-1.381430e-01,-7.883919e+01
-1.548598e-01,-8.202099e+01
-1.597526e-01,-9.023261e+01
-1.834007e-01,-1.061063e+02
-2.343666e-01,-1.248582e+02
-2.863518e-01,-1.496795e+02
-3.434336e-01,-1.747961e+02
-3.984767e-01,-2.031392e+02
-4.357838e-01,-2.300400e+02
-4.806337e-01,-2.579584e+02
-5.395503e-01,-2.851064e+02
-5.766535e-01,-3.129080e+02
-6.280271e-01,-3.411240e+02
-6.861282e-01,-3.676748e+02
-7.262893e-01,-3.923474e+02
-6.997870e-01,-3.515459e+02
-6.263962e-01,-3.143897e+02
-5.719646e-01,-2.785855e+02
-4.965351e-01,-2.506287e+02
-4.404726e-01,-2.185609e+02
-4.001077e-01,-1.882257e+02
-3.391525e-01,-1.605264e+02
-2.843132e-01,-1.301460e+02
-2.292700e-01,-1.017321e+02
-1.774887e-01,-7.427107e+01
-1.261151e-01,-4.561333e+01
3.636416e-02,2.647598e+01
5.002301e-02,2.721046e+01
5.919687e-02,6.024305e+01
1.115898e-01,8.164110e+01
1.698948e-01,1.091335e+02
2.222877e-01,1.347147e+02
2.573522e-01,1.547291e+02
2.844661e-01,1.733691e+02
2.863008e-01,1.719164e+02
2.801849e-01,1.711377e+02
2.814081e-01,1.744134e+02
3.130070e-01,1.847513e+02
3.497024e-01,2.063824e+02
3.868056e-01,2.256638e+02
4.420526e-01,2.509446e+02
4.801751e-01,2.632258e+02
4.247242e-01,2.211482e+02
3.397131e-01,1.844486e+02
2.763115e-01,1.525615e+02
2.298306e-01,1.274053e+02
1.925236e-01,9.503721e+01
1.287143e-01,6.914382e+01
9.181504e-02,4.337490e+01
4.227620e-02,1.878116e+01
-7.670365e-03,-3.409672e+00
-5.027784e-02,-2.781130e+01
-6.536374e-02,-3.929672e+01
-1.214262e-01,-6.383192e+01
-1.354928e-01,-7.538733e+01
-1.344735e-01,-7.591568e+01
-1.350851e-01,-7.975174e+01
-1.599564e-01,-8.488418e+01
-1.774887e-01,-9.940235e+01
-2.329396e-01,-1.159868e+02
-2.633152e-01,-1.432640e+02
-3.006223e-01,-1.653466e+02
-3.678972e-01,-1.924095e+02
-4.245713e-01,-2.204772e+02
-4.663633e-01,-2.487511e+02
-5.209987e-01,-2.740125e+02
-5.650332e-01,-3.014036e+02
-6.176300e-01,-3.299725e+02
-6.634993e-01,-3.578902e+02
-6.889823e-01,-3.683549e+02
-6.569757e-01,-3.239765e+02
-5.790998e-01,-2.879535e+02
-5.269108e-01,-2.536909e+02
-4.329297e-01,-2.221226e+02
-4.015347e-01,-1.948269e+02
-3.285516e-01,-1.663728e+02
-2.735084e-01,-1.384362e+02
-2.333473e-01,-1.085627e+02
-1.687226e-01,-7.900993e+01
-1.165335e-01,-5.055750e+01
-7.351828e-02,-2.002163e+01
4.879983e-02,4.557994e+01
4.696506e-02,4.589399e+01
1.020082e-01,8.662964e+01
1.927275e-01,1.237286e+02
2.477706e-01,1.581066e+02
2.805927e-01,1.712641e+02
2.777386e-01,1.684058e+02
2.879317e-01,1.834834e+02
3.725351e-01,2.108653e+02
4.230933e-01,2.460124e+02
4.958725e-01,2.832080e+02
5.613127e-01,3.194804e+02
6.365384e-01,3.565613e+02
7.032017e-01,3.923102e+02
7.780197e-01,4.255983e+02
8.544685e-01,4.561463e+02
7.806699e-01,4.005675e+02
6.656909e-01,3.454405e+02
5.802720e-01,2.972233e+02
4.960764e-01,2.505252e+02
4.218701e-01,2.073709e+02
3.366551e-01,1.672087e+02
2.620411e-01,1.262209e+02
1.876309e-01,8.601288e+01
1.209675e-01,4.888062e+01
4.696506e-02,1.248642e+01
-3.070694e-02,-2.242069e+01
-9.308918e-02,-6.018391e+01
-1.389585e-01,-8.341873e+01
-1.387546e-01,-8.650014e+01
-1.721882e-01,-9.505497e+01
-1.748385e-01,-1.051583e+02
-2.319202e-01,-1.311734e+02
-2.993991e-01,-1.707752e+02
-3.943995e-01,-2.090349e+02
-4.606551e-01,-2.524540e+02
-5.344537e-01,-2.927970e+02
-6.153875e-01,-3.341397e+02
-6.840895e-01,-3.769166e+02
-7.780706e-01,-4.160889e+02
-8.449379e-01,-4.552505e+02
-9.146592e-01,-4.919202e+02
-9.966123e-01,-5.259859e+02
-1.063480e+00,-5.488974e+02
-9.790801e-01,-4.861120e+02
-8.859144e-01,-4.359486e+02
-8.149699e-01,-3.918072e+02
-7.252700e-01,-3.472478e+02
-6.427052e-01,-3.052160e+02
-5.627907e-01,-2.573621e+02
-4.655478e-01,-2.095274e+02
-3.854295e-01,-1.667514e+02
-2.987875e-01,-1.228659e+02
-2.180575e-01,-8.363260e+01
-1.316194e-01,-4.122291e+01
-6.169420e-02,1.434391e+00
5.376901e-03,3.990389e+01
6.327414e-02,7.112014e+01
6.918618e-02,6.572711e+01
1.085318e-01,9.327458e+01
1.949700e-01,1.296149e+02
2.494015e-01,1.636194e+02
2.840583e-01,1.828104e+02
2.838545e-01,1.780025e+02
2.814081e-01,1.863198e+02
3.342088e-01,2.091828e+02
3.933292e-01,2.389998e+02
4.626428e-01,2.713365e+02
5.284907e-01,3.067764e+02
6.024932e-01,3.428160e+02
6.667102e-01,3.805482e+02
7.456054e-01,4.192268e+02
8.242967e-01,4.532931e+02
8.006485e-01,4.217568e+02
6.850579e-01,3.603643e+02
5.886304e-01,3.127948e+02
5.095314e-01,2.662576e+02
4.245203e-01,2.239297e+02
3.468483e-01,1.823947e+02
2.714188e-01,1.430979e+02
2.141331e-01,1.041089e+02
1.305491e-01,6.489954e+01
7.183641e-02,3.053753e+01
-1.154377e-02,-4.974223e+00
-7.779942e-02,-4.162693e+01
-1.328426e-01,-7.716860e+01
-1.485401e-01,-8.328214e+01
-1.591410e-01,-8.996042e+01
-1.866625e-01,-9.642244e+01
-2.251927e-01,-1.127560e+02
-2.747316e-01,-1.482612e+02
-3.550538e-01,-1.866538e+02
-4.368031e-01,-2.281457e+02
-5.159021e-01,-2.689125e+02
-5.911278e-01,-3.092700e+02
-6.594221e-01,-3.496033e+02
-7.440254e-01,-3.914169e+02
-8.170086e-01,-4.304172e+02
-8.908072e-01,-4.686146e+02
-9.574705e-01,-5.040641e+02
-1.035958e+00,-5.460258e+02
-9.970201e-01,-4.969518e+02
-8.967192e-01,-4.445885e+02
-8.190472e-01,-3.994847e+02
-7.275125e-01,-3.515873e+02
-6.478018e-01,-3.104819e+02
-5.721685e-01,-2.653917e+02
-4.745178e-01,-2.217275e+02
-4.001077e-01,-1.772768e+02
-3.075536e-01,-1.336983e+02
-2.359975e-01,-9.008885e+01
-1.481323e-01,-4.912846e+01
-6.984874e-02,-6.006831e+00
5.784627e-03,3.735765e+01
7.448664e-02,6.928749e+01
7.754459e-02,7.015487e+01
8.202959e-02,6.674132e+01
8.121413e-02,6.537348e+01
8.223345e-02,6.392880e+01
7.713686e-02,6.598984e+01
8.875708e-02,8.396941e+01
1.837575e-01,1.248474e+02
2.353350e-01,1.568775e+02
2.793695e-01,1.841723e+02
2.834467e-01,1.819493e+02
2.826313e-01,1.825831e+02
3.262581e-01,1.998856e+02
3.841553e-01,2.257208e+02
4.408294e-01,2.573365e+02
5.105507e-01,2.899807e+02
5.733407e-01,3.257286e+02
6.501972e-01,3.593109e+02
7.164529e-01,3.964532e+02
7.916785e-01,4.340668e+02
8.595651e-01,4.712166e+02
9.419259e-01,5.060756e+02
1.022248e+00,5.343761e+02
1.095027e+00,5.617582e+02
1.184524e+00,5.931939e+02
1.159244e+00,5.536734e+02
1.048139e+00,4.991398e+02
9.631277e-01,4.550647e+02
8.711853e-01,4.085058e+02
7.906592e-01,3.638959e+02
6.985129e-01,3.174642e+02
6.179868e-01,2.746808e+02
5.350143e-01,2.313849e+02
4.557114e-01,1.906520e+02
3.900674e-01,1.511568e+02
3.260542e-01,1.133977e+02
2.522556e-01,7.978716e+01
1.951738e-01,4.373651e+01
1.223946e-01,9.689617e+00
4.676120e-02,-2.948184e+01
-2.561036e-02,-6.196677e+01
-6.536374e-02,-8.168282e+01
-7.086806e-02,-8.524192e+01
-9.573941e-02,-9.424726e+01
-9.859350e-02,-9.890223e+01
-1.344735e-01,-1.156496e+02
-1.781003e-01,-1.440566e+02
-2.494525e-01,-1.786733e+02
-3.171352e-01,-2.185865e+02
-4.094854e-01,-2.592977e+02
-4.881767e-01,-2.990694e+02
-5.605482e-01,-3.392775e+02
-6.331237e-01,-3.787592e+02
-7.077377e-01,-4.179449e+02
-7.900986e-01,-4.580587e+02
-8.632856e-01,-4.975265e+02
-9.295412e-01,-5.320013e+02
-1.015572e+00,-5.703399e+02
-1.095690e+00,-6.043759e+02
-1.169081e+00,-6.340651e+02
-1.250830e+00,-6.624825e+02
-1.316270e+00,-6.839033e+02
-1.342976e+00,-6.635348e+02
-1.271828e+00,-6.142816e+02
-1.193952e+00,-5.696848e+02
-1.109553e+00,-5.234406e+02
-1.029027e+00,-4.802435e+02
-9.482967e-01,-4.403035e+02
-8.722556e-01,-3.976087e+02
-7.953990e-01,-3.566095e+02
-7.071261e-01,-3.135123e+02
-6.286387e-01,-2.723721e+02
-5.475010e-01,-2.317230e+02
-4.584126e-01,-1.845402e+02
-3.654509e-01,-1.436539e+02
-2.892059e-01,-1.046349e+02
-2.088837e-01,-6.254926e+01
-1.153103e-01,-1.796475e+01
-5.822852e-02,2.178479e+01
9.658034e-03,5.543182e+01
7.795231e-02,8.706769e+01
8.549527e-02,7.752420e+01
8.284504e-02,7.826064e+01
1.101628e-01,1.054652e+02
1.988434e-01,1.437696e+02
2.595947e-01,1.747300e+02
2.767193e-01,1.875049e+02
2.726420e-01,1.869608e+02
2.754961e-01,1.914075e+02
3.024061e-01,1.993124e+02
3.649922e-01,2.245485e+02
4.165696e-01,2.538400e+02
4.779326e-01,2.887878e+02
5.476539e-01,3.226867e+02
6.228795e-01,3.608098e+02
6.944356e-01,3.980476e+02
7.757772e-01,4.352847e+02
8.514105e-01,4.732622e+02
9.294903e-01,5.135407e+02
1.017967e+00,5.516253e+02
1.096658e+00,5.871755e+02
1.175961e+00,6.163231e+02
1.101959e+00,5.571290e+02
9.935034e-01,5.040658e+02
9.086962e-01,4.594874e+02
8.218503e-01,4.138867e+02
7.333736e-01,3.682292e+02
6.485663e-01,3.219108e+02
5.627398e-01,2.783983e+02
4.869025e-01,2.354154e+02
4.153464e-01,1.968258e+02
3.317624e-01,1.591634e+02
2.716227e-01,1.209449e+02
2.033284e-01,8.220355e+01
1.342186e-01,4.647625e+01
6.042005e-02,1.235366e+01
-1.541718e-02,-2.338005e+01
-8.248828e-02,-5.955508e+01
-1.110292e-01,-7.552593e+01
-1.167374e-01,-7.925582e+01
-1.432396e-01,-8.739460e+01
-1.465014e-01,-9.102159e+01
-1.801389e-01,-1.058870e+02
-2.286584e-01,-1.325723e+02
-3.008261e-01,-1.690675e+02
-3.787020e-01,-2.088500e+02
-4.449576e-01,-2.476934e+02
-5.254837e-01,-2.882874e+02
-6.066214e-01,-3.262328e+02
-6.753234e-01,-3.654042e+02
-7.619654e-01,-4.054505e+02
-8.298520e-01,-4.421898e+02
-8.993694e-01,-4.765075e+02
-9.690908e-01,-5.149261e+02
-1.053694e+00,-5.538294e+02
-1.129327e+00,-5.888989e+02
-1.205165e+00,-6.266066e+02
-1.268770e+00,-6.603404e+02
-1.329318e+00,-6.892400e+02
-1.309339e+00,-6.472862e+02
-1.236967e+00,-5.988252e+02
-1.158888e+00,-5.558359e+02
-1.084070e+00,-5.151377e+02
-1.000282e+00,-4.718974e+02
-9.195519e-01,-4.312892e+02
-8.363756e-01,-3.894270e+02
-7.564611e-01,-3.489131e+02
-6.761389e-01,-3.075222e+02
-5.960205e-01,-2.667150e+02
-5.209987e-01,-2.233969e+02
-4.378224e-01,-1.841761e+02
-3.426181e-01,-1.411835e+02
-2.584225e-01,-9.736057e+01
-1.834007e-01,-5.576857e+01
-1.077674e-01,-1.454475e+01
-3.661899e-02,2.358810e+01
9.426140e-02,7.126680e+01
1.036391e-01,9.418482e+01
2.194336e-01,1.434407e+02
2.846699e-01,1.814911e+02
2.920090e-01,1.841226e+02
2.911936e-01,1.873976e+02
3.199383e-01,1.943826e+02
3.815051e-01,2.240850e+02
4.489839e-01,2.613598e+02
5.297139e-01,3.021263e+02
6.057550e-01,3.438588e+02
7.021824e-01,3.897310e+02
7.990176e-01,4.360363e+02
8.944257e-01,4.831259e+02
9.935034e-01,5.337433e+02
1.087688e+00,5.779747e+02
1.190232e+00,6.216387e+02
1.290940e+00,6.605694e+02
1.349245e+00,6.757883e+02
1.355361e+00,6.629831e+02
1.352303e+00,6.634983e+02
1.425286e+00,6.977609e+02
1.505201e+00,7.294228e+02
1.394911e+00,6.541297e+02
1.285436e+00,5.968214e+02
1.174738e+00,5.384896e+02
1.069137e+00,4.844532e+02
9.551771e-01,4.325627e+02
8.512067e-01,3.780373e+02
7.545754e-01,3.266019e+02
6.538668e-01,2.732489e+02
5.549930e-01,2.260897e+02
4.608080e-01,1.767742e+02
3.969987e-01,1.331211e+02
2.966979e-01,8.515654e+01
2.381890e-01,5.288922e+01
1.692832e-01,1.339810e+01
6.714755e-02,-2.909847e+01
-7.670365e-03,-6.986200e+01
-1.908672e-02,-7.377261e+01
-4.925852e-02,-8.037936e+01
-5.680147e-02,-8.974310e+01
-9.206987e-02,-1.078380e+02
-1.552676e-01,-1.416207e+02
-2.417057e-01,-1.851748e+02
-3.271245e-01,-2.321642e+02
-4.288524e-01,-2.807508e+02
-5.265030e-01,-3.280456e+02
-6.182416e-01,-3.772921e+02
-7.099802e-01,-4.222638e+02
-8.041652e-01,-4.674497e+02
-8.991656e-01,-5.133777e+02
-9.902926e-01,-5.571890e+02
-1.089574e+00,-6.003736e+02
-1.182128e+00,-6.433477e+02
-1.263877e+00,-6.824626e+02
-1.330745e+00,-7.115950e+02
-1.442054e+00,-7.332451e+02
-1.552752e+00,-7.460866e+02
-1.692399e+00,-7.502740e+02
-1.658965e+00,-7.087912e+02
-1.562130e+00,-6.670117e+02
-1.493835e+00,-6.353424e+02
-1.488943e+00,-6.343839e+02
-1.489962e+00,-6.350197e+02
-1.419018e+00,-6.021255e+02
-1.336861e+00,-5.575664e+02
-1.253073e+00,-5.105441e+02
-1.142375e+00,-4.640879e+02
-1.049209e+00,-4.148035e+02
-9.427924e-01,-3.672410e+02
-8.551310e-01,-3.217220e+02
-7.568688e-01,-2.736964e+02
-6.520830e-01,-2.256363e+02
-5.605482e-01,-1.750938e+02
-4.539276e-01,-1.265639e+02
-3.544422e-01,-7.485853e+01
-2.527143e-01,-2.929111e+01
-1.524135e-01,1.957824e+01
-6.964488e-02,6.134694e+01
1.740485e-02,1.040384e+02
4.513029e-02,1.210315e+02
4.757665e-02,1.116756e+02
1.181134e-01,1.519589e+02
1.900773e-01,1.897178e+02
2.041438e-01,1.867473e+02
2.027168e-01,1.930837e+02
2.098520e-01,1.991034e+02
2.567406e-01,2.231888e+02
3.388976e-01,2.552391e+02
4.116769e-01,2.985234e+02
5.085121e-01,3.399530e+02
5.937270e-01,3.872560e+02
6.828154e-01,4.317965e+02
7.871935e-01,4.798103e+02
8.842326e-01,5.251030e+02
9.890184e-01,5.713331e+02
1.089931e+00,6.138781e+02
1.205318e+00,6.630933e+02
1.306434e+00,7.062096e+02
1.414685e+00,7.469910e+02
1.489096e+00,7.621088e+02
1.355973e+00,6.880330e+02
1.248129e+00,6.265116e+02
1.136004e+00,5.695249e+02
1.029791e+00,5.175019e+02
9.237821e-01,4.643554e+02
8.204233e-01,4.108091e+02
7.129872e-01,3.586256e+02
6.245104e-01,3.115198e+02
5.288984e-01,2.586618e+02
4.351212e-01,2.144927e+02
3.433826e-01,1.656164e+02
2.665261e-01,1.241667e+02
1.925236e-01,8.096861e+01
1.071048e-01,3.941777e+01
2.698643e-02,-2.579656e-01
-6.067488e-02,-4.187750e+01
-1.124562e-01,-6.825413e+01
-1.199992e-01,-7.052466e+01
-1.395701e-01,-8.010884e+01
-1.522096e-01,-8.857138e+01
-2.119416e-01,-1.119272e+02
-2.898175e-01,-1.504680e+02
-3.901183e-01,-1.971797e+02
-4.783912e-01,-2.429393e+02
-5.731878e-01,-2.906219e+02
-6.614607e-01,-3.354442e+02
-7.662465e-01,-3.829214e+02
-8.618585e-01,-4.252472e+02
-9.436078e-01,-4.684314e+02
-1.050636e+00,-5.105577e+02
-1.149102e+00,-5.531180e+02
-1.254500e+00,-5.943557e+02
-1.333395e+00,-6.306546e+02
-1.423095e+00,-6.639207e+02
-1.512591e+00,-6.974408e+02
-1.605553e+00,-7.242720e+02
-1.734394e+00,-7.443632e+02
-1.679147e+00,-6.984533e+02
-1.568042e+00,-6.579236e+02
-1.484254e+00,-6.151379e+02
-1.399447e+00,-5.720241e+02
-1.304242e+00,-5.278808e+02
-1.210465e+00,-4.839119e+02
-1.106495e+00,-4.362791e+02
-1.010067e+00,-3.903271e+02
-9.097665e-01,-3.419941e+02
-8.153777e-01,-2.972924e+02
-7.095725e-01,-2.473815e+02
-6.104948e-01,-1.963686e+02
-5.165137e-01,-1.460819e+02
-4.206979e-01,-9.795560e+01
-3.075536e-01,-5.004649e+01
-2.119416e-01,-4.722888e+00
-1.301923e-01,4.208753e+01
-4.905466e-02,8.286798e+01
2.046280e-02,1.141156e+02
2.515166e-02,1.076260e+02
1.005812e-01,1.493092e+02
1.764184e-01,1.863698e+02
1.919120e-01,1.864126e+02
1.898734e-01,1.902019e+02
1.998627e-01,2.001453e+02
2.418586e-01,2.212382e+02
3.172881e-01,2.541963e+02
4.012799e-01,2.961474e+02
4.828253e-01,3.368668e+02
5.743600e-01,3.820684e+02
6.711952e-01,4.308686e+02
7.647685e-01,4.747614e+02
8.611960e-01,5.195415e+02
9.657780e-01,5.676235e+02
1.078718e+00,6.127856e+02
1.172088e+00,6.557694e+02
1.279932e+00,7.018332e+02
1.384718e+00,7.428604e+02
1.464632e+00,7.631767e+02
1.329674e+00,6.905565e+02
1.219792e+00,6.298029e+02
1.106852e+00,5.730993e+02
1.004920e+00,5.226822e+02
8.958528e-01,4.690741e+02
7.975906e-01,4.161303e+02
6.907661e-01,3.639305e+02
5.904652e-01,3.111146e+02
4.944455e-01,2.618555e+02
3.992412e-01,2.111984e+02
2.903781e-01,1.627951e+02
2.237147e-01,1.196976e+02
1.370727e-01,7.412552e+01
5.593505e-02,3.291574e+01
-3.213399e-02,-8.073302e+00
-1.177567e-01,-4.785963e+01
-1.436473e-01,-6.320974e+01
-1.503748e-01,-6.944536e+01
-1.740230e-01,-7.689995e+01
-2.064373e-01,-8.678390e+01
-2.535298e-01,-1.161857e+02
-3.320172e-01,-1.521005e+02
-4.286485e-01,-1.983947e+02
-5.195717e-01,-2.432225e+02
-6.153875e-01,-2.894582e+02
-7.158923e-01,-3.361707e+02
-8.119120e-01,-3.805561e+02
-9.034467e-01,-4.245846e+02
-9.978355e-01,-4.655610e+02
-1.098748e+00,-5.088089e+02
-1.196602e+00,-5.509876e+02
-1.297923e+00,-5.891129e+02
-1.382526e+00,-6.246228e+02
-1.467537e+00,-6.599210e+02
-1.548063e+00,-6.901804e+02
-1.658965e+00,-7.198385e+02
-1.755392e+00,-7.390832e+02
-1.677313e+00,-6.889871e+02
-1.573954e+00,-6.480591e+02
-1.483846e+00,-6.089147e+02
-1.402912e+00,-5.665590e+02
-1.306485e+00,-5.223245e+02
-1.209038e+00,-4.766967e+02
-1.104456e+00,-4.293179e+02
-1.010679e+00,-3.837985e+02
-9.101742e-01,-3.365548e+02
-8.055922e-01,-2.897552e+02
-7.128343e-01,-2.409109e+02
-6.109025e-01,-1.938020e+02
-5.120287e-01,-1.420659e+02
-4.262022e-01,-1.002534e+02
-3.055150e-01,-4.938527e+01
-2.198923e-01,-3.636717e+00
-1.232610e-01,4.493405e+01
-4.762762e-02,8.565235e+01
1.353144e-02,1.128956e+02
1.414303e-02,1.102574e+02
1.516235e-02,1.039206e+02
1.108508e-02,1.014661e+02
4.778051e-02,1.361074e+02
1.376843e-01,1.739712e+02
1.796802e-01,1.864952e+02
1.756029e-01,1.855996e+02
1.886502e-01,1.958476e+02
2.043477e-01,2.103157e+02
2.736613e-01,2.394510e+02
3.433826e-01,2.758679e+02
4.371598e-01,3.190005e+02
5.244134e-01,3.620952e+02
6.200254e-01,4.087203e+02
7.076867e-01,4.535751e+02
8.059490e-01,5.006356e+02
9.062498e-01,5.462399e+02
1.012463e+00,5.924304e+02
1.111133e+00,6.372567e+02
1.230393e+00,6.845130e+02
1.328655e+00,7.303763e+02
1.443226e+00,7.738851e+02
1.335179e+00,7.033479e+02
1.216122e+00,6.430207e+02
1.101347e+00,5.877021e+02
9.994155e-01,5.354525e+02
8.838248e-01,4.794963e+02
7.849510e-01,4.261374e+02
6.854656e-01,3.753958e+02
5.831261e-01,3.210657e+02
4.822137e-01,2.703981e+02
3.953678e-01,2.219385e+02
2.822236e-01,1.733542e+02
2.216761e-01,1.304381e+02
1.254525e-01,8.314925e+01
4.941142e-02,4.176112e+01
-3.743444e-02,8.453407e-01
-1.242803e-01,-3.801384e+01
-1.658685e-01,-6.178717e+01
-1.640337e-01,-6.361562e+01
-1.866625e-01,-7.251879e+01
-2.086798e-01,-8.353230e+01
-2.692273e-01,-1.050581e+02
-3.418027e-01,-1.434931e+02
-4.482194e-01,-1.866206e+02
-5.315996e-01,-2.347119e+02
-6.192609e-01,-2.800457e+02
-7.185425e-01,-3.278999e+02
-8.188433e-01,-3.728339e+02
-9.079317e-01,-4.153706e+02
-9.968162e-01,-4.546893e+02
-1.104456e+00,-4.983784e+02
-1.200680e+00,-5.387895e+02
-1.297719e+00,-5.799267e+02
-1.384361e+00,-6.161220e+02
-1.473857e+00,-6.510246e+02
-1.554587e+00,-6.827133e+02
-1.657538e+00,-7.130777e+02
-1.761712e+00,-7.367043e+02
-1.705650e+00,-6.916623e+02
-1.596379e+00,-6.528318e+02
-1.504233e+00,-6.104722e+02
-1.422483e+00,-5.736703e+02
-1.333599e+00,-5.310445e+02
-1.244307e+00,-4.867304e+02
-1.128920e+00,-4.373190e+02
-1.035346e+00,-3.899786e+02
-9.295412e-01,-3.451573e+02
-8.500345e-01,-3.016533e+02
-7.464718e-01,-2.554927e+02
-6.459671e-01,-2.087222e+02
-5.578980e-01,-1.602398e+02
-4.567817e-01,-1.114058e+02
-3.440452e-01,-6.096897e+01
-2.555684e-01,-1.432890e+01
-1.644414e-01,3.259498e+01
-7.678010e-02,7.687895e+01
2.318948e-03,1.096894e+02
-1.962187e-03,1.029940e+02
7.856391e-02,1.510265e+02
1.393152e-01,1.831854e+02
1.531780e-01,1.817957e+02
1.515470e-01,1.860822e+02
1.833498e-01,1.943531e+02
2.157641e-01,2.165177e+02
2.871163e-01,2.541011e+02
3.829321e-01,2.923317e+02
4.626428e-01,3.354046e+02
5.492848e-01,3.802757e+02
6.420427e-01,4.246588e+02
7.386740e-01,4.725775e+02
8.444792e-01,5.207170e+02
9.464109e-01,5.658231e+02
1.049566e+00,6.138343e+02
1.149459e+00,6.579181e+02
1.269331e+00,7.058487e+02
1.373301e+00,7.514008e+02
1.403065e+00,7.442188e+02
1.264030e+00,6.756211e+02
1.150682e+00,6.181512e+02
1.046712e+00,5.624366e+02
9.386641e-01,5.099046e+02
8.387710e-01,4.581948e+02
7.309272e-01,4.051388e+02
6.294032e-01,3.528161e+02
5.341989e-01,3.007177e+02
4.347135e-01,2.492583e+02
3.340049e-01,1.999652e+02
2.422663e-01,1.543766e+02
1.768261e-01,1.115432e+02
8.773776e-02,7.052181e+01
5.784627e-03,2.931426e+01
-8.493464e-02,-1.305811e+01
-1.522096e-01,-5.001407e+01
-1.738191e-01,-5.820115e+01
-1.868664e-01,-6.431884e+01
-1.925746e-01,-7.168593e+01
-2.349782e-01,-8.535071e+01
-2.920600e-01,-1.191950e+02
-3.886913e-01,-1.589520e+02
-4.802260e-01,-2.028132e+02
-5.758380e-01,-2.504626e+02
-6.639071e-01,-2.957669e+02
-7.666543e-01,-3.393022e+02
-8.624701e-01,-3.839302e+02
-9.454426e-01,-4.274385e+02
-1.048801e+00,-4.700813e+02
-1.147879e+00,-5.108874e+02
-1.246753e+00,-5.522099e+02
-1.328502e+00,-5.871668e+02
-1.420037e+00,-6.269954e+02
-1.508718e+00,-6.617836e+02
-1.596583e+00,-6.920493e+02
-1.710542e+00,-7.209904e+02
-1.768847e+00,-7.208985e+02
-1.655295e+00,-6.719905e+02
-1.556625e+00,-6.350385e+02
-1.469983e+00,-5.932010e+02
-1.389865e+00,-5.500689e+02
-1.287729e+00,-5.069656e+02
-1.197826e+00,-4.648866e+02
-1.094875e+00,-4.177738e+02
-9.886616e-01,-3.704313e+02
-9.028351e-01,-3.285183e+02
-7.990686e-01,-2.800603e+02
-7.059029e-01,-2.345493e+02
-6.051944e-01,-1.857731e+02
-5.044858e-01,-1.371101e+02
-4.086699e-01,-8.567820e+01
-2.975643e-01,-4.028891e+01
-2.007291e-01,8.422695e+00
-1.206108e-01,5.618600e+01
-3.906535e-02,9.378211e+01
6.600081e-03,1.126473e+02
3.542128e-03,1.059144e+02
2.115085e-03,1.129171e+02
7.693300e-02,1.506406e+02
1.423732e-01,1.807217e+02
1.576630e-01,1.792875e+02
1.558282e-01,1.822283e+02
1.776416e-01,1.936040e+02
2.200452e-01,2.161086e+02
2.818158e-01,2.528244e+02
3.819128e-01,2.911853e+02
4.585655e-01,3.348124e+02
5.501002e-01,3.781896e+02
6.461200e-01,4.242786e+02
7.370431e-01,4.723562e+02
8.377517e-01,5.186598e+02
9.431491e-01,5.657491e+02
1.052624e+00,6.124702e+02
1.150071e+00,6.584672e+02
1.261380e+00,7.067617e+02
1.367185e+00,7.515953e+02
1.437110e+00,7.644082e+02
1.306638e+00,6.937253e+02
1.186562e+00,6.325293e+02
1.079942e+00,5.809628e+02
9.712823e-01,5.258264e+02
8.565071e-01,4.734663e+02
7.708844e-01,4.220417e+02
6.660986e-01,3.710517e+02
5.627398e-01,3.189385e+02
4.642737e-01,2.658017e+02
3.670308e-01,2.159439e+02
2.693802e-01,1.713883e+02
1.984357e-01,1.253278e+02
1.081241e-01,7.911872e+01
2.515166e-02,3.646950e+01
-6.556761e-02,-4.877347e+00
-1.352889e-01,-4.453802e+01
-1.656646e-01,-5.551015e+01
-1.717805e-01,-6.165602e+01
-1.882934e-01,-7.042286e+01
-2.180575e-01,-8.147705e+01
-2.812552e-01,-1.090742e+02
-3.664702e-01,-1.518236e+02
-4.622860e-01,-1.959269e+02
-5.581019e-01,-2.410793e+02
-6.486173e-01,-2.883549e+02
-7.517722e-01,-3.321468e+02
-8.400451e-01,-3.742959e+02
-9.219983e-01,-4.173403e+02
-1.028823e+00,-4.549206e+02
-1.115669e+00,-4.981483e+02
-1.220862e+00,-5.398474e+02
-1.312601e+00,-5.788166e+02
-1.404339e+00,-6.140670e+02
-1.485477e+00,-6.489515e+02
-1.567634e+00,-6.803568e+02
-1.679147e+00,-7.109401e+02
-1.771905e+00,-7.326843e+02
-1.694845e+00,-6.853762e+02
-1.584759e+00,-6.441770e+02
-1.496486e+00,-6.060622e+02
-1.404951e+00,-5.632474e+02
-1.314843e+00,-5.197193e+02
-1.220658e+00,-4.737309e+02
-1.108126e+00,-4.280233e+02
-1.012310e+00,-3.807547e+02
-9.126206e-01,-3.334996e+02
-8.082424e-01,-2.848481e+02
-7.087570e-01,-2.356949e+02
-6.037673e-01,-1.872826e+02
-5.024471e-01,-1.367831e+02
-4.098931e-01,-8.888441e+01
-3.030686e-01,-4.126198e+01
-1.988944e-01,6.716327e+00
-1.212223e-01,5.367141e+01
-4.334648e-02,9.128109e+01
6.880400e-04,1.111210e+02
4.969173e-03,1.059844e+02
2.930539e-03,1.000936e+02
1.036391e-01,1.588466e+02
1.570514e-01,1.828622e+02
1.570514e-01,1.792275e+02
1.802918e-01,1.913995e+02
2.343156e-01,2.255153e+02
3.407324e-01,2.708507e+02
4.447028e-01,3.234946e+02
5.494887e-01,3.754491e+02
6.669140e-01,4.333832e+02
7.906592e-01,4.917226e+02
9.305096e-01,5.537681e+02
1.051808e+00,6.095036e+02
1.181058e+00,6.692950e+02
1.303376e+00,7.240918e+02
1.447304e+00,7.831174e+02
1.582465e+00,8.356765e+02
1.717831e+00,8.799129e+02
1.822820e+00,9.116083e+02
1.836071e+00,8.897751e+02
1.837295e+00,8.952310e+02
1.838110e+00,8.783228e+02
1.837295e+00,8.788716e+02
1.840964e+00,8.956575e+02
1.842391e+00,8.860734e+02
1.841576e+00,8.897988e+02
1.842187e+00,8.757195e+02
1.840760e+00,8.738607e+02
1.840760e+00,8.749089e+02
1.841576e+00,8.914118e+02
1.841576e+00,8.911282e+02
1.845449e+00,8.908792e+02
1.840149e+00,8.746931e+02
1.837702e+00,8.754351e+02
1.839129e+00,8.743679e+02
1.843818e+00,8.889981e+02
1.841576e+00,8.842435e+02
1.839945e+00,8.876433e+02
1.843003e+00,8.728479e+02
1.842391e+00,8.881038e+02
1.843207e+00,8.876973e+02
1.956962e+00,9.397900e+02
1.835460e+00,8.639858e+02
1.699483e+00,7.916044e+02
1.563506e+00,7.239238e+02
1.421209e+00,6.543332e+02
1.287882e+00,5.867012e+02
1.157002e+00,5.215454e+02
1.033257e+00,4.581994e+02
9.031919e-01,3.952232e+02
7.763888e-01,3.334830e+02
6.516243e-01,2.688843e+02
5.339950e-01,2.078889e+02
4.232971e-01,1.492901e+02
3.225885e-01,9.532510e+01
2.220838e-01,4.291846e+01
1.144439e-01,-7.691504e+00
1.475462e-02,-5.564671e+01
2.930539e-03,-5.402589e+01
-2.112536e-02,-6.529558e+01
-5.496670e-02,-7.798846e+01
-1.214262e-01,-1.166239e+02
-2.421134e-01,-1.710984e+02
-3.530152e-01,-2.275321e+02
-4.771681e-01,-2.835021e+02
-5.996900e-01,-3.381704e+02
-7.144652e-01,-3.902565e+02
-8.327061e-01,-4.432132e+02
-9.523739e-01,-4.954555e+02
-1.081827e+00,-5.436108e+02
-1.217804e+00,-5.922395e+02
-1.316678e+00,-6.328831e+02
-1.434715e+00,-6.732061e+02
-1.560091e+00,-7.075614e+02
-1.706057e+00,-7.372495e+02
-1.859159e+00,-7.486742e+02
-2.065265e+00,-7.474704e+02
-2.226113e+00,-7.345471e+02
-2.237733e+00,-7.012229e+02
-2.242422e+00,-7.076707e+02
-2.433035e+00,-7.240353e+02
-2.381457e+00,-6.865570e+02
-2.219590e+00,-6.525916e+02
-2.074643e+00,-6.158997e+02
-1.931530e+00,-5.789396e+02
-1.801873e+00,-5.390914e+02
-1.694641e+00,-4.990111e+02
-1.569061e+00,-4.552370e+02
-1.445928e+00,-4.090500e+02
-1.304854e+00,-3.598615e+02
-1.173566e+00,-3.078224e+02
-1.048598e+00,-2.552007e+02
-9.189403e-01,-2.046311e+02
-7.943797e-01,-1.496875e+02
-6.588105e-01,-9.225513e+01
-5.405696e-01,-3.641244e+01
-4.190670e-01,1.980605e+01
-2.910407e-01,7.042597e+01
-1.760616e-01,1.209794e+02
-1.012437e-01,1.583791e+02
-9.635100e-02,1.434310e+02
-9.696259e-02,1.572174e+02
-1.276695e-02,1.889413e+02
-1.969831e-02,1.811387e+02
-3.389230e-03,1.964508e+02
5.715824e-02,2.223155e+02
1.482852e-01,2.651962e+02
2.587793e-01,3.163801e+02
3.762047e-01,3.668051e+02
4.999498e-01,4.227531e+02
6.210447e-01,4.772069e+02
7.482556e-01,5.331660e+02
8.734278e-01,5.879299e+02
1.006347e+00,6.371172e+02
1.149255e+00,6.965553e+02
1.291348e+00,7.511249e+02
1.433849e+00,8.070645e+02
1.575534e+00,8.620107e+02
1.715792e+00,9.163848e+02
1.845041e+00,9.687696e+02
1.824859e+00,9.240246e+02
1.683174e+00,8.509795e+02
1.545974e+00,7.817622e+02
1.403677e+00,7.116053e+02
1.269127e+00,6.451174e+02
1.129073e+00,5.782721e+02
1.001862e+00,5.152598e+02
8.675157e-01,4.533155e+02
7.490710e-01,3.907768e+02
6.196177e-01,3.274613e+02
4.899605e-01,2.616597e+02
3.674385e-01,2.024905e+02
2.553136e-01,1.471849e+02
1.474698e-01,9.591653e+01
5.002301e-02,4.374682e+01
-5.639375e-02,-4.126796e+00
-1.473169e-01,-4.996315e+01
-1.538405e-01,-4.914154e+01
-1.721882e-01,-5.989521e+01
-2.129609e-01,-7.315778e+01
-2.802359e-01,-1.088429e+02
-4.086699e-01,-1.579751e+02
-5.252799e-01,-2.101886e+02
-6.374048e-01,-2.634823e+02
-7.699161e-01,-3.154021e+02
-8.865260e-01,-3.660353e+02
-1.025765e+00,-4.154910e+02
-1.147471e+00,-4.617262e+02
-1.286099e+00,-5.063512e+02
-1.414125e+00,-5.458532e+02
-1.535424e+00,-5.830191e+02
-1.677517e+00,-6.143534e+02
-1.798000e+00,-6.420358e+02
-1.946005e+00,-6.686056e+02
-2.107057e+00,-6.900086e+02
-2.275244e+00,-7.050117e+02
-2.458314e+00,-7.146925e+02
-2.468915e+00,-6.828526e+02
-2.296854e+00,-6.493370e+02
-2.143141e+00,-6.139995e+02
-2.010018e+00,-5.782804e+02
-1.872410e+00,-5.401077e+02
-1.753150e+00,-5.006547e+02
-1.636744e+00,-4.576949e+02
-1.508310e+00,-4.130075e+02
-1.374168e+00,-3.640652e+02
-1.234929e+00,-3.128617e+02
-1.105883e+00,-2.611501e+02
-9.862153e-01,-2.105832e+02
-8.575774e-01,-1.594202e+02
-7.230275e-01,-1.029527e+02
-5.941857e-01,-4.546663e+01
-4.720715e-01,1.024180e+01
-3.497534e-01,6.333362e+01
-2.349782e-01,1.090780e+02
-1.310078e-01,1.559318e+02
-1.261151e-01,1.457695e+02
-1.279498e-01,1.394066e+02
-1.391623e-01,1.342352e+02
-1.418126e-01,1.336961e+02
-6.352897e-02,1.841967e+02
-6.332511e-02,1.790913e+02
-4.456966e-02,1.986381e+02
4.268392e-02,2.348130e+02
1.615364e-01,2.888917e+02
2.913974e-01,3.497690e+02
4.402178e-01,4.125275e+02
5.912807e-01,4.786681e+02
7.405088e-01,5.442486e+02
8.927948e-01,6.096435e+02
1.058128e+00,6.726710e+02
1.224685e+00,7.384832e+02
1.378602e+00,8.055832e+02
1.544139e+00,8.687020e+02
1.709064e+00,9.342931e+02
1.866243e+00,9.949183e+02
2.030965e+00,1.049402e+03
2.207103e+00,1.101076e+03
2.276417e+00,1.071941e+03
2.277640e+00,1.076017e+03
2.213627e+00,1.023506e+03
2.057263e+00,9.405996e+02
1.906404e+00,8.630635e+02
1.740867e+00,7.855440e+02
1.584300e+00,7.098955e+02
1.420801e+00,6.294439e+02
1.268108e+00,5.523553e+02
1.113375e+00,4.788019e+02
9.641471e-01,4.068373e+02
8.279662e-01,3.399259e+02
6.732338e-01,2.647116e+02
5.339950e-01,1.934830e+02
4.112692e-01,1.273301e+02
2.779424e-01,6.649291e+01
1.627595e-01,1.061688e+01
3.636416e-02,-4.532830e+01
1.801644e-02,-4.793070e+01
-8.078091e-03,-5.993226e+01
-5.537443e-02,-8.182262e+01
-1.589371e-01,-1.296121e+02
-2.940986e-01,-1.909158e+02
-4.425113e-01,-2.522392e+02
-5.925548e-01,-3.129875e+02
-7.487143e-01,-3.715514e+02
-8.922342e-01,-4.260123e+02
-1.051452e+00,-4.765594e+02
-1.215154e+00,-5.266166e+02
-1.365605e+00,-5.672888e+02
-1.515853e+00,-6.046574e+02
-1.691787e+00,-6.367453e+02
-1.857324e+00,-6.621626e+02
-2.059149e+00,-6.842866e+02
-2.252819e+00,-6.993174e+02
-2.493582e+00,-7.062408e+02
-2.748004e+00,-7.003014e+02
-3.029743e+00,-6.860819e+02
-3.330646e+00,-6.680042e+02
-3.360206e+00,-6.347730e+02
-3.374273e+00,-6.273827e+02
-3.126375e+00,-5.937664e+02
-2.915784e+00,-5.637210e+02
-2.723744e+00,-5.338570e+02
-2.534966e+00,-4.970139e+02
-2.342927e+00,-4.611870e+02
-2.181467e+00,-4.238415e+02
-2.028162e+00,-3.810592e+02
-1.879545e+00,-3.400027e+02
-1.731744e+00,-2.937297e+02
-1.557441e+00,-2.420680e+02
-1.386399e+00,-1.881323e+02
-1.223512e+00,-1.329693e+02
-1.060218e+00,-7.700827e+01
-8.991656e-01,-1.973463e+01
-7.462679e-01,4.026501e+01
-6.086600e-01,9.064710e+01
-4.753333e-01,1.418620e+02
-3.634122e-01,1.849798e+02
-3.513843e-01,1.755297e+02
-3.226395e-01,1.911789e+02
-3.212125e-01,1.971819e+02
-2.539375e-01,2.251800e+02
-1.450744e-01,2.670695e+02
-1.969831e-02,3.208340e+02
1.240255e-01,3.715338e+02
2.657106e-01,4.293273e+02
4.320633e-01,4.923661e+02
5.876111e-01,5.543517e+02
7.535560e-01,6.149291e+02
9.117541e-01,6.741638e+02
1.080961e+00,7.328144e+02
1.254041e+00,7.950949e+02
1.426102e+00,8.583686e+02
1.596328e+00,9.190365e+02
1.758603e+00,9.777873e+02
1.930256e+00,1.038757e+03
2.083358e+00,1.091575e+03
2.220354e+00,1.138404e+03
2.108229e+00,1.047578e+03
1.947177e+00,9.644996e+02
1.794891e+00,8.856544e+02
1.638324e+00,8.097170e+02
1.475641e+00,7.323253e+02
1.313161e+00,6.564804e+02
1.151294e+00,5.786893e+02
9.971730e-01,5.018507e+02
8.532453e-01,4.319827e+02
7.015708e-01,3.623551e+02
5.584586e-01,2.908136e+02
4.200353e-01,2.204777e+02
2.697879e-01,1.530869e+02
1.495084e-01,9.433326e+01
2.800575e-02,3.689167e+01
-1.049133e-01,-1.693487e+01
-1.734114e-01,-3.965363e+01
-1.795273e-01,-4.806842e+01
-2.282507e-01,-6.145619e+01
-2.955257e-01,-9.636458e+01
-4.402688e-01,-1.526714e+02
-5.880698e-01,-2.104205e+02
-7.481027e-01,-2.664825e+02
-8.940690e-01,-3.207416e+02
-1.052879e+00,-3.719165e+02
-1.224124e+00,-4.187371e+02
-1.397612e+00,-4.624742e+02
-1.558256e+00,-5.005282e+02
-1.736229e+00,-5.322085e+02
-1.902174e+00,-5.612836e+02
-2.087078e+00,-5.840461e+02
-2.288292e+00,-6.047041e+02
-2.502348e+00,-6.202212e+02
-2.723948e+00,-6.325342e+02
-2.951256e+00,-6.390727e+02
-3.201804e+00,-6.441754e+02
-3.465807e+00,-6.430405e+02
-3.309648e+00,-6.064642e+02
-3.072962e+00,-5.762419e+02
-2.862575e+00,-5.432689e+02
-2.670128e+00,-5.135068e+02
-2.482981e+00,-4.770422e+02
-2.300727e+00,-4.407784e+02
-2.146403e+00,-4.011467e+02
-1.988612e+00,-3.602389e+02
-1.846112e+00,-3.189405e+02
-1.694641e+00,-2.717176e+02
-1.506067e+00,-2.185613e+02
-1.344811e+00,-1.668362e+02
-1.185390e+00,-1.127814e+02
-1.029230e+00,-5.691533e+01
-8.728672e-01,-7.014115e-01
-7.132420e-01,5.912283e+01
-5.648294e-01,1.089010e+02
-4.345606e-01,1.626013e+02
-3.658586e-01,1.859509e+02
-3.689165e-01,1.712282e+02
-3.371138e-01,1.908220e+02
-3.418027e-01,1.851111e+02
-3.199893e-01,1.993856e+02
-2.612766e-01,2.184963e+02
-1.950209e-01,2.495246e+02
-9.492395e-02,2.890991e+02
2.352075e-02,3.323973e+02
1.177057e-01,3.724312e+02
2.314616e-01,4.167574e+02
3.639728e-01,4.636580e+02
4.824175e-01,5.092546e+02
5.939309e-01,5.577489e+02
7.203263e-01,6.043061e+02
8.442753e-01,6.493180e+02
9.665934e-01,6.946676e+02
1.094620e+00,7.411528e+02
1.236305e+00,7.904227e+02
1.365350e+00,8.396470e+02
1.494192e+00,8.873125e+02
1.622015e+00,9.296713e+02
1.765942e+00,9.851590e+02
1.878679e+00,1.027352e+03
2.021587e+00,1.076568e+03
2.132693e+00,1.117559e+03
2.255215e+00,1.158241e+03
2.370602e+00,1.195951e+03
2.500666e+00,1.231022e+03
2.619519e+00,1.262950e+03
2.600356e+00,1.207773e+03
2.556933e+00,1.175633e+03
2.557137e+00,1.180236e+03
2.480280e+00,1.117799e+03
2.376106e+00,1.055106e+03
2.251953e+00,9.979150e+02
2.142478e+00,9.372478e+02
2.021179e+00,8.783001e+02
1.901715e+00,8.180433e+02
1.791629e+00,7.617366e+02
1.677669e+00,7.080313e+02
1.550255e+00,6.550230e+02
1.434460e+00,5.931344e+02
1.314996e+00,5.361142e+02
1.204094e+00,4.800831e+02
1.087892e+00,4.255043e+02
9.784175e-01,3.722164e+02
8.695544e-01,3.211847e+02
7.596719e-01,2.659253e+02
6.583518e-01,2.188199e+02
5.541775e-01,1.676723e+02
4.622351e-01,1.191632e+02
3.539835e-01,7.146061e+01
2.630604e-01,2.799434e+01
1.698948e-01,-1.046262e+01
8.080640e-02,-4.552838e+01
8.019481e-02,-4.047834e+01
6.429346e-02,-5.001494e+01
4.309165e-02,-6.036322e+01
-1.276695e-02,-8.452508e+01
-1.018553e-01,-1.212961e+02
-2.152034e-01,-1.641904e+02
-3.134657e-01,-2.068646e+02
-4.292601e-01,-2.504298e+02
-5.583057e-01,-2.927310e+02
-6.716539e-01,-3.334027e+02
-7.931565e-01,-3.716287e+02
-9.132321e-01,-4.044718e+02
-1.044316e+00,-4.385920e+02
-1.176012e+00,-4.713550e+02
-1.301388e+00,-4.980727e+02
-1.428599e+00,-5.232803e+02
-1.548063e+00,-5.439422e+02
-1.697495e+00,-5.642175e+02
-1.844685e+00,-5.821512e+02
-1.975157e+00,-5.935849e+02
-2.130297e+00,-6.043895e+02
-2.295427e+00,-6.146718e+02
-2.468099e+00,-6.232452e+02
