Repository: RESSLab-Team/resslab-hub-data

# Steel braces database

Cyclic and monotonic tests on steel braces (HSS, pipe, W and other shapes) with their gusset plate details, material properties, buckling parameters and the measured force-displacement response.

## Contents

| Path | Contents |
| --- | --- |
| `steel_braces.csv` | Main table, one row per brace test. |
| `steel_braces_data_dictionary.csv` | Data dictionary: name, description, symbol, unit, type, example and nullability of every column of the main table. It is the single reference for what each column expects, so it is not repeated here. |
| `force_displacement/` | Measured force-displacement hysteresis, one CSV per test. |

File: braces/force_displacement/Nip_40x40x3x1250-CS-CF.csv
Displacement [mm],Force [kN]
6.069803e-02,-8.800000e-01
1.851290e+00,1.068800e+02
-1.820941e+00,-1.127400e+02
1.820941e+00,1.051200e+02
1.760243e+00,1.074700e+02
1.881639e+00,1.144900e+02
2.154780e+00,1.303100e+02
2.670713e+00,1.472900e+02
2.336874e+00,1.244500e+02
1.062215e+00,4.246000e+01
1.517451e-01,-1.025000e+01
-6.676783e-01,-5.769000e+01
-1.517451e+00,-1.068800e+02
-2.154780e+00,-1.420200e+02
-2.731411e+00,-1.619300e+02
-2.518968e+00,-1.461200e+02
-2.003035e+00,-1.115700e+02
-1.335357e+00,-7.526000e+01
-4.855842e-01,-1.903000e+01
-3.034901e-02,4.980000e+00
6.980273e-01,4.305000e+01
1.456753e+00,8.990000e+01
1.760243e+00,1.074700e+02
2.003035e+00,1.238700e+02
2.518968e+00,1.484600e+02
2.792109e+00,1.607600e+02
3.156297e+00,1.689600e+02
3.641882e+00,1.783300e+02
3.399090e+00,1.601800e+02
2.731411e+00,1.262100e+02
2.610015e+00,1.256200e+02
2.610015e+00,1.162500e+02
1.517451e+00,5.007000e+01
6.069803e-02,-3.777000e+01
-9.711684e-01,-94
-2.063733e+00,-1.467100e+02
-2.731411e+00,-1.689600e+02
-3.034901e+00,-1.748200e+02
-3.186646e+00,-1.718900e+02
-3.216995e+00,-1.672000e+02
-3.429439e+00,-1.601800e+02
-3.611533e+00,-1.531500e+02
-3.368741e+00,-1.332400e+02
-2.549317e+00,-8.755000e+01
-8.497724e-01,9.660000e+00
9.104704e-02,5.769000e+01
8.497724e-01,9.341000e+01
1.760243e+00,1.291400e+02
2.063733e+00,1.285500e+02
2.003035e+00,1.361600e+02
2.245827e+00,1.484600e+02
2.822458e+00,1.613500e+02
3.459788e+00,1.789200e+02
4.157815e+00,1.882900e+02
4.886191e+00,1.929700e+02
5.735964e+00,1.923900e+02
7.132018e+00,1.923900e+02
7.253414e+00,1.882900e+02
7.162367e+00,1.830200e+02
6.373293e+00,1.338200e+02
3.156297e+00,-3.953000e+01
1.851290e+00,-9.283000e+01
3.338391e-01,-1.326500e+02
3.034901e-02,-1.338200e+02
-3.034901e-02,-1.402600e+02
-6.373293e-01,-1.449500e+02
-1.244310e+00,-1.449500e+02
-1.942337e+00,-1.408500e+02
-3.277693e+00,-1.291400e+02
-4.430956e+00,-1.221100e+02
-6.282246e+00,-1.109800e+02
-7.253414e+00,-1.068800e+02
-7.010622e+00,-9.634000e+01
-4.916540e+00,-2.723000e+01
-3.338392e+00,2.489000e+01
-1.760243e+00,6.706000e+01
-9.104704e-02,1.010200e+02
1.213961e-01,9.927000e+01
2.124431e-01,1.074700e+02
1.365706e+00,1.244500e+02
3.672231e+00,1.560800e+02
5.037936e+00,1.718900e+02
5.735964e+00,1.812600e+02
7.071320e+00,1.912200e+02
7.162367e+00,1.912200e+02
6.798179e+00,1.672000e+02
5.098634e+00,6.296000e+01
2.488619e+00,-6.589000e+01
1.244310e+00,-1.057100e+02
3.338391e-01,-1.221100e+02
-3.338391e-01,-1.279600e+02
-3.034901e-01,-1.279600e+02
-1.031866e+00,-1.285500e+02
-2.336874e+00,-1.238700e+02
-5.371775e+00,-1.109800e+02
-7.314112e+00,-1.027800e+02
-6.798179e+00,-8.638000e+01
-5.098634e+00,-3.602000e+01
-4.946889e+00,-3.777000e+01
-4.946889e+00,-3.016000e+01
-3.550835e+00,1.083000e+01
-2.124431e+00,5.183000e+01
-9.104704e-02,94
1.547800e+00,1.209400e+02
2.701062e+00,1.361600e+02
3.854325e+00,1.519800e+02
4.127466e+00,1.519800e+02
4.218513e+00,1.566600e+02
5.098634e+00,1.660300e+02
5.371775e+00,1.677900e+02
5.462822e+00,1.707200e+02
5.857360e+00,1.765700e+02
6.980273e+00,1.882900e+02
7.192716e+00,1.888700e+02
6.555387e+00,1.484600e+02
4.643399e+00,4.129000e+01
2.124431e+00,-7.701000e+01
9.104704e-01,-1.098100e+02
3.034901e-01,-1.197700e+02
-2.124431e-01,-1.238700e+02
-9.408194e-01,-1.232800e+02
-2.185129e+00,-1.197700e+02
-4.400607e+00,-1.092200e+02
-6.191199e+00,-1.022000e+02
-7.010622e+00,-1.004400e+02
-7.253414e+00,-9.751000e+01
-6.858877e+00,-8.404000e+01
-5.402124e+00,-4.480000e+01
-3.611533e+00,9.660000e+00
-3.429439e+00,1.025000e+01
-3.277693e+00,1.962000e+01
-2.215478e+00,4.890000e+01
-2.003035e+00,4.890000e+01
-1.972686e+00,5.417000e+01
-1.396055e+00,6.764000e+01
-5.766313e-01,8.287000e+01
-4.248862e-01,8.111000e+01
-3.338391e-01,8.814000e+01
1.122914e+00,1.121500e+02
2.974203e+00,1.361600e+02
4.339909e+00,1.543200e+02
6.221548e+00,1.754000e+02
7.344461e+00,1.900400e+02
6.919575e+00,1.865300e+02
7.587253e+00,1.906300e+02
7.678300e+00,1.929700e+02
7.890744e+00,1.947300e+02
8.315630e+00,1.959000e+02
9.893778e+00,1.959000e+02
1.226100e+01,1.976600e+02
1.423369e+01,1.982400e+02
1.444613e+01,1.953100e+02
1.408194e+01,1.707200e+02
1.292868e+01,1.045400e+02
1.132018e+01,1.962000e+01
8.861912e+00,-8.053000e+01
7.799697e+00,-1.074700e+02
6.919575e+00,-1.238700e+02
6.919575e+00,-1.238700e+02
6.646434e+00,-1.262100e+02
6.100152e+00,-1.291400e+02
5.523520e+00,-1.291400e+02
5.128983e+00,-1.244500e+02
3.884674e+00,-1.203500e+02
1.699545e+00,-1.074700e+02
-3.641882e-01,-9.868000e+01
-2.427921e+00,-9.107000e+01
-5.978756e+00,-8.111000e+01
-8.103187e+00,-7.350000e+01
-1.162367e+01,-6.354000e+01
-1.393020e+01,-5.944000e+01
-1.447648e+01,-5.652000e+01
-1.210926e+01,-2.665000e+01
-9.074355e+00,9.080000e+00
-7.283763e+00,2.665000e+01
-5.128983e+00,4.129000e+01
-3.641882e+00,5.242000e+01
-1.122914e+00,6.999000e+01
5.462822e-01,7.994000e+01
2.913505e+00,9.458000e+01
4.764795e+00,1.051200e+02
9.317147e+00,1.355800e+02
1.210926e+01,159
1.338392e+01,1.713000e+02
1.444613e+01,1.783300e+02
1.359636e+01,1.273800e+02
1.286798e+01,8.638000e+01
1.135053e+01,6.730000e+00
1.037936e+01,-3.953000e+01
9.529590e+00,-6.764000e+01
9.408194e+00,-6.764000e+01
9.408194e+00,-7.526000e+01
9.074355e+00,-8.053000e+01
8.103187e+00,-9.751000e+01
7.405159e+00,-1.039500e+02
6.555387e+00,-1.039500e+02
5.614568e+00,-1.022000e+02
4.188164e+00,-9.283000e+01
2.640364e+00,-8.580000e+01
9.408194e-01,-7.877000e+01
-1.365706e+00,-6.764000e+01
-4.066768e+00,-6.237000e+01
-6.585736e+00,-5.710000e+01
-9.165402e+00,-53
-1.138088e+01,-4.656000e+01
-1.305008e+01,-4.714000e+01
-1.456753e+01,-4.305000e+01
-1.311077e+01,-2.899000e+01
-1.074355e+01,-6.730000e+00
-8.801214e+00,8.490000e+00
-5.857360e+00,2.489000e+01
-2.579666e+00,4.187000e+01
-6.069803e-01,5.124000e+01
9.408194e-01,6.061000e+01
3.581184e+00,7.350000e+01
6.130501e+00,8.814000e+01
9.529590e+00,1.127400e+02
1.186646e+01,1.332400e+02
1.347496e+01,1.525600e+02
1.435508e+01,1.619327e+02

File: braces/force_displacement/Nip_40x40x3x1250-CS-HR.csv
Displacement [mm],Force [kN]
0,-5.840000e+00
2.361624e+00,1.482500e+02
-7.380074e-02,-5.840000e+00
-2.361624e+00,-1.482500e+02
7.380074e-02,-1.051000e+01
2.287823e+00,1.435800e+02
2.804428e+00,1.856000e+02
3.468635e+00,2.206200e+02
3.911439e+00,2.323000e+02
4.797048e+00,2.252900e+02
5.018450e+00,2.206200e+02
6.051661e+00,2.136200e+02
4.428044e+00,1.155600e+02
3.173432e+00,3.619000e+01
2.656827e+00,-3.500000e+00
1.549815e+00,-6.420000e+01
4.428044e-01,-1.272400e+02
-9.594096e-01,-1.669300e+02
-2.361624e+00,-1.926100e+02
-3.690037e+00,-1.739300e+02
-4.870849e+00,-1.435800e+02
-6.051661e+00,-1.295700e+02
-5.313653e+00,-8.755000e+01
-4.428044e+00,-4.319000e+01
-3.247232e+00,-1.170000e+00
-1.402214e+00,6.887000e+01
0,1.179000e+02
1.476015e+00,1.552500e+02
3.099631e+00,1.926100e+02
4.501845e+00,2.019500e+02
6.199262e+00,2.112800e+02
4.501845e+00,1.108900e+02
3.173432e+00,3.619000e+01
2.730627e+00,-8.170000e+00
1.697417e+00,-5.953000e+01
7.380074e-01,-1.015600e+02
-5.904059e-01,-1.389100e+02
-1.918819e+00,-1.412500e+02
-3.911439e+00,-1.342400e+02
-5.018450e+00,-1.272400e+02
-5.977860e+00,-1.179000e+02
-4.870849e+00,-6.654000e+01
-3.616236e+00,-1.284000e+01
-1.771218e+00,4.553000e+01
0,9.455000e+01
1.918819e+00,1.365800e+02
3.468635e+00,1.669300e+02
4.944649e+00,1.949400e+02
6.125461e+00,2.066100e+02
4.501845e+00,1.155600e+02
3.173432e+00,3.619000e+01
2.656827e+00,-3.500000e+00
1.476015e+00,-6.887000e+01
6.642066e-01,-1.015600e+02
-6.642066e-01,-1.342400e+02
-1.549815e+00,-1.342400e+02
-3.321033e+00,-1.319100e+02
-4.723247e+00,-1.249000e+02
-5.756458e+00,-1.155600e+02
-4.575646e+00,-5.720000e+01
-3.321033e+00,-8.170000e+00
-1.328413e+00,6.654000e+01
8.856089e-01,1.108900e+02
2.583026e+00,1.459100e+02
4.206642e+00,1.832700e+02
5.756458e+00,2.066100e+02
7.158672e+00,2.206200e+02
8.782288e+00,2.206200e+02
1.055351e+01,2.206200e+02
1.210332e+01,2.182900e+02
1.033210e+01,8.521000e+01
8.856089e+00,1.170000e+00
7.306273e+00,-5.953000e+01
6.051661e+00,-1.015600e+02
5.166052e+00,-1.225700e+02
2.804428e+00,-1.272400e+02
-1.992620e+00,-1.155600e+02
-6.125461e+00,-9.922000e+01
-8.560886e+00,-9.222000e+01
-1.062731e+01,-8.054000e+01
-1.195572e+01,-8.054000e+01
-1.107011e+01,-5.486000e+01
-9.077491e+00,-1.518000e+01
-7.527675e+00,1.170000e+00
-5.830258e+00,1.984000e+01
-3.985240e+00,4.319000e+01
-1.476015e+00,6.654000e+01
1.549815e+00,9.455000e+01
4.132841e+00,1.179000e+02
6.420664e+00,1.412500e+02
9.077491e+00,1.716000e+02
1.062731e+01,1.949400e+02
1.180812e+01,1.996100e+02
1.077491e+01,1.179000e+02
9.298893e+00,3.852000e+01
7.822878e+00,-3.385000e+01
6.346863e+00,-8.288000e+01
5.092251e+00,-1.038900e+02
2.878229e+00,-1.015600e+02
-6.642066e-01,-1.015600e+02
-4.059041e+00,-9.222000e+01
-6.568266e+00,-8.054000e+01
-9.003690e+00,-7.588000e+01
-1.092251e+01,-7.354000e+01
-1.180812e+01,-7.121000e+01
-1.011070e+01,-3.619000e+01
-7.749077e+00,-8.170000e+00
-4.870849e+00,2.685000e+01
-2.804428e+00,4.553000e+01
-2.214022e-01,6.420000e+01
2.361624e+00,8.521000e+01
4.870849e+00,1.108900e+02
7.380074e+00,1.342400e+02
9.003690e+00,1.552500e+02
1.077491e+01,1.739300e+02
1.166052e+01,1.832700e+02
1.070111e+01,1.249000e+02
9.594096e+00,5.720000e+01
8.708487e+00,1.051000e+01
7.970480e+00,-2.685000e+01
6.789668e+00,-6.887000e+01
5.166052e+00,-8.755000e+01
3.468635e+00,-8.755000e+01
1.033210e+00,-8.521000e+01
-1.992620e+00,-7.821000e+01
-5.018450e+00,-7.588000e+01
-7.084871e+00,-6.654000e+01
-9.225092e+00,-6.654000e+01
-1.055351e+01,-6.654000e+01
-1.188192e+01,-5.953000e+01
-1.040590e+01,-3.619000e+01
-7.749077e+00,-3.500000e+00
-4.354244e+00,3.385000e+01
1.254613e+00,7.354000e+01
4.280443e+00,9.222000e+01
6.642066e+00,1.179000e+02
9.298893e+00,1.482500e+02
1.180812e+01,1.832700e+02
1.343173e+01,2.089500e+02
1.542435e+01,2.159500e+02

File: braces/force_displacement/Nip_40x40x3x2050-CS-HR.csv
Displacement [mm],Force [kN]
-1.883830e-01,-1.850000e+00
2.354788e+00,9.848000e+01
-1.883830e+00,-7.268000e+01
4.709576e+00,1.962900e+02
4.615385e+00,1.971300e+02
4.521193e+00,1.954500e+02
-4.238619e+00,-1.696500e+02
-4.332810e+00,-1.696500e+02
-4.332810e+00,-1.696500e+02
-4.144427e+00,-1.696500e+02
-4.709576e+00,-1.359200e+02
-4.897959e+00,-1.232700e+02
-5.180534e+00,-1.182100e+02
-3.767661e+00,-9.123000e+01
-2.543171e+00,-5.413000e+01
-1.507064e+00,-2.125000e+01
-7.535322e-01,1.248000e+01
5.651491e-01,6.054000e+01
1.978022e+00,1.102900e+02
3.202512e+00,1.516000e+02
4.709576e+00,1.971300e+02
5.274725e+00,2.123100e+02
5.934066e+00,2.274900e+02
7.535322e+00,2.232700e+02
9.513344e+00,2.207400e+02
9.324961e+00,2.072500e+02
8.854003e+00,1.811100e+02
7.441130e+00,1.254600e+02
6.405024e+00,8.752000e+01
4.803768e+00,2.597000e+01
3.767661e+00,-1.366000e+01
3.014129e+00,-4.401000e+01
1.601256e+00,-9.039000e+01
9.419152e-01,-1.156800e+02
3.767661e-01,-1.156800e+02
-7.535322e-01,-1.047200e+02
-2.072214e+00,-9.713000e+01
-4.803768e+00,-8.364000e+01
-8.006279e+00,-7.184000e+01
-9.984301e+00,-6.509000e+01
-8.948195e+00,-5.582000e+01
-6.028257e+00,-3.221000e+01
-3.202512e+00,6.700000e-01
1.318681e+00,6.560000e+01
3.296703e+00,9.680000e+01
5.934066e+00,1.389500e+02
7.912088e+00,1.769000e+02
9.607535e+00,2.021900e+02
9.324961e+00,1.895400e+02
8.665620e+00,1.634100e+02
7.158556e+00,1.052300e+02
5.839874e+00,4.958000e+01
4.332810e+00,-2.700000e+00
3.485086e+00,-3.642000e+01
2.543171e+00,-6.594000e+01
1.695447e+00,-7.943000e+01
1.318681e+00,-8.449000e+01
-9.419152e-02,-8.449000e+01
-1.789639e+00,-7.943000e+01
-3.202512e+00,-7.690000e+01
-5.839874e+00,-7.184000e+01
-9.136578e+00,-6.509000e+01
-9.984301e+00,-6.172000e+01
-7.535322e+00,-4.317000e+01
-5.463108e+00,-2.546000e+01
-1.130298e+00,2.681000e+01
8.477237e-01,5.885000e+01
2.072214e+00,7.234000e+01
2.825746e+00,7.403000e+01
2.919937e+00,8.331000e+01
6.028257e+00,1.288400e+02
8.006279e+00,1.625600e+02
8.759812e+00,1.752100e+02
9.607535e+00,1.887000e+02
9.513344e+00,1.811100e+02
9.042386e+00,1.625600e+02
8.759812e+00,1.541300e+02
8.383046e+00,1.389500e+02
7.441130e+00,9.680000e+01
6.593407e+00,6.897000e+01
5.745683e+00,3.524000e+01
4.897959e+00,4.890000e+00
4.238619e+00,-1.788000e+01
3.390895e+00,-4.064000e+01
2.825746e+00,-5.750000e+01
1.883830e+00,-7.015000e+01
1.318681e+00,-7.605000e+01
6.593407e-01,-7.437000e+01
-1.601256e+00,-7.352000e+01
-7.535322e-01,-7.437000e+01
-2.731554e+00,-7.352000e+01
-4.803768e+00,-6.847000e+01
-7.817896e+00,-6.341000e+01
-9.419152e+00,-6.088000e+01
-9.984301e+00,-5.750000e+01
-8.477237e+00,-4.992000e+01
-6.405024e+00,-3.474000e+01
-3.673469e+00,-5.230000e+00
-6.593407e-01,3.103000e+01
1.224490e+00,5.548000e+01
2.543171e+00,6.813000e+01
2.919937e+00,6.981000e+01
3.485086e+00,8.246000e+01
5.180534e+00,1.086000e+02
6.687598e+00,1.296800e+02
7.629513e+00,1.482300e+02
8.194662e+00,1.591900e+02
1.017268e+01,1.912300e+02
1.045526e+01,1.954500e+02
1.111460e+01,1.954500e+02
1.092622e+01,2.013500e+02
1.205651e+01,2.131500e+02
1.290424e+01,2.215900e+02
1.516484e+01,2.224300e+02
1.789639e+01,2.215900e+02
1.949765e+01,2.173700e+02
1.921507e+01,2.021900e+02
1.855573e+01,1.726800e+02
1.733124e+01,1.322100e+02
1.563579e+01,7.234000e+01
1.478807e+01,3.862000e+01
1.450549e+01,3.356000e+01
1.450549e+01,2.597000e+01
1.412873e+01,7.420000e+00
1.281005e+01,-2.546000e+01
1.186813e+01,-6.003000e+01
1.102041e+01,-7.774000e+01
1.036107e+01,-8.111000e+01
1.045526e+01,-8.449000e+01
1.054945e+01,-8.533000e+01
1.045526e+01,-8.702000e+01
9.230769e+00,-8.196000e+01
6.781790e+00,-7.352000e+01
1.695447e+00,-6.425000e+01
-2.354788e+00,-5.750000e+01
-6.310832e+00,-5.245000e+01
-1.120879e+01,-4.823000e+01
-1.978022e+01,-3.980000e+01
-1.968603e+01,-4.064000e+01
-1.968603e+01,-4.064000e+01
-1.309262e+01,-1.703000e+01
-8.100471e+00,-1.700000e-01
-4.238619e+00,1.332000e+01
-1.789639e+00,2.428000e+01
1.695447e+00,3.777000e+01
4.897959e+00,5.379000e+01
7.441130e+00,6.728000e+01
1.026688e+01,8.331000e+01
1.205651e+01,9.764000e+01
1.488226e+01,1.254600e+02
1.686028e+01,1.482300e+02
1.940345e+01,1.802700e+02
1.912088e+01,1.617200e+02
1.751962e+01,1.077600e+02
1.572998e+01,4.030000e+01
1.516484e+01,2.260000e+01
1.431711e+01,-4.380000e+00
1.346939e+01,-2.378000e+01
1.262166e+01,-4.148000e+01
1.167975e+01,-4.992000e+01
1.083203e+01,-5.497000e+01
8.854003e+00,-5.750000e+01
6.310832e+00,-5.835000e+01
3.673469e+00,-5.497000e+01
-1.883830e-01,-5.160000e+01
-4.521193e+00,-4.739000e+01
-9.607535e+00,-4.401000e+01
-1.412873e+01,-4.148000e+01
-1.883830e+01,-3.811000e+01
-1.968603e+01,-3.642000e+01
-1.318681e+01,-1.788000e+01
-9.419152e+00,-4.380000e+00
-5.557300e+00,1.079000e+01
-3.579278e+00,1.669000e+01
2.637363e+00,3.777000e+01
4.144427e+00,4.368000e+01
6.875981e+00,5.464000e+01
8.948195e+00,6.476000e+01
1.186813e+01,8.246000e+01
1.281005e+01,9.258000e+01
1.346939e+01,9.089000e+01
1.365777e+01,9.680000e+01
1.507064e+01,1.086000e+02
1.686028e+01,1.305200e+02
1.902669e+01,1.583500e+02
1.912088e+01,1.406400e+02
1.770801e+01,9.595000e+01
1.686028e+01,6.223000e+01
1.535322e+01,1.838000e+01
1.469388e+01,-2.700000e+00
1.403454e+01,-1.450000e+01
1.271586e+01,-3.137000e+01
1.167975e+01,-3.895000e+01
1.092622e+01,-4.401000e+01
9.984301e+00,-4.823000e+01
8.383046e+00,-5.076000e+01
6.499215e+00,-5.245000e+01
4.897959e+00,-4.907000e+01
2.919937e+00,-4.907000e+01
1.318681e+00,-4.654000e+01
-9.419152e-01,-4.654000e+01
-4.050235e+00,-4.401000e+01
-5.651491e+00,-4.401000e+01
-6.970173e+00,-4.401000e+01
-1.196232e+01,-3.980000e+01
-1.949765e+01,-3.980000e+01
-1.987441e+01,-4.064000e+01
-1.111460e+01,-1.029000e+01
-2.354788e+00,2.007000e+01
-4.709576e-01,2.344000e+01
5.651491e-01,2.934000e+01
2.072214e+00,3.272000e+01
3.296703e+00,3.777000e+01
6.970173e+00,5.042000e+01
1.026688e+01,6.728000e+01
1.215071e+01,7.825000e+01
1.554160e+01,1.035400e+02
1.817896e+01,1.322100e+02
2.288854e+01,1.861700e+02
2.486656e+01,2.064081e+02
2.665620e+01,2.165261e+02
2.656201e+01,2.156830e+02
2.778650e+01,2.173693e+02
2.929356e+01,2.165261e+02
2.477237e+01,4.620573e+01
2.373626e+01,1.163575e+01
2.345369e+01,1.079258e+01
2.354788e+01,6.745363e-01
2.298273e+01,-1.703204e+01
2.204082e+01,-4.654300e+01
2.119309e+01,-6.172007e+01
2.006279e+01,-7.099494e+01
1.883830e+01,-6.930860e+01
1.403454e+01,-6.256324e+01
9.984301e+00,-5.497470e+01
3.485086e+00,-4.907251e+01
-1.883830e+00,-4.401349e+01
-8.383046e+00,-3.895447e+01
-1.535322e+01,-3.642496e+01
-2.091052e+01,-3.389545e+01
-2.957614e+01,-3.052277e+01
-2.043956e+01,-1.197302e+01
-1.036107e+01,7.419899e+00
-3.202512e+00,1.922428e+01
4.144427e+00,3.355818e+01
1.139717e+01,4.873524e+01
1.620094e+01,6.644182e+01
1.940345e+01,8.499157e+01
2.288854e+01,1.077572e+02
2.656201e+01,1.423272e+02
2.910518e+01,1.743676e+02
2.872841e+01,1.456998e+02
2.750392e+01,1.043845e+02
2.524333e+01,3.693086e+01
2.401884e+01,-2.698145e+00
2.213501e+01,-3.220911e+01
2.138148e+01,-4.064081e+01
1.996860e+01,-4.822934e+01
1.799058e+01,-4.991568e+01
1.384615e+01,-4.907251e+01
3.390895e+00,-4.317032e+01
3.673469e+00,-4.232715e+01
4.050235e+00,-4.064081e+01
-4.521193e+00,-3.811130e+01
-9.890110e+00,-3.558179e+01
-2.015699e+01,-3.136594e+01
-2.486656e+01,-2.967960e+01
-2.919937e+01,-2.967960e+01
-1.704867e+01,-5.227656e+00
-1.601256e+00,2.006745e+01
2.919937e+00,2.849916e+01
3.956044e+00,2.934233e+01
8.288854e+00,3.777403e+01
1.365777e+01,4.873524e+01
1.827316e+01,6.644182e+01
2.307692e+01,9.342327e+01
2.609105e+01,1.170320e+02
2.919937e+01,1.490725e+02
2.703297e+01,7.740304e+01
2.505495e+01,1.163575e+01
2.364207e+01,-1.281619e+01
2.222920e+01,-2.630691e+01
2.119309e+01,-3.305228e+01
1.968603e+01,-3.811130e+01
1.846154e+01,-3.979764e+01
1.638932e+01,-4.148398e+01
1.394035e+01,-3.811130e+01
5.934066e+00,-3.558179e+01
-3.390895e+00,-3.473862e+01
-1.384615e+01,-3.052277e+01
-2.505495e+01,-2.799325e+01
-3.946625e+01,-2.462057e+01
-3.946625e+01,-2.630691e+01
-1.864992e+01,1.517707e+00
3.767661e-01,1.753794e+01
7.817896e+00,3.524452e+01
1.120879e+01,4.030354e+01
1.591837e+01,5.295110e+01
2.091052e+01,7.150084e+01
2.580848e+01,1.035413e+02
2.910518e+01,1.372681e+02
3.277865e+01,1.760540e+02
3.588697e+01,2.038786e+02
3.833595e+01,2.165261e+02
3.899529e+01,2.156830e+02
3.880691e+01,1.979764e+02
3.720565e+01,1.397976e+02
3.296703e+01,-1.011804e+00
3.117739e+01,-4.907251e+01
3.023548e+01,-6.256324e+01
2.816327e+01,-6.424958e+01
2.279435e+01,-5.497470e+01
1.337520e+01,-4.317032e+01
8.665620e+00,-4.148398e+01
4.332810e+00,-3.726813e+01
1.883830e-01,-3.558179e+01
-3.937206e+01,-2.209106e+01
-1.196232e+01,9.949410e+00
1.789639e+00,2.596965e+01
7.252747e+00,2.934233e+01
1.233909e+01,3.608769e+01
1.940345e+01,4.789207e+01
2.411303e+01,5.969646e+01
2.891680e+01,7.993255e+01
3.362637e+01,1.145025e+02
3.767661e+01,1.558179e+02
3.296703e+01,1.102867e+02
3.899529e+01,1.701518e+02
3.786499e+01,1.237774e+02
3.560440e+01,4.704890e+01
3.400314e+01,4.047218e+00
3.277865e+01,-2.040472e+01
3.108320e+01,-3.558179e+01
2.901099e+01,-4.401349e+01
2.543171e+01,-4.401349e+01
2.147567e+01,-4.064081e+01
-4.615385e+00,-3.052277e+01
-3.145997e+01,-2.209106e+01
-3.937206e+01,-2.040472e+01
-1.912088e+01,2.360877e+00
-1.177394e+01,9.106239e+00
-3.861852e+00,1.585160e+01
3.108320e+00,2.428331e+01
8.194662e+00,2.765599e+01
1.271586e+01,3.102867e+01
1.855573e+01,4.030354e+01
2.448980e+01,5.379427e+01
2.854003e+01,6.728499e+01
3.259027e+01,8.920742e+01
3.588697e+01,1.161889e+02
3.824176e+01,1.381113e+02
3.908948e+01,1.465430e+02
3.786499e+01,9.763912e+01
3.541601e+01,3.018550e+01
3.343799e+01,-3.541315e+00
3.268446e+01,-1.703204e+01
3.117739e+01,-2.799325e+01
2.891680e+01,-3.558179e+01
2.703297e+01,-3.726813e+01
1.883830e+01,-3.726813e+01
1.356358e+01,-3.558179e+01
8.665620e+00,-3.389545e+01
-1.412873e+00,-2.967960e+01
-8.854003e+00,-2.883642e+01
-2.062794e+01,-2.630691e+01
-3.117739e+01,-2.124789e+01
-3.767661e+01,-2.124789e+01
-3.880691e+01,-1.871838e+01
-1.864992e+01,6.745363e-01
-5.651491e+00,1.585160e+01
3.108320e+00,2.175379e+01
3.108320e+00,2.175379e+01
6.781790e+00,2.512648e+01
9.419152e+00,2.765599e+01
1.337520e+01,3.102867e+01
1.902669e+01,3.777403e+01
2.354788e+01,4.704890e+01
2.825746e+01,5.969646e+01
3.277865e+01,8.330523e+01
3.598116e+01,1.069140e+02
4.003140e+01,1.440135e+02
4.389325e+01,1.836425e+02
4.718995e+01,2.097808e+02
4.832025e+01,2.139966e+02
4.897959e+01,2.139966e+02
4.304553e+01,-1.686341e-01
4.248038e+01,-1.854975e+00
4.248038e+01,-1.618887e+01
4.116170e+01,-4.907251e+01
3.965463e+01,-5.919056e+01
3.833595e+01,-6.003373e+01
3.437991e+01,-5.666105e+01
3.004710e+01,-5.075885e+01
2.562009e+01,-4.569983e+01
1.356358e+01,-3.389545e+01
5.557300e+00,-2.883642e+01
-5.651491e-01,-2.630691e+01
-5.651491e+00,-2.630691e+01
-9.607535e+00,-2.377740e+01
-1.394035e+01,-2.377740e+01
-3.296703e+01,-2.124789e+01
-4.916797e+01,-1.703204e+01
-2.477237e+01,6.745363e-01
-9.607535e+00,1.247892e+01
6.593407e+00,2.006745e+01
1.497645e+01,2.512648e+01
1.686028e+01,2.934233e+01
2.062794e+01,3.018550e+01
2.844584e+01,4.030354e+01
3.268446e+01,4.873524e+01
3.692308e+01,6.475548e+01
4.172684e+01,8.836425e+01
4.596546e+01,1.178752e+02
4.897959e+01,1.397976e+02
4.907378e+01,1.381113e+02
4.897959e+01,1.397976e+02
