Repository: RESSLab-Team/resslab-hub-data

# Steel braces database

Cyclic and monotonic tests on steel braces (HSS, pipe, W and other shapes) with their gusset plate details, material properties, buckling parameters and the measured force-displacement response.

## Contents

| Path | Contents |
| --- | --- |
| `steel_braces.csv` | Main table, one row per brace test. |
| `steel_braces_data_dictionary.csv` | Data dictionary: name, description, symbol, unit, type, example and nullability of every column of the main table. It is the single reference for what each column expects, so it is not repeated here. |
| `force_displacement/` | Measured force-displacement hysteresis, one CSV per test. |

File: braces/force_displacement/Nip_60x60x3x1250-SS-CF.csv
Displacement [mm],Force [kN]
5.873715e-02,5.900000e-01
1.585903e+00,1.282600e+02
-1.674009e+00,-1.329400e+02
1.527166e+00,1.259200e+02
1.967695e+00,1.587100e+02
2.408223e+00,1.856500e+02
2.408223e+00,1.856500e+02
2.408223e+00,1.856500e+02
1.997063e+00,1.446600e+02
1.791483e+00,1.388000e+02
1.732746e+00,1.270900e+02
1.468429e-01,7.610000e+00
-1.732746e+00,-1.540300e+02
-2.349486e+00,-1.833100e+02
-1.967695e+00,-1.493400e+02
-1.174743e+00,-8.023000e+01
-2.055800e-01,-6.440000e+00
8.810573e-01,7.906000e+01
1.732746e+00,1.434800e+02
2.584435e+00,2.055600e+02
3.230543e+00,2.348500e+02
2.085169e+00,1.446600e+02
2.173275e+00,1.446600e+02
1.204112e+00,6.618000e+01
-1.174743e-01,-3.572000e+01
-4.405286e-01,-4.158000e+01
-4.405286e-01,-5.329000e+01
-6.461087e-01,-7.204000e+01
-2.378855e+00,-1.985400e+02
-2.819383e+00,-2.219600e+02
-3.259912e+00,-2.395300e+02
-3.259912e+00,-2.395300e+02
-2.202643e+00,-1.458300e+02
5.873715e-02,3.104000e+01
1.292217e+00,1.247400e+02
3.054332e+00,2.371900e+02
3.788546e+00,2.699900e+02
5.051395e+00,3.109800e+02
6.167401e+00,3.344100e+02
6.461087e+00,3.414300e+02
6.284875e+00,3.168400e+02
5.550661e+00,2.594400e+02
3.671072e+00,1.142000e+02
2.378855e+00,2.167000e+01
1.145374e+00,-6.266000e+01
-2.349486e-01,-1.434800e+02
-1.292217e+00,-1.973600e+02
-2.437592e+00,-2.512400e+02
-3.289280e+00,-2.863800e+02
-4.140969e+00,-3.086400e+02
-5.198238e+00,-3.367500e+02
-6.079295e+00,-3.437800e+02
-6.461087e+00,-3.437800e+02
-6.402349e+00,-3.250400e+02
-6.049927e+00,-2.969300e+02
-5.198238e+00,-2.301600e+02
-4.493392e+00,-1.716000e+02
-2.819383e+00,-4.978000e+01
-1.145374e+00,6.969000e+01
9.691630e-01,1.798000e+02
2.760646e+00,2.594400e+02
3.847283e+00,2.899000e+02
5.080764e+00,3.297200e+02
6.196769e+00,3.519800e+02
6.461087e+00,3.531500e+02
6.138032e+00,3.238700e+02
4.933921e+00,2.289900e+02
3.465492e+00,1.177200e+02
1.674009e+00,-7.610000e+00
-2.643172e-01,-1.212300e+02
-1.762115e+00,-1.950200e+02
-3.259912e+00,-2.606100e+02
-4.757709e+00,-3.086400e+02
-5.491924e+00,-3.262100e+02
-6.108664e+00,-3.379200e+02
-6.519824e+00,-3.355800e+02
-6.108664e+00,-2.863800e+02
-5.022026e+00,-2.102500e+02
-3.759178e+00,-1.083500e+02
-2.085169e+00,7.610000e+00
-4.698972e-01,106
9.397944e-01,1.809700e+02
1.644640e+00,2.114200e+02
3.377386e+00,2.758400e+02
5.403818e+00,3.344100e+02
6.314244e+00,3.519800e+02
6.519824e+00,3.543200e+02
6.167401e+00,3.191800e+02
4.904552e+00,2.243000e+02
3.465492e+00,1.177200e+02
1.644640e+00,-7.610000e+00
7.929515e-01,-6.266000e+01
-1.233480e+00,-1.669100e+02
-2.936858e+00,-2.453900e+02
-3.935389e+00,-2.793600e+02
-4.816446e+00,-3.039500e+02
-5.462555e+00,-3.203500e+02
-5.961821e+00,-3.285500e+02
-6.284875e+00,-3.308900e+02
-6.549192e+00,-3.262100e+02
-5.227606e+00,-2.313300e+02
-3.935389e+00,-1.224000e+02
-2.261380e+00,-5.900000e-01
-7.342144e-01,9.195000e+01
1.439060e+00,2.043900e+02
3.612335e+00,2.852100e+02
5.638767e+00,3.414300e+02
6.872247e+00,3.660300e+02
8.046990e+00,3.765700e+02
9.574156e+00,3.882900e+02
1.080764e+01,3.906300e+02
1.174743e+01,3.953100e+02
1.262849e+01,3.953100e+02
1.303965e+01,3.894600e+02
1.268722e+01,3.672000e+02
1.063142e+01,2.161100e+02
9.603524e+00,1.388000e+02
7.988253e+00,3.455000e+01
6.372981e+00,-4.978000e+01
5.374449e+00,-1.001500e+02
3.876652e+00,-1.598800e+02
2.525698e+00,-2.032200e+02
-3.524229e-01,-2.770100e+02
-2.584435e+00,-3.156700e+02
-3.876652e+00,-3.226900e+02
-4.464023e+00,-3.226900e+02
-5.932452e+00,-3.144900e+02
-7.077827e+00,-2.945800e+02
-8.017621e+00,-2.817000e+02
-8.898678e+00,-2.477300e+02
-9.603524e+00,-2.301600e+02
-1.063142e+01,-2.102500e+02
-1.215859e+01,-1.915100e+02
-1.295154e+01,-1.809700e+02
-1.121880e+01,-1.024900e+02
-1.030837e+01,-6.501000e+01
-9.221733e+00,-2.518000e+01
-8.546256e+00,1.760000e+00
-7.812041e+00,1.760000e+00
-7.782673e+00,2.401000e+01
-6.578561e+00,6.384000e+01
-3.994126e+00,1.317700e+02
-1.703377e+00,1.833100e+02
-1.380323e+00,1.833100e+02
-1.350954e+00,1.915100e+02
-3.524229e-01,2.125900e+02
5.873715e-02,2.196200e+02
7.929515e-01,2.348500e+02
3.024963e+00,2.817000e+02
5.374449e+00,3.191800e+02
7.254038e+00,3.461200e+02
8.634361e+00,3.660300e+02
1.004405e+01,3.836000e+02
1.074890e+01,3.859400e+02
1.224670e+01,3.918000e+02
1.298091e+01,3.882900e+02
1.168869e+01,2.875500e+02
8.281938e+00,5.681000e+01
5.580029e+00,-8.375000e+01
3.817915e+00,-1.505100e+02
2.848752e+00,-1.798000e+02
1.762115e+00,-2.079100e+02
8.516887e-01,-2.243000e+02
2.643172e-01,-2.348500e+02
-3.817915e-01,-2.418700e+02
-8.516887e-01,-2.430500e+02
-2.055800e+00,-2.336700e+02
-2.995595e+00,-2.219600e+02
-3.994126e+00,-2.125900e+02
-6.461087e+00,-1.879900e+02
-8.399413e+00,-1.716000e+02
-1.057269e+01,-1.598800e+02
-1.165932e+01,-1.505100e+02
-1.295154e+01,-1.411400e+02
-1.071953e+01,-6.266000e+01
-8.370044e+00,-2.930000e+00
-6.666667e+00,3.455000e+01
-3.113069e+00,1.036600e+02
-5.580029e-01,1.516800e+02
-5.873715e-02,1.598800e+02
2.936858e-02,1.505100e+02
4.698972e-01,1.716000e+02
2.525698e+00,2.067300e+02
3.759178e+00,2.289900e+02
5.961821e+00,2.594400e+02
8.076358e+00,3.027800e+02
1.019090e+01,3.355800e+02
1.104258e+01,3.414300e+02
1.204112e+01,3.449500e+02
1.295154e+01,3.426100e+02

File: braces/force_displacement/Nip_60x60x3x2050-CS-CF.csv
Displacement [mm],Force [kN]
2.941176e-02,2.200000e+00
0,1.320000e+00
2.264706e+00,1.158600e+02
-2.029412e+00,-1.096900e+02
2.147059e+00,1.105700e+02
2.617647e+00,1.361200e+02
3.088235e+00,1.528600e+02
3.441176e+00,1.616700e+02
3.441176e+00,1.607900e+02
2.911765e+00,1.308400e+02
1.352941e+00,5.330000e+01
-6.176471e-01,-5.330000e+01
-1.558824e+00,-100
-2.205882e+00,-1.317200e+02
-3.058824e+00,-1.669600e+02
-3.294118e+00,-1.748900e+02
-2.941176e+00,-1.519800e+02
-2.382353e+00,-1.202600e+02
-1.294118e+00,-6.035000e+01
-4.705882e-01,-1.894000e+01
1.764706e-01,1.454000e+01
1.323529e+00,7.269000e+01
2.029412e+00,1.070500e+02
3.205882e+00,1.625600e+02
3.500000e+00,1.757700e+02
3.970588e+00,1.881100e+02
4.382353e+00,1.960400e+02
4.470588e+00,1.978000e+02
4.323529e+00,1.881100e+02
4.117647e+00,1.722500e+02
3.441176e+00,1.405300e+02
1.941176e+00,6.476000e+01
-4.117647e-01,-5.771000e+01
-9.705882e-01,-8.590000e+01
-1.764706e+00,-1.220300e+02
-2.205882e+00,-1.220300e+02
-2.176471e+00,-1.405300e+02
-2.470588e+00,-1.528600e+02
-3.058824e+00,-1.748900e+02
-3.735294e+00,-1.942700e+02
-4.294118e+00,-2.030800e+02
-4.500000e+00,-2.004400e+02
-4.235294e+00,-1.854600e+02
-3.441176e+00,-1.449300e+02
-2.823529e+00,-1.123300e+02
-1.705882e+00,-5.154000e+01
-9.117647e-01,-1.542000e+01
2.647059e-01,4.537000e+01
1.382353e+00,9.383000e+01
2.470588e+00,137
3.323529e+00,1.696000e+02
4.382353e+00,1.978000e+02
4.735294e+00,2.057300e+02
4.735294e+00,2.057300e+02
5.735294e+00,2.180600e+02
6.852941e+00,2.251100e+02
7.764706e+00,2.312800e+02
8.352941e+00,2.312800e+02
8.970588e+00,2.312800e+02
9.029412e+00,2.259900e+02
8.941176e+00,2.180600e+02
8.617647e+00,2.039600e+02
8.441176e+00,1.951500e+02
8.264706e+00,1.872200e+02
8.088235e+00,1.881100e+02
8.058824e+00,1.784100e+02
7.323529e+00,1.396500e+02
5.352941e+00,4.537000e+01
1.676471e+00,-1.026400e+02
-2.058824e-01,-1.537400e+02
-8.823529e-01,-1.687200e+02
-1.647059e+00,-1.810600e+02
-2.529412e+00,-1.845800e+02
-3.529412e+00,-1.810600e+02
-4.617647e+00,-1.696000e+02
-5.470588e+00,-1.590300e+02
-6.588235e+00,-1.537400e+02
-7.705882e+00,-1.449300e+02
-8.794118e+00,-1.396500e+02
-9,-1.352400e+02
-7.323529e+00,-8.238000e+01
-5.352941e+00,-1.718000e+01
-3.235294e+00,4.361000e+01
-1.823529e+00,8.414000e+01
-5.588235e-01,1.079300e+02
-2.941176e-02,1.193800e+02
1.058824e+00,1.396500e+02
1.500000e+00,1.396500e+02
1.588235e+00,1.475800e+02
2.264706e+00,1.581500e+02
2.911765e+00,1.643200e+02
4.470588e+00,1.889900e+02
6.441176e+00,2.074900e+02
7.882353e+00,2.242300e+02
8.970588e+00,2.295200e+02
8.088235e+00,1.845800e+02
6.441176e+00,1.008800e+02
5.470588e+00,5.507000e+01
4.617647e+00,1.454000e+01
1.882353e+00,-9.383000e+01
6.764706e-01,-1.273100e+02
2.941176e-01,-1.352400e+02
-2.941176e-02,-1.396500e+02
-4.117647e-01,-1.449300e+02
-7.058824e-01,-1.484600e+02
-1.382353e+00,-1.563900e+02
-1.411765e+00,-1.581500e+02
-1.882353e+00,-1.572700e+02
-3.823529e+00,-1.528600e+02
-6.941176e+00,-137
-8.647059e+00,-1.264300e+02
-9.058824e+00,-1.211500e+02
-8.205882e+00,-9.471000e+01
-5.941176e+00,-2.863000e+01
-3.970588e+00,2.423000e+01
-1.705882e+00,8.062000e+01
-8.823529e-02,1.079300e+02
3.529412e-01,1.167400e+02
1.323529e+00,1.334800e+02
4.588235e+00,1.775300e+02
5.941176e+00,1.942700e+02
6.323529e+00,1.925100e+02
6.382353e+00,1.995600e+02
7.941176e+00,2.171800e+02
8.117647e+00,2.136600e+02
8.294118e+00,2.189400e+02
9,2.268700e+02
8.823529e+00,2.259900e+02
8.852941e+00,2.259900e+02
5.882353e+00,7.621000e+01
2.823529e+00,-63
7.647059e-01,-1.255500e+02
-5.294118e-01,-1.458100e+02
-8.235294e-01,-1.475800e+02
-1.264706e+00,-1.493400e+02
-1.823529e+00,-1.493400e+02
-3.235294e+00,-1.431700e+02
-4.764706e+00,-1.352400e+02
-6.705882e+00,-1.158600e+02
-7.882353e+00,-1.035200e+02
-9.058824e+00,-9.207000e+01
-9.058824e+00,-9.207000e+01
-7.941176e+00,-6.123000e+01
-5.764706e+00,-6.610000e+00
-4.117647e+00,3.216000e+01
-2.911765e+00,5.595000e+01
-1.352941e+00,8.150000e+01
-1.764706e-01,1.008800e+02
5.882353e-02,9.736000e+01
4.411765e-01,1.088100e+02
2.088235e+00,1.334800e+02
4.588235e+00,1.687200e+02
7.647059e+00,2.074900e+02
9.647059e+00,2.295200e+02
9.647059e+00,2.295200e+02
1.255882e+01,2.356800e+02
1.664706e+01,2.374400e+02
18,2.365600e+02
1.711765e+01,1.889900e+02
1.476471e+01,8.062000e+01
1.282353e+01,4.400000e-01
1.191176e+01,-2.200000e+00
1.185294e+01,-3.480000e+01
1.120588e+01,-5.947000e+01
1.008824e+01,-8.943000e+01
9.323529e+00,-1.105700e+02
8.352941e+00,-1.299600e+02
8.352941e+00,-1.299600e+02
7.970588e+00,-1.396500e+02
7.088235e+00,-1.511000e+02
6.029412e+00,-1.581500e+02
5.205882e+00,-1.519800e+02
4.264706e+00,-1.352400e+02
3.176471e+00,-1.167400e+02
1.794118e+00,-1.026400e+02
-4.117647e-01,-8.590000e+01
-2.705882e+00,-7.445000e+01
-1.011765e+01,-5.683000e+01
-1.494118e+01,-4.802000e+01
-1.794118e+01,-4.273000e+01
-1.661765e+01,-2.687000e+01
-1.447059e+01,-5.730000e+00
-1.188235e+01,1.101000e+01
-9.558824e+00,2.335000e+01
-7.382353e+00,3.216000e+01
-4.029412e+00,4.537000e+01
-1.088235e+00,5.507000e+01
-1.176471e-01,6.211000e+01
5.882353e-02,5.859000e+01
3.529412e-01,6.211000e+01
2.411765e+00,7.621000e+01
5.147059e+00,9.383000e+01
7.941176e+00,1.176200e+02
1.102941e+01,1.502200e+02
1.279412e+01,1.704800e+02
1.611765e+01,2.083700e+02
1.808824e+01,2.242300e+02
1.711765e+01,1.757700e+02
1.688235e+01,1.757700e+02
1.694118e+01,1.652000e+02
1.455882e+01,5.947000e+01
1.164706e+01,-5.683000e+01
9.558824e+00,-1.114500e+02
8.676471e+00,-1.281900e+02
8.205882e+00,-1.326000e+02
7.970588e+00,-1.334800e+02
7.558824e+00,-1.343600e+02
6.941176e+00,-1.264300e+02
6.058824e+00,-1.123300e+02
4.617647e+00,-9.736000e+01
3.117647e+00,-8.678000e+01
1.588235e+00,-7.621000e+01
-7.058824e-01,-6.652000e+01
-3.470588e+00,-5.771000e+01
-6.500000e+00,-4.978000e+01
-1.055882e+01,-4.626000e+01
-1.455882e+01,-4.185000e+01
-1.738235e+01,-3.744000e+01
-1.805882e+01,-3.480000e+01
-1.576471e+01,-1.277533e+01
-1.317647e+01,5.726872e+00
-1.032353e+01,1.629956e+01
-6.058824e+00,2.951542e+01
-1.323529e+00,4.625551e+01
4.470588e+00,6.916300e+01
6.382353e+00,8.149780e+01
6.794118e+00,7.885463e+01
7.029412e+00,8.502203e+01
8.970588e+00,9.295154e+01
1.138235e+01,1.132159e+02
1.167647e+01,1.132159e+02
1.170588e+01,1.176211e+02
1.261765e+01,1.290749e+02
16,1.748899e+02
1.702941e+01,1.898678e+02
1.750000e+01,1.951542e+02
1.794118e+01,1.916300e+02
1.791176e+01,1.898678e+02

File: braces/force_displacement/Nip_60x60x3x2050-CS-HR.csv
Displacement [mm],Force [kN]
0,0
4.302521e+00,2.463600e+02
-3.361344e-02,-5.300000e+00
-6.722689e-02,-1.060000e+01
-4.268908e+00,-2.702000e+02
6.050420e-01,2.914000e+01
4.403361e+00,2.556300e+02
5.243697e+00,3.006600e+02
6.722689e+00,3.562900e+02
7.394958e+00,3.523200e+02
8.537815e+00,3.443700e+02
8.537815e+00,3.417200e+02
8.537815e+00,3.417200e+02
8.571429e+00,3.351000e+02
8.235294e+00,3.099300e+02
7.663866e+00,2.781500e+02
2.420168e+00,-2.517000e+01
3.361345e-01,-1.351000e+02
-9.411765e-01,-2.026500e+02
-1.882353e+00,-2.410600e+02
-3.092437e+00,-2.887400e+02
-4.403361e+00,-3.284800e+02
-4.941176e+00,-3.377500e+02
-5.243697e+00,-3.351000e+02
-5.411765e+00,-3.231800e+02
-5.781513e+00,-2.847700e+02
-6.117647e+00,-2.688700e+02
-6.621849e+00,-2.529800e+02
-7.462185e+00,-2.357600e+02
-8.638655e+00,-2.132500e+02
-5.815126e+00,-8.609000e+01
-4.941176e+00,-4.636000e+01
-3.563025e+00,1.060000e+01
-1.714286e+00,8.609000e+01
-2.689076e-01,1.298000e+02
0,1.351000e+02
2.016807e-01,1.337700e+02
1.579832e+00,1.801300e+02
2.218487e+00,1.827800e+02
2.218487e+00,1.960300e+02
5.042017e+00,2.556300e+02
8.302521e+00,3.284800e+02
8.537815e+00,3.324500e+02
7.092437e+00,2.516600e+02
5.075630e+00,1.351000e+02
4.672269e+00,1.324500e+02
4.672269e+00,1.139100e+02
2.521008e+00,-9.270000e+00
1.310924e+00,-7.947000e+01
-7.394958e-01,-1.788100e+02
-1.848739e+00,-2.211900e+02
-2.487395e+00,-2.331100e+02
-3.630252e+00,-2.370900e+02
-4.605042e+00,-2.317900e+02
-6.588235e+00,-2.145700e+02
-7.025210e+00,-2.106000e+02
-7.462185e+00,-2.066200e+02
-8.537815e+00,-1.920500e+02
-6.184874e+00,-9.272000e+01
-5.008403e+00,-4.768000e+01
-4.605042e+00,-4.238000e+01
-4.605042e+00,-2.517000e+01
-2.823529e+00,4.901000e+01
-1.747899e+00,8.742000e+01
1.983193e+00,1.933800e+02
2.521008e+00,2.066200e+02
2.890756e+00,2.066200e+02
2.991597e+00,2.198700e+02
4.806723e+00,2.556300e+02
5.176471e+00,2.556300e+02
5.176471e+00,2.702000e+02
8.504202e+00,3.337700e+02
7.327731e+00,2.609300e+02
1.915966e+00,-3.974000e+01
2.016807e-01,-1.311300e+02
-9.411765e-01,-1.854300e+02
-1.344538e+00,-1.973500e+02
-1.915966e+00,-2.145700e+02
-2.554622e+00,-2.198700e+02
-3.226891e+00,-2.198700e+02
-4.168067e+00,-2.172200e+02
-5.983193e+00,-2.053000e+02
-7.025210e+00,-1.973500e+02
-8.470588e+00,-1.721900e+02
-8.571429e+00,-1.721900e+02
-8.168067e+00,-1.562900e+02
-6.352941e+00,-8.344000e+01
-3.361345e+00,2.914000e+01
-6.722689e-01,1.311300e+02
-1.008403e-01,1.523200e+02
6.722689e-02,1.509900e+02
1.512605e+00,1.973500e+02
2.857143e+00,2.384100e+02
4.705882e+00,2.807900e+02
6.084034e+00,3.112600e+02
7.226891e+00,3.271500e+02
8.100840e+00,3.377500e+02
8.571429e+00,3.351000e+02
9.512605e+00,3.417200e+02
1.038655e+01,3.417200e+02
1.492437e+01,3.457000e+02
1.714286e+01,3.404000e+02
1.626891e+01,2.860900e+02
1.512605e+01,2.264900e+02
1.364706e+01,1.470200e+02
1.156303e+01,3.576000e+01
1.008403e+01,-3.841000e+01
9.042017e+00,-8.742000e+01
8.605042e+00,-1.086100e+02
7.731092e+00,-1.351000e+02
7.361345e+00,-1.470200e+02
6.554622e+00,-1.576200e+02
5.747899e+00,-1.642400e+02
4.470588e+00,-1.589400e+02
3.731092e+00,-1.549700e+02
2.319328e+00,-1.417200e+02
7.058824e-01,-1.298000e+02
-1.142857e+00,-1.192100e+02
-2.823529e+00,-1.125800e+02
-5.882353e+00,-1.046400e+02
-7.764706e+00,-9.536000e+01
-1.102521e+01,-8.874000e+01
-1.539496e+01,-7.815000e+01
-1.717647e+01,-7.285000e+01
-1.179832e+01,-5.300000e+00
-1.045378e+01,7.950000e+00
-1.011765e+01,7.950000e+00
-1.008403e+01,1.457000e+01
-5.949580e+00,5.298000e+01
-3.025210e+00,7.152000e+01
-2.218487e+00,7.285000e+01
-1.613445e+00,8.477000e+01
-3.361344e-02,9.669000e+01
1.075630e+00,1.072800e+02
1.882353e+00,1.139100e+02
3.630252e+00,1.324500e+02
7.092437e+00,1.761600e+02
1.193277e+01,2.463600e+02
1.566387e+01,3.046400e+02
1.714286e+01,3.205300e+02
1.502521e+01,1.960300e+02
1.478992e+01,1.960300e+02
1.468908e+01,1.827800e+02
1.341176e+01,1.192100e+02
1.317647e+01,1.165600e+02
1.317647e+01,1.033100e+02
1.052101e+01,-3.046000e+01
9.478992e+00,-7.285000e+01
7.394958e+00,-1.549700e+02
5.680672e+00,-1.960300e+02
5.243697e+00,-1.960300e+02
4.436975e+00,-1.986800e+02
3.394958e+00,-1.920500e+02
2.084034e+00,-1.880800e+02
5.378151e-01,-1.735100e+02
-1.109244e+00,-1.589400e+02
-3.529412e+00,-1.390700e+02
-6.285714e+00,-1.231800e+02
-8.907563e+00,-1.112600e+02
-1.186555e+01,-9.934000e+01
-1.519328e+01,-9.272000e+01
-1.673950e+01,-8.742000e+01
-1.707563e+01,-8.609000e+01
-1.442017e+01,-4.106000e+01
-1.142857e+01,-2.650000e+00
-7.529412e+00,2.649000e+01
-3.092437e+00,5.695000e+01
-6.722689e-02,7.947000e+01
1.344538e-01,7.285000e+01
7.731092e-01,8.609000e+01
1.882353e+00,9.272000e+01
2.420168e+00,9.272000e+01
2.453782e+00,9.934000e+01
6.084034e+00,1.324500e+02
9.579832e+00,1.708600e+02
1.280672e+01,2.145700e+02
1.546218e+01,2.582800e+02
1.707563e+01,2.741700e+02

File: braces/force_displacement/Nip_60x60x3x2050-SS-CF.csv
Displacement [mm],Force [kN]
4.398827e-02,2.340000e+00
2.595308e+00,1.333300e+02
4.398827e-02,2.340000e+00
-2.683284e+00,-1.286500e+02
-2.683284e+00,-1.286500e+02
-2.683284e+00,-1.286500e+02
-1.055718e+00,-4.561000e+01
-1.011730e+00,-1.170000e+01
-1.759531e-01,-1.053000e+01
2.551320e+00,1.321600e+02
2.903226e+00,1.555600e+02
3.958944e+00,1.906400e+02
2.903226e+00,1.333300e+02
6.598240e-01,2.573000e+01
-7.478006e-01,-4.327000e+01
-2.815249e+00,-1.391800e+02
-3.431085e+00,-1.672500e+02
-4.046921e+00,-1.848000e+02
-3.343109e+00,-1.438600e+02
-1.759531e+00,-6.550000e+01
-3.519062e-01,7.020000e+00
1.099707e+00,7.368000e+01
1.891496e+00,1.122800e+02
3.695015e+00,1.894700e+02
4.838710e+00,2.257300e+02
5.234604e+00,2.397700e+02
4.090909e+00,1.731000e+02
-6.158358e-01,-4.795000e+01
-3.651026e+00,-1.812900e+02
-4.486804e+00,-2.187100e+02
-5.278592e+00,-2.362600e+02
-4.354839e+00,-1.754400e+02
-1.759531e+00,-4.444000e+01
1.187683e+00,8.889000e+01
1.935484e+00,1.216400e+02
2.375367e+00,1.263200e+02
2.463343e+00,1.415200e+02
4.574780e+00,2.304100e+02
5.542522e+00,2.608200e+02
7.258065e+00,3.017500e+02
8.093842e+00,3.157900e+02
9.413490e+00,3.309900e+02
1.011730e+01,3.380100e+02
1.055718e+01,3.391800e+02
9.457478e+00,2.842100e+02
4.310850e+00,5.380000e+01
2.507331e+00,-2.339000e+01
4.838710e-01,-9.708000e+01
-1.847507e+00,-1.801200e+02
-3.651026e+00,-2.362600e+02
-4.618768e+00,-2.584800e+02
-5.410557e+00,-2.736800e+02
-5.850440e+00,-2.783600e+02
-6.862170e+00,-2.736800e+02
-8.445748e+00,-2.573100e+02
-1.020528e+01,-2.374300e+02
-1.077713e+01,-2.269000e+02
-1.068915e+01,-2.269000e+02
-7.521994e+00,-1.157900e+02
-4.398827e+00,-5.850000e+00
-8.797654e-02,1.204700e+02
2.331378e+00,1.812900e+02
4.398827e+00,2.350900e+02
8.137830e+00,3.157900e+02
9.721408e+00,3.473700e+02
1.051320e+01,3.543900e+02
1.042522e+01,3.543900e+02
1.042522e+01,3.426900e+02
1.051320e+01,3.415200e+02
9.897361e+00,3.169600e+02
8.709677e+00,2.608200e+02
5.498534e+00,1.169600e+02
9.237537e-01,-6.433000e+01
-8.357771e-01,-1.251500e+02
-1.979472e+00,-1.602300e+02
-3.255132e+00,-1.918100e+02
-4.222874e+00,-2.046800e+02
-5.674487e+00,-2.257300e+02
-7.390029e+00,-2.292400e+02
-9.369501e+00,-2.222200e+02
-1.068915e+01,-2.081900e+02
-9.501466e+00,-1.742700e+02
-8.005865e+00,-1.251500e+02
-5.982405e+00,-5.614000e+01
-2.639296e+00,4.795000e+01
3.255132e+00,2.046800e+02
5.366569e+00,2.573100e+02
7.653959e+00,3.040900e+02
8.797654e+00,3.263200e+02
1.002933e+01,3.380100e+02
1.046921e+01,3.403500e+02
9.677419e+00,3.052600e+02
8.225806e+00,2.386000e+02
1.583578e+00,-4.094000e+01
-8.357771e-01,-1.251500e+02
-2.375367e+00,-1.637400e+02
-4.178886e+00,-1.976600e+02
-6.158358e+00,-2.128700e+02
-8.137830e+00,-2.187100e+02
-9.633431e+00,-2.081900e+02
-1.073314e+01,-1.988300e+02
-1.068915e+01,-1.988300e+02
-9.149560e+00,-1.497100e+02
-8.005865e+00,-1.157900e+02
-5.410557e+00,-3.626000e+01
-1.011730e+00,1.029200e+02
9.677419e-01,1.602300e+02
2.903226e+00,2.128700e+02
6.686217e+00,2.982500e+02
8.577713e+00,3.286500e+02
1.055718e+01,3.555600e+02
1.068915e+01,3.578900e+02
1.284457e+01,3.766100e+02
1.768328e+01,3.929800e+02
1.992669e+01,3.953200e+02
2.120235e+01,3.929800e+02
2.067449e+01,3.672500e+02
1.992669e+01,3.228100e+02
1.535191e+01,1.321600e+02
1.310850e+01,4.444000e+01
9.721408e+00,-6.433000e+01
6.818182e+00,-1.321600e+02
4.046921e+00,-1.824600e+02
2.463343e+00,-200
2.507331e+00,-1.976600e+02
3.958944e-01,-2.058500e+02
-2.243402e+00,-200
-6.070381e+00,-1.766100e+02
-9.633431e+00,-1.567300e+02
-1.372434e+01,-1.309900e+02
-1.636364e+01,-1.134500e+02
-2.045455e+01,-9.708000e+01
-2.133431e+01,-9.123000e+01
-1.350440e+01,-8.190000e+00
-2.331378e+00,9.708000e+01
5.410557e+00,1.871300e+02
9.721408e+00,2.409400e+02
1.504399e+01,3.193000e+02
1.869501e+01,3.637400e+02
2.111437e+01,3.848000e+02

File: braces/force_displacement/Nip_60x60x3x2850-SS-CF.csv
Displacement [mm],Force [kN]
5.873715e-02,-1.760000e+00
3.348018e+00,1.261000e+02
-3.641703e+00,-1.343100e+02
3.406755e+00,1.261000e+02
4.287812e+00,1.589400e+02
4.816446e+00,1.777100e+02
5.462555e+00,1.964800e+02
5.168869e+00,1.800600e+02
4.757709e+00,1.695000e+02
4.757709e+00,1.507300e+02
4.405286e+00,1.343100e+02
2.936858e+00,8.270000e+01
1.585903e+00,3.343000e+01
5.286344e-01,-6.450000e+00
-8.810573e-01,-5.572000e+01
-2.701909e+00,-1.167200e+02
-3.817915e+00,-1.472100e+02
-4.581498e+00,-1.718500e+02
-5.521292e+00,-1.835800e+02
-4.992658e+00,-1.601200e+02
-3.759178e+00,-1.132000e+02
-2.173275e+00,-5.689000e+01
-8.223201e-01,-8.800000e+00
1.174743e-01,2.757000e+01
1.233480e+00,6.745000e+01
2.055800e+00,1.014700e+02
3.348018e+00,1.413500e+02
4.405286e+00,1.730200e+02
5.697504e+00,2.140800e+02
6.872247e+00,2.445700e+02
7.283407e+00,2.516100e+02
6.872247e+00,2.222900e+02
5.932452e+00,1.882700e+02
5.345081e+00,1.659800e+02
-3.759178e+00,-1.483900e+02
-4.405286e+00,-1.730200e+02
-5.697504e+00,-1.859200e+02
-6.637298e+00,-1.847500e+02
-7.459618e+00,-1.777100e+02
-6.637298e+00,-1.566000e+02
-1.879589e+00,-1.466000e+01
0,4.751000e+01
1.409692e+00,8.856000e+01
2.173275e+00,1.202300e+02
4.464023e+00,1.859200e+02
7.812041e+00,2.750700e+02
9.809104e+00,3.044000e+02
1.174743e+01,3.278600e+02
1.374449e+01,3.431100e+02
1.480176e+01,3.501500e+02
1.433186e+01,3.208200e+02
1.280470e+01,2.680400e+02
1.139501e+01,2.164200e+02
7.753304e+00,8.504000e+01
6.637298e+00,4.633000e+01
4.464023e+00,-2.170000e+01
2.114537e+00,-8.152000e+01
-5.873715e-02,-1.331400e+02
-2.173275e+00,-1.612900e+02
-3.230543e+00,-1.659800e+02
-4.346549e+00,-1.671600e+02
-5.462555e+00,-1.636400e+02
-6.637298e+00,-1.589400e+02
-8.516887e+00,-1.519100e+02
-1.221733e+01,-1.366600e+02
-1.468429e+01,-1.249300e+02
-1.298091e+01,-1.049900e+02
-9.985316e+00,-7.801000e+01
-6.754772e+00,-4.047000e+01
-3.994126e+00,-1.760000e+00
-9.397944e-01,5.572000e+01
1.116006e+00,9.208000e+01
3.171806e+00,1.319600e+02
6.343612e+00,200
9.632893e+00,2.645200e+02
1.256975e+01,3.137800e+02
1.468429e+01,3.442800e+02
1.421439e+01,3.173000e+02
1.321586e+01,2.821100e+02
1.215859e+01,2.422300e+02
1.033774e+01,1.788900e+02
6.637298e+00,4.633000e+01
2.525698e+00,-6.393000e+01
4.111601e-01,-1.002900e+02
-1.174743e-01,-1.073300e+02
-1.644640e+00,-1.214100e+02
-4.405286e+00,-1.319600e+02
-8.223201e+00,-1.354800e+02
-1.198238e+01,-1.296200e+02
-1.474302e+01,-1.190600e+02
-1.098385e+01,-8.974000e+01
-7.929515e+00,-5.455000e+01
-5.110132e+00,-1.584000e+01
-1.409692e+00,3.930000e+01
7.048458e-01,7.683000e+01
4.287812e+00,1.448700e+02
6.696035e+00,1.917900e+02
1.051395e+01,2.703800e+02
1.386197e+01,3.243400e+02
1.597651e+01,3.548400e+02
1.744493e+01,3.689100e+02
1.997063e+01,3.829900e+02
2.214391e+01,3.888600e+02
2.490455e+01,3.947200e+02
2.784141e+01,3.982400e+02
2.960352e+01,3.958900e+02
2.596182e+01,2.668600e+02
2.549192e+01,2.645200e+02
2.572687e+01,2.504400e+02
2.378855e+01,1.871000e+02
2.314244e+01,1.894400e+02
2.308370e+01,1.741900e+02
2.114537e+01,1.120200e+02
1.867841e+01,3.812000e+01
1.533040e+01,-4.164000e+01
1.497797e+01,-5.220000e+01
1.444934e+01,-4.751000e+01
1.444934e+01,-6.628000e+01
1.327460e+01,-8.387000e+01
1.162996e+01,-1.096800e+02
1.080764e+01,-1.225800e+02
9.221733e+00,-1.249300e+02
7.342144e+00,-1.284500e+02
3.171806e+00,-1.261000e+02
-4.698972e-01,-1.225800e+02
-5.932452e+00,-1.132000e+02
-1.180617e+01,-1.038100e+02
-1.785609e+01,-9.091000e+01
-2.273128e+01,-7.331000e+01
-2.784141e+01,-6.510000e+01
-2.942731e+01,-6.393000e+01
-2.643172e+01,-4.985000e+01
-2.220264e+01,-3.460000e+01
-1.674009e+01,-1.349000e+01
-1.221733e+01,6.450000e+00
-2.114537e+00,5.572000e+01
4.111601e+00,9.091000e+01
4.992658e+00,8.974000e+01
4.992658e+00,9.912000e+01
1.069016e+01,1.495600e+02
1.186490e+01,1.495600e+02
1.186490e+01,1.624600e+02
1.914831e+01,2.527900e+02
2.331865e+01,3.079200e+02
2.837004e+01,3.642200e+02
2.966226e+01,3.712600e+02
2.842878e+01,3.278600e+02
2.408223e+01,1.788900e+02
1.879589e+01,2.405000e+01
1.662261e+01,-3.343000e+01
1.580029e+01,-4.399000e+01
1.486050e+01,-5.806000e+01
1.350954e+01,-7.566000e+01
1.239354e+01,-8.504000e+01
1.127753e+01,-9.443000e+01
1.121880e+01,-9.443000e+01
9.515419e+00,-9.795000e+01
6.989721e+00,-9.912000e+01
1.233480e+00,-9.795000e+01
-3.641703e+00,-8.504000e+01
-7.812041e+00,-7.683000e+01
-1.215859e+01,-6.862000e+01
-1.738620e+01,-6.510000e+01
-2.290749e+01,-5.924000e+01
-2.948605e+01,-5.103000e+01
-2.226138e+01,-2.639000e+01
-1.656388e+01,-1.114000e+01
-8.046990e+00,2.170000e+01
-3.700441e+00,3.695000e+01
3.348018e+00,6.510000e+01
8.046990e+00,9.208000e+01
1.192364e+01,1.178900e+02
1.656388e+01,1.671600e+02
1.985316e+01,2.105600e+02
2.279001e+01,2.480900e+02
2.419971e+01,2.633400e+02
2.443465e+01,2.199400e+02
2.461087e+01,1.659800e+02

File: braces/force_displacement/Shaback_1A.csv
Displacement [mm],Force [kN]
-1.48E+00,-1.90E+02
-2.24E+00,-2.29E+02
-3.00E+00,-2.68E+02
-3.76E+00,-3.27E+02
-4.77E+00,-3.46E+02
-5.62E+00,-3.71E+02
-4.94E+00,-2.44E+02
-2.91E+00,-6.34E+01
-7.18E-01,1.02E+02
9.71E-01,2.34E+02
3.08E+00,3.56E+02
5.11E+00,4.83E+02
6.12E+00,5.46E+02
6.29E+00,4.34E+02
5.45E+00,3.71E+02
4.18E+00,3.02E+02
2.58E+00,2.34E+02
1.06E+00,1.61E+02
4.22E-02,1.27E+02
-1.22E+00,8.29E+01
-3.34E+00,4.88E+00
6.34E-01,0.00E+00
-3.80E-01,-9.27E+01
-2.07E+00,-2.73E+02
-2.83E+00,-3.22E+02
-3.84E+00,-3.95E+02
-4.52E+00,-5.07E+02
-4.94E+00,-5.80E+02
-5.20E+00,-6.15E+02
-6.38E+00,-7.46E+02
-6.46E+00,-5.66E+02
-6.46E+00,-4.78E+02
-5.11E+00,-2.78E+02
-3.76E+00,-9.76E+01
-2.58E+00,5.85E+01
-4.65E-01,2.10E+02
1.31E+00,3.17E+02
3.34E+00,4.39E+02
4.94E+00,5.32E+02
5.11E+00,4.29E+02
3.42E+00,3.07E+02
2.07E+00,2.00E+02
3.80E-01,1.02E+02
-6.34E-01,1.46E+01
-1.48E+00,-9.27E+01
-2.07E+00,-1.37E+02
-2.49E+00,-2.00E+02
-2.91E+00,-2.73E+02
-3.59E+00,-3.32E+02
-5.03E+00,-3.76E+02
-6.29E+00,-4.10E+02
-7.65E+00,-4.24E+02
-9.25E+00,-4.44E+02
-1.05E+01,-4.49E+02
-1.25E+01,-4.54E+02
-1.38E+01,-4.59E+02
-1.52E+01,-4.49E+02
-1.63E+01,-4.39E+02
-1.66E+01,-3.90E+02
-1.63E+01,-3.46E+02
-1.23E+01,-1.80E+02
-1.10E+01,-1.17E+02
-9.67E+00,-4.39E+01
-7.90E+00,4.39E+01
-6.12E+00,1.22E+02
-3.51E+00,2.24E+02
2.58E+00,4.68E+02
9.67E+00,7.66E+02
9.59E+00,7.66E+02
9.59E+00,6.88E+02
9.33E+00,6.54E+02
8.91E+00,6.15E+02
8.32E+00,5.66E+02
7.22E+00,5.02E+02
6.38E+00,4.29E+02
5.96E+00,3.80E+02
5.28E+00,3.22E+02
4.35E+00,2.39E+02
3.67E+00,1.85E+02
2.83E+00,1.51E+02
2.24E+00,1.07E+02
1.39E+00,4.88E+01
5.49E-01,4.88E+00
-1.27E-01,-7.80E+01
-1.48E+00,-2.00E+02
-1.99E+00,-2.73E+02
-3.00E+00,-3.90E+02
-3.84E+00,-4.93E+02
-4.44E+00,-5.61E+02
-5.28E+00,-6.44E+02
-5.79E+00,-7.12E+02
-6.46E+00,-7.56E+02
-6.63E+00,-8.00E+02
-7.14E+00,-8.44E+02
-7.65E+00,-8.78E+02
-8.15E+00,-9.02E+02
-8.74E+00,-8.93E+02
-1.01E+01,-8.39E+02
-1.12E+01,-7.85E+02
-1.20E+01,-7.46E+02
-1.32E+01,-7.17E+02
-1.46E+01,-6.78E+02
-1.61E+01,-6.39E+02
-1.75E+01,-6.10E+02
-1.76E+01,-5.02E+02
-1.70E+01,-4.44E+02
-1.56E+01,-3.56E+02
-1.48E+01,-3.07E+02
-1.39E+01,-2.29E+02
-1.25E+01,-1.27E+02
-1.14E+01,-3.90E+01
-1.07E+01,1.46E+01
-9.76E+00,7.32E+01
-7.98E+00,1.56E+02
-5.53E+00,2.54E+02
-2.83E+00,3.85E+02
-8.03E-01,4.88E+02
1.39E+00,5.95E+02
3.25E+00,6.78E+02
5.53E+00,7.56E+02
8.24E+00,8.34E+02
1.00E+01,8.83E+02
1.20E+01,9.22E+02
1.49E+01,9.80E+02
1.49E+01,9.80E+02
1.48E+01,8.49E+02
1.38E+01,7.61E+02
1.28E+01,6.73E+02
1.16E+01,5.80E+02
1.05E+01,4.88E+02
9.42E+00,4.15E+02
7.90E+00,3.17E+02
6.88E+00,2.68E+02
5.70E+00,2.15E+02
4.52E+00,1.66E+02
3.42E+00,1.22E+02
1.90E+00,7.80E+01
1.06E+00,2.44E+01
5.49E-01,-4.88E+00
6.34E-01,-9.27E+01
-1.27E-01,-1.37E+02
-1.06E+00,-2.20E+02
-1.73E+00,-2.49E+02
-2.66E+00,-2.98E+02
-3.34E+00,-3.56E+02
-4.44E+00,-4.34E+02
-5.28E+00,-4.83E+02
-6.04E+00,-5.17E+02
-6.97E+00,-5.46E+02
-7.98E+00,-5.76E+02
-9.08E+00,-5.95E+02
-1.02E+01,-6.05E+02
-1.20E+01,-6.00E+02
-1.36E+01,-5.85E+02
-1.49E+01,-5.71E+02
-1.64E+01,-5.51E+02
-1.87E+01,-5.27E+02
-2.07E+01,-5.02E+02
-2.29E+01,-4.83E+02
-2.50E+01,-4.63E+02
-2.65E+01,-4.49E+02
-2.76E+01,-4.39E+02
-2.88E+01,-4.34E+02
-2.92E+01,-4.15E+02
-2.92E+01,-3.61E+02
-2.78E+01,-3.27E+02
-2.27E+01,-1.85E+02
-1.97E+01,-8.78E+01
-1.76E+01,-2.44E+01
-1.62E+01,2.93E+01
-1.27E+01,1.17E+02
-9.42E+00,1.90E+02
-7.48E+00,2.49E+02
-6.04E+00,2.73E+02
-3.25E+00,3.51E+02
-5.49E-01,4.15E+02
1.82E+00,4.83E+02
4.52E+00,5.61E+02
7.05E+00,6.49E+02
1.09E+01,8.15E+02
1.31E+01,9.07E+02
1.49E+01,9.85E+02
1.53E+01,1.01E+03
1.61E+01,1.00E+03
1.59E+01,8.20E+02
1.55E+01,7.51E+02
1.47E+01,6.68E+02
1.38E+01,5.66E+02
1.27E+01,4.63E+02
1.15E+01,3.51E+02
1.04E+01,2.63E+02
9.59E+00,2.00E+02
8.57E+00,1.32E+02
7.98E+00,9.76E+01
7.05E+00,5.85E+01
6.29E+00,1.46E+01
5.28E+00,-6.83E+01
4.10E+00,-1.76E+02
3.17E+00,-2.34E+02
1.99E+00,-3.12E+02
7.18E-01,-3.71E+02
-1.27E-01,-4.05E+02
-1.06E+00,-4.29E+02
-2.07E+00,-4.44E+02
-3.42E+00,-4.63E+02
-4.69E+00,-4.73E+02
-6.46E+00,-4.83E+02
-8.07E+00,-4.78E+02
-9.50E+00,-4.68E+02
-1.12E+01,-4.68E+02
-1.97E+01,-4.39E+02
-2.28E+01,-4.20E+02
-2.59E+01,-4.05E+02
-2.78E+01,-3.85E+02
-2.79E+01,-3.32E+02
-2.37E+01,-2.00E+02
-2.18E+01,-1.32E+02
-2.02E+01,-5.85E+01
-1.92E+01,-2.44E+01
-1.73E+01,4.88E+01
-1.63E+01,7.80E+01
-1.32E+01,1.37E+02
-1.06E+01,1.95E+02
-6.21E+00,3.07E+02
-3.76E+00,3.66E+02
-8.03E-01,4.49E+02
3.80E-01,4.88E+02
1.48E+00,5.22E+02
5.87E+00,6.54E+02
7.48E+00,7.17E+02
8.74E+00,7.37E+02
1.05E+01,7.71E+02
1.34E+01,8.83E+02
1.48E+01,9.41E+02
1.62E+01,1.01E+03
1.79E+01,1.07E+03
1.98E+01,1.15E+03
2.17E+01,1.20E+03
2.33E+01,1.26E+03
2.45E+01,1.29E+03
2.54E+01,1.32E+03
2.59E+01,1.32E+03
2.57E+01,1.07E+03
2.56E+01,1.04E+03
2.47E+01,9.27E+02
2.33E+01,7.66E+02
2.18E+01,6.15E+02
2.04E+01,4.63E+02
1.94E+01,3.80E+02
1.82E+01,2.88E+02
1.69E+01,2.05E+02
1.59E+01,1.32E+02
1.50E+01,8.78E+01
1.41E+01,3.90E+01
1.31E+01,4.88E+00
1.22E+01,-9.27E+01
1.13E+01,-1.90E+02
1.01E+01,-2.93E+02
9.25E+00,-3.66E+02
8.41E+00,-4.20E+02
7.73E+00,-4.54E+02
7.05E+00,-4.88E+02
5.96E+00,-5.12E+02
4.69E+00,-5.27E+02
2.75E+00,-5.27E+02
1.99E+00,-5.07E+02
1.65E+00,-5.07E+02
1.39E+00,-5.22E+02
-1.27E-01,-5.17E+02
-7.18E-01,-5.07E+02
-3.17E+00,-4.98E+02
-5.36E+00,-4.83E+02
-7.90E+00,-4.73E+02
-1.33E+01,-4.34E+02
-1.54E+01,-4.15E+02
-1.67E+01,-4.00E+02
-1.82E+01,-3.76E+02
-1.96E+01,-3.51E+02
-2.12E+01,-3.32E+02
-2.30E+01,-3.17E+02
-2.45E+01,-3.07E+02
-2.65E+01,-2.88E+02
-2.87E+01,-2.73E+02
-3.05E+01,-2.59E+02
-3.32E+01,-2.49E+02
-3.49E+01,-2.39E+02
-3.62E+01,-2.20E+02
-3.60E+01,-1.90E+02
-3.41E+01,-1.56E+02
-2.91E+01,-5.37E+01
-2.84E+01,-5.37E+01
-2.78E+01,-2.93E+01
-2.73E+01,-1.46E+01
-2.39E+01,3.90E+01
-2.14E+01,8.29E+01
-1.92E+01,1.07E+02
-1.72E+01,1.32E+02
-1.41E+01,1.71E+02
-1.18E+01,2.05E+02
-9.17E+00,2.39E+02
-4.18E+00,3.02E+02
-1.90E+00,3.37E+02
1.39E+00,3.95E+02
4.27E+00,4.54E+02
6.80E+00,5.12E+02
9.33E+00,5.85E+02
1.17E+01,6.54E+02
1.51E+01,7.71E+02
1.73E+01,8.54E+02
1.94E+01,9.41E+02
2.12E+01,1.02E+03
2.29E+01,1.10E+03
2.45E+01,1.18E+03
2.60E+01,1.24E+03
2.77E+01,1.31E+03
2.92E+01,1.36E+03
3.05E+01,1.39E+03
3.13E+01,1.39E+03
3.13E+01,1.33E+03
3.21E+01,1.39E+03
3.25E+01,1.41E+03
3.31E+01,1.40E+03
3.32E+01,1.40E+03
3.30E+01,1.25E+03
3.26E+01,1.16E+03
3.20E+01,1.08E+03
3.14E+01,9.85E+02
3.05E+01,8.78E+02
2.99E+01,7.95E+02
2.88E+01,6.88E+02
2.81E+01,6.05E+02
2.70E+01,5.32E+02
2.63E+01,4.63E+02
2.56E+01,3.85E+02
2.49E+01,3.12E+02
2.40E+01,2.59E+02
2.30E+01,1.90E+02
2.22E+01,1.32E+02
2.14E+01,9.76E+01
2.09E+01,6.83E+01
2.03E+01,4.39E+01
1.96E+01,1.95E+01
1.87E+01,-2.44E+01
1.80E+01,-6.83E+01
1.74E+01,-1.27E+02
1.69E+01,-1.95E+02
1.62E+01,-2.59E+02
1.57E+01,-3.22E+02
1.47E+01,-3.95E+02
1.43E+01,-4.05E+02
1.40E+01,-4.29E+02
1.36E+01,-4.63E+02
1.31E+01,-4.88E+02
1.25E+01,-5.07E+02
1.20E+01,-5.17E+02
1.13E+01,-5.27E+02
1.05E+01,-5.27E+02
9.84E+00,-5.27E+02
8.66E+00,-5.22E+02
7.73E+00,-5.07E+02
6.29E+00,-4.78E+02
5.45E+00,-4.54E+02
4.69E+00,-4.39E+02
4.01E+00,-4.24E+02
3.17E+00,-4.05E+02
2.49E+00,-3.95E+02
1.65E+00,-3.80E+02
2.11E-01,-3.56E+02
-5.49E-01,-3.51E+02
-1.22E+00,-3.37E+02
-1.82E+00,-3.32E+02
-2.41E+00,-3.32E+02
-4.35E+00,-3.12E+02
-5.20E+00,-3.02E+02
-6.21E+00,-2.93E+02
-7.48E+00,-2.88E+02
-9.50E+00,-2.78E+02
-1.20E+01,-2.63E+02
-1.34E+01,-2.59E+02
-1.52E+01,-2.44E+02
-1.71E+01,-2.34E+02
-1.90E+01,-2.29E+02
-2.12E+01,-2.20E+02
-2.28E+01,-2.15E+02
-2.49E+01,-2.00E+02
-2.63E+01,-1.95E+02
-2.73E+01,-1.90E+02
-3.11E+01,-1.85E+02
-3.35E+01,-1.71E+02
-3.70E+01,-1.66E+02
-3.95E+01,-1.56E+02

File: braces/force_displacement/Shaback_1B.csv
Displacement [mm],Force [kN]
-1.444992e+00,2.286751e+02
-9.195402e-01,-9.800363e+01
-1.707718e+00,-2.359347e+02
-4.072250e+00,-6.061706e+02
-4.072250e+00,-6.061706e+02
-4.334975e+00,-2.431942e+02
-3.546798e+00,-3.992740e+01
-1.970443e+00,1.923775e+02
-1.970443e+00,1.996370e+02
-6.568145e-01,-3.629764e+00
-1.182266e+00,-1.633394e+02
-5.648604e+00,-8.820327e+02
-5.385878e+00,-5.626134e+02
-5.123153e+00,-3.811252e+02
-3.809524e+00,-1.270417e+02
-9.195402e-01,3.738657e+02
3.940887e-01,7.005445e+02
1.707718e+00,4.900181e+02
1.182266e+00,3.157895e+02
-1.313629e-01,1.705989e+02
-1.182266e+00,-1.705989e+02
-5.648604e+00,-8.675136e+02
-5.385878e+00,-6.715064e+02
-5.123153e+00,-4.174229e+02
-3.809524e+00,-9.800363e+01
2.233169e+00,8.747731e+02
2.233169e+00,8.747731e+02
2.233169e+00,6.352087e+02
3.940887e-01,2.141561e+02
-9.195402e-01,-5.444646e+01
-2.233169e+00,-3.230490e+02
-4.597701e+00,-7.368421e+02
-5.648604e+00,-9.328494e+02
-6.436782e+00,-9.546279e+02
-6.962233e+00,-9.473684e+02
-6.699507e+00,-1.049002e+03
-7.750411e+00,-1.114338e+03
-8.538588e+00,-1.143376e+03
-9.589491e+00,-1.070780e+03
-1.037767e+01,-9.909256e+02
-1.090312e+01,-9.255898e+02
-1.195402e+01,-8.892922e+02
-1.195402e+01,-6.061706e+02
-1.037767e+01,-3.593466e+02
-8.275862e+00,-3.992740e+01
-6.699507e+00,1.633394e+02
-4.334975e+00,4.827586e+02
-3.809524e+00,5.771325e+02
-3.021346e+00,5.989111e+02
-3.021346e+00,6.932849e+02
-2.233169e+00,7.658802e+02
-1.182266e+00,8.166969e+02
-1.182266e+00,9.255898e+02
1.182266e+00,1.092559e+03
1.707718e+00,1.143376e+03
1.707718e+00,1.179673e+03
3.546798e+00,1.274047e+03
5.385878e+00,1.390200e+03
6.699507e+00,1.441016e+03
7.224959e+00,1.245009e+03
7.224959e+00,1.099819e+03
6.699507e+00,9.473684e+02
4.860427e+00,6.860254e+02
3.284072e+00,4.319419e+02
1.970443e+00,2.214156e+02
1.182266e+00,1.343013e+02
1.313629e-01,4.718693e+01
-1.444992e+00,-2.649728e+02
-2.758621e+00,-4.174229e+02
-4.072250e+00,-6.860254e+02
-5.648604e+00,-7.876588e+02
-7.224959e+00,-8.312160e+02
-1.011494e+01,-7.876588e+02
-1.458128e+01,-7.005445e+02
-1.825944e+01,-6.352087e+02
-2.088670e+01,-5.916515e+02
-2.141215e+01,-5.626134e+02
-2.246305e+01,-5.843920e+02
-2.745484e+01,-5.190563e+02
-2.771757e+01,-3.956443e+02
-2.587849e+01,-3.012704e+02
-2.246305e+01,-1.343013e+02
-1.878489e+01,6.896552e+01
-1.221675e+01,3.811252e+02
-7.487685e+00,5.843920e+02
-3.021346e+00,8.239564e+02
3.284072e+00,1.179673e+03
6.436782e+00,1.332123e+03
8.538588e+00,1.455535e+03
1.195402e+01,1.542650e+03
1.221675e+01,1.499093e+03
1.274220e+01,1.564428e+03
1.510673e+01,1.607985e+03
1.983580e+01,1.644283e+03
1.983580e+01,1.549909e+03
1.983580e+01,1.324864e+03
1.931034e+01,1.179673e+03
1.747126e+01,8.384755e+02
1.615764e+01,6.134301e+02
1.458128e+01,4.174229e+02
1.353038e+01,2.359347e+02
1.195402e+01,1.052632e+02
1.011494e+01,-1.343013e+02
8.538588e+00,-2.940109e+02
6.699507e+00,-5.117967e+02
5.911330e+00,-5.843920e+02
4.334975e+00,-6.061706e+02
3.809524e+00,-6.787659e+02
3.021346e+00,-7.005445e+02
1.970443e+00,-7.078040e+02
-3.940887e-01,-6.787659e+02
-2.758621e+00,-6.569873e+02
-7.224959e+00,-5.916515e+02
-1.169130e+01,-5.408348e+02
-1.668309e+01,-5.045372e+02
-2.193760e+01,-4.682396e+02
-2.666667e+01,-4.392015e+02
-3.192118e+01,-4.101633e+02
-3.691297e+01,-3.883848e+02
-3.691297e+01,-4.029038e+02
-3.665025e+01,-3.230490e+02
-3.454844e+01,-2.504537e+02
-3.087028e+01,-1.560799e+02
-2.745484e+01,-4.718693e+01
-2.430213e+01,3.992740e+01
-2.114943e+01,1.343013e+02
-9.852217e+00,3.883848e+02
-6.436782e+00,4.537205e+02
-2.758621e+00,5.626134e+02
3.284072e+00,7.295826e+02
6.962233e+00,8.457350e+02
9.852217e+00,9.618875e+02
1.274220e+01,1.085299e+03
1.589491e+01,1.230490e+03
1.904762e+01,1.382940e+03
2.167488e+01,1.513612e+03
2.403941e+01,1.600726e+03
2.587849e+01,1.637024e+03
2.745484e+01,1.629764e+03
2.745484e+01,1.629764e+03
2.745484e+01,1.484574e+03
2.719212e+01,1.288566e+03
2.640394e+01,1.150635e+03
2.509031e+01,9.328494e+02
2.377668e+01,7.223230e+02
2.272578e+01,5.843920e+02
2.114943e+01,3.303085e+02
1.931034e+01,1.343013e+02
1.773399e+01,-1.088929e+01
1.615764e+01,-1.996370e+02
1.536946e+01,-3.303085e+02
1.431856e+01,-4.174229e+02
1.274220e+01,-5.553539e+02
1.090312e+01,-6.279492e+02
9.064039e+00,-6.424682e+02
6.436782e+00,-6.424682e+02
1.707718e+00,-5.843920e+02
-1.182266e+00,-5.626134e+02
-1.707718e+00,-5.263158e+02
-2.495895e+00,-5.480944e+02
-7.487685e+00,-5.045372e+02
-1.326765e+01,-4.682396e+02
-1.799672e+01,-4.319419e+02
-2.377668e+01,-4.029038e+02
-2.955665e+01,-3.738657e+02
-3.586207e+01,-3.520871e+02
-4.006568e+01,-3.375681e+02
-4.505747e+01,-3.230490e+02
-4.505747e+01,-2.794918e+02
-3.901478e+01,-1.488203e+02
-3.481117e+01,-5.444646e+01
-3.008210e+01,3.992740e+01
-2.430213e+01,1.488203e+02
-1.458128e+01,2.867514e+02
-6.174056e+00,4.101633e+02
-9.195402e-01,4.900181e+02
5.911330e+00,6.279492e+02
9.852217e+00,7.078040e+02
1.326765e+01,8.166969e+02
1.747126e+01,9.546279e+02
2.114943e+01,1.114338e+03
2.430213e+01,1.266788e+03
2.692939e+01,1.382940e+03
2.850575e+01,1.470054e+03
2.929392e+01,1.470054e+03
2.955665e+01,1.470054e+03
3.060755e+01,1.542650e+03
3.139573e+01,1.593466e+03
3.323481e+01,1.637024e+03
3.349754e+01,1.629764e+03
3.428571e+01,1.607985e+03
3.402299e+01,1.506352e+03
3.376026e+01,1.368421e+03
3.323481e+01,1.172414e+03
3.270936e+01,1.012704e+03
3.165846e+01,8.747731e+02
3.060755e+01,7.295826e+02
2.981938e+01,5.989111e+02
2.876847e+01,4.174229e+02
2.771757e+01,3.012704e+02
2.692939e+01,1.705989e+02
2.614122e+01,1.270417e+02
2.509031e+01,3.992740e+01
2.351396e+01,-1.560799e+02
2.167488e+01,-3.375681e+02
1.904762e+01,-5.335753e+02
1.825944e+01,-5.698730e+02
1.694581e+01,-5.989111e+02
1.563218e+01,-5.989111e+02
1.353038e+01,-5.989111e+02
1.011494e+01,-5.698730e+02
6.436782e+00,-5.408348e+02
2.758621e+00,-5.190563e+02
-1.707718e+00,-4.754991e+02
-7.224959e+00,-4.392015e+02
-1.064039e+01,-4.174229e+02
-1.694581e+01,-3.883848e+02
-2.298851e+01,-3.520871e+02
-2.876847e+01,-3.230490e+02
-3.323481e+01,-3.012704e+02
-3.796388e+01,-2.867514e+02
-4.321839e+01,-2.649728e+02
-4.742200e+01,-2.577132e+02
-5.162562e+01,-2.431942e+02
-5.320197e+01,-2.214156e+02
-5.215107e+01,-1.778584e+02
-5.057471e+01,-1.488203e+02
-4.768473e+01,-1.052632e+02
-4.426929e+01,-4.718693e+01
-4.032841e+01,-3.629764e+00
-3.770115e+01,5.444646e+01
-3.376026e+01,8.348457e+01
-2.587849e+01,1.778584e+02
-1.589491e+01,2.722323e+02
-1.142857e+01,3.085299e+02
-8.275862e+00,3.375681e+02
-5.123153e+00,3.666062e+02
3.940887e-01,4.392015e+02
5.123153e+00,5.045372e+02
9.326765e+00,5.626134e+02
1.405583e+01,6.569873e+02
1.931034e+01,7.949183e+02
2.325123e+01,9.255898e+02
2.561576e+01,1.034483e+03
2.876847e+01,1.114338e+03
2.929392e+01,1.186933e+03
3.192118e+01,1.317604e+03
3.454844e+01,1.411978e+03
3.454844e+01,1.201452e+03
3.402299e+01,9.981851e+02
3.323481e+01,8.239564e+02
3.165846e+01,6.206897e+02
3.060755e+01,4.537205e+02
2.955665e+01,3.085299e+02
2.824302e+01,1.705989e+02
2.692939e+01,3.992740e+01
2.561576e+01,-7.622505e+01
2.430213e+01,-2.214156e+02
2.298851e+01,-3.012704e+02
2.141215e+01,-4.101633e+02
2.009852e+01,-4.900181e+02
1.799672e+01,-5.190563e+02
1.536946e+01,-5.190563e+02
1.247947e+01,-5.045372e+02
8.538588e+00,-4.827586e+02
4.597701e+00,-4.392015e+02
3.940887e-01,-3.956443e+02
-5.648604e+00,-3.448276e+02
-9.589491e+00,-3.157895e+02
-1.195402e+01,-2.940109e+02
-1.642036e+01,-2.867514e+02
-2.246305e+01,-2.577132e+02
-2.771757e+01,-2.431942e+02
-3.297209e+01,-2.286751e+02
-3.691297e+01,-2.214156e+02
-4.164204e+01,-2.068966e+02
-4.479475e+01,-1.923775e+02
-4.899836e+01,-1.851180e+02
-5.477833e+01,-1.851180e+02
-5.819376e+01,-1.778584e+02
-6.029557e+01,-1.778584e+02
-6.055829e+01,-1.778584e+02
-6.029557e+01,-1.778584e+02
-6.003284e+01,-1.343013e+02
-5.661741e+01,-8.348457e+01
-5.293924e+01,-2.540835e+01
-4.742200e+01,2.540835e+01
-4.243021e+01,7.622505e+01
-3.822660e+01,9.800363e+01
-3.559934e+01,1.270417e+02
-2.929392e+01,1.633394e+02
-1.983580e+01,2.141561e+02
-1.274220e+01,2.504537e+02
-7.224959e+00,2.722323e+02
-2.495895e+00,3.157895e+02
3.546798e+00,3.811252e+02
8.275862e+00,4.246824e+02
1.274220e+01,5.045372e+02
1.563218e+01,5.698730e+02
2.009852e+01,6.715064e+02
2.351396e+01,7.803993e+02
2.614122e+01,9.038113e+02
2.876847e+01,1.012704e+03
3.113300e+01,1.128857e+03
3.297209e+01,1.259528e+03
3.481117e+01,1.332123e+03
3.402299e+01,1.049002e+03
3.376026e+01,9.110708e+02
3.218391e+01,6.715064e+02
3.113300e+01,5.045372e+02
2.903120e+01,2.214156e+02
2.640394e+01,-3.992740e+01
2.351396e+01,-2.867514e+02
2.009852e+01,-4.392015e+02
1.931034e+01,-4.609800e+02
1.852217e+01,-4.392015e+02
1.720854e+01,-4.754991e+02
1.563218e+01,-4.754991e+02
1.326765e+01,-4.537205e+02
1.090312e+01,-4.392015e+02
7.750411e+00,-3.956443e+02
4.072250e+00,-3.666062e+02
1.313629e-01,-3.303085e+02
-4.860427e+00,-3.012704e+02
-9.589491e+00,-2.649728e+02
-1.458128e+01,-2.431942e+02
-1.904762e+01,-2.286751e+02
-2.403941e+01,-2.141561e+02
-3.034483e+01,-1.996370e+02
-3.586207e+01,-1.923775e+02
-4.637110e+01,-1.778584e+02
-6.213465e+01,-1.633394e+02
-6.738916e+01,-1.488203e+02
-6.738916e+01,-1.052632e+02
-6.239737e+01,-5.444646e+01
-5.609195e+01,3.629764e+00
-5.031199e+01,5.444646e+01
-4.610837e+01,6.896552e+01
-1.458128e+01,2.068966e+02
-7.750411e+00,2.286751e+02
-2.495895e+00,2.649728e+02
4.072250e+00,2.940109e+02
8.275862e+00,3.085299e+02
1.353038e+01,3.448276e+02
1.852217e+01,4.029038e+02
2.298851e+01,5.117967e+02
2.719212e+01,6.061706e+02
2.745484e+01,5.843920e+02
2.929392e+01,5.190563e+02
2.929392e+01,0
