Repository: RESSLab-Team/resslab-hub-data

# Steel braces database

Cyclic and monotonic tests on steel braces (HSS, pipe, W and other shapes) with their gusset plate details, material properties, buckling parameters and the measured force-displacement response.

## Contents

| Path | Contents |
| --- | --- |
| `steel_braces.csv` | Main table, one row per brace test. |
| `steel_braces_data_dictionary.csv` | Data dictionary: name, description, symbol, unit, type, example and nullability of every column of the main table. It is the single reference for what each column expects, so it is not repeated here. |
| `force_displacement/` | Measured force-displacement hysteresis, one CSV per test. |

File: braces/force_displacement/Shaback_2A.csv
Displacement [mm],Force [kN]
-7.814761e-01,8.992806e+00
-1.128799e+00,2.787770e+02
-6.078148e-01,-1.618705e+02
-7.814761e-01,-1.618705e+02
-1.302460e+00,5.395683e+01
-1.302460e+00,2.248201e+02
-4.341534e-01,-6.294964e+01
-1.302460e+00,-2.338129e+02
-2.344428e+00,-4.046763e+02
-3.212735e+00,-5.395683e+02
-3.907381e+00,-7.823741e+02
-4.428365e+00,-8.812950e+02
-4.428365e+00,-8.812950e+02
-4.428365e+00,-7.014388e+02
-4.775687e+00,-5.215827e+02
-4.602026e+00,-3.687050e+02
-4.602026e+00,-2.158273e+02
-3.560058e+00,-4.496403e+01
-2.518090e+00,1.438849e+02
-9.551375e-01,3.776978e+02
2.604920e-01,6.025180e+02
1.997106e+00,8.453237e+02
2.170767e+00,6.384892e+02
2.170767e+00,4.676259e+02
1.823444e+00,3.327338e+02
1.128799e+00,2.248201e+02
6.078148e-01,1.618705e+02
-8.683068e-02,6.294964e+01
-2.604920e-01,-1.079137e+02
-1.997106e+00,-3.327338e+02
-2.865412e+00,-4.586331e+02
-3.039074e+00,-6.115108e+02
-3.733719e+00,-7.284173e+02
-4.775687e+00,-9.442446e+02
-5.817656e+00,-1.070144e+03
-5.817656e+00,-8.633094e+02
-5.817656e+00,-6.924460e+02
-5.643994e+00,-5.125899e+02
-4.949349e+00,-2.877698e+02
-3.212735e+00,5.395683e+01
7.814761e-01,6.924460e+02
2.170767e+00,9.352518e+02
3.039074e+00,9.532374e+02
3.907381e+00,1.034173e+03
3.907381e+00,8.992806e+02
3.907381e+00,7.284173e+02
3.212735e+00,6.474820e+02
1.476122e+00,2.787770e+02
4.341534e-01,9.892086e+01
-6.078148e-01,-1.978417e+02
-3.560058e+00,-5.845324e+02
-3.560058e+00,-6.924460e+02
-4.081042e+00,-8.453237e+02
-5.123010e+00,-9.982014e+02
-6.338640e+00,-1.133094e+03
-7.033285e+00,-1.205036e+03
-7.380608e+00,-1250
-7.727931e+00,-1.348921e+03
-8.422576e+00,-1.348921e+03
-9.117221e+00,-1.357914e+03
-9.464544e+00,-1.474820e+03
-9.811867e+00,-1.519784e+03
-1.068017e+01,-1.402878e+03
-1.120116e+01,-1.232014e+03
-1.102750e+01,-9.982014e+02
-1.068017e+01,-8.183453e+02
-8.769899e+00,-4.226619e+02
-7.727931e+00,-1.708633e+02
-6.512301e+00,8.992806e+00
-4.949349e+00,2.697842e+02
-2.865412e+00,5.395683e+02
-1.823444e+00,7.553957e+02
8.683068e-02,9.262590e+02
8.683068e-02,9.982014e+02
1.649783e+00,1.088129e+03
2.170767e+00,1.214029e+03
2.518090e+00,1.303957e+03
5.296671e+00,1.537770e+03
7.901592e+00,1.753597e+03
9.985528e+00,1.870504e+03
1.033285e+01,1.798561e+03
1.015919e+01,1.681655e+03
1.015919e+01,1.591727e+03
9.638205e+00,1.330935e+03
9.117221e+00,1.187050e+03
8.596237e+00,1.106115e+03
6.859624e+00,7.733813e+02
4.949349e+00,4.766187e+02
3.212735e+00,2.068345e+02
1.476122e+00,8.992806e+00
7.814761e-01,-1.169065e+02
4.341534e-01,-2.158273e+02
-1.128799e+00,-4.586331e+02
-1.997106e+00,-5.665468e+02
-6.685962e+00,-1.187050e+03
-7.554269e+00,-1250
-8.596237e+00,-1.241007e+03
-9.985528e+00,-1.187050e+03
-1.224313e+01,-1.088129e+03
-1.397974e+01,-1.034173e+03
-1.606368e+01,-9.712230e+02
-1.797395e+01,-9.172662e+02
-2.023155e+01,-8.723022e+02
-2.162084e+01,-8.363309e+02
-2.144718e+01,-6.924460e+02
-1.936324e+01,-4.856115e+02
-1.641100e+01,-2.517986e+02
-1.345876e+01,3.597122e+01
-1.050651e+01,2.877698e+02
-8.422576e+00,4.586331e+02
-3.386397e+00,8.183453e+02
-2.865412e+00,8.902878e+02
-1.302460e+00,9.262590e+02
-2.604920e-01,1.115108e+03
4.602026e+00,1.456835e+03
7.033285e+00,1.690647e+03
1.189580e+01,1.960432e+03
1.432706e+01,2.023381e+03
1.519537e+01,2.023381e+03
1.745297e+01,2.077338e+03
1.762663e+01,1.996403e+03
1.762663e+01,1.780576e+03
1.745297e+01,1.627698e+03
1.675832e+01,1.501799e+03
1.519537e+01,1.196043e+03
1.450072e+01,1.061151e+03
1.206946e+01,6.205036e+02
1.085384e+01,4.046763e+02
9.638205e+00,2.338129e+02
8.422576e+00,1.079137e+02
7.554269e+00,4.496403e+01
5.991317e+00,-1.618705e+02
4.428365e+00,-4.046763e+02
3.212735e+00,-6.474820e+02
1.302460e+00,-7.733813e+02
-8.683068e-02,-9.262590e+02
-9.551375e-01,-9.802158e+02
-2.518090e+00,-1.007194e+03
-4.081042e+00,-9.982014e+02
-9.117221e+00,-9.262590e+02
-1.397974e+01,-8.543165e+02
-1.901592e+01,-7.733813e+02
-2.335745e+01,-7.194245e+02
-2.700434e+01,-6.834532e+02
-3.151954e+01,-6.474820e+02
-3.238784e+01,-6.205036e+02
-3.238784e+01,-5.305755e+02
-2.405210e+01,-1.438849e+02
-1.953690e+01,6.294964e+01
-1.571635e+01,2.158273e+02
-3.733719e+00,7.374101e+02
5.296671e+00,1.178058e+03
6.338640e+00,1.196043e+03
9.290883e+00,1.375899e+03
1.363242e+01,1.654676e+03
1.988423e+01,2.023381e+03
2.283647e+01,2.140288e+03
2.457308e+01,2.167266e+03
2.613603e+01,2.131295e+03
2.613603e+01,2.014388e+03
2.613603e+01,1.816547e+03
2.578871e+01,1.645683e+03
2.422576e+01,1.303957e+03
2.248915e+01,9.982014e+02
2.075253e+01,7.014388e+02
1.884226e+01,3.866906e+02
1.693198e+01,1.258993e+02
1.484805e+01,-5.395683e+01
1.450072e+01,-9.892086e+01
1.345876e+01,-2.517986e+02
1.172214e+01,-5.215827e+02
9.638205e+00,-7.284173e+02
6.512301e+00,-9.352518e+02
3.733719e+00,-9.262590e+02
-1.823444e+00,-8.633094e+02
-9.117221e+00,-7.733813e+02
-1.554269e+01,-7.014388e+02
-2.370478e+01,-6.205036e+02
-2.995658e+01,-5.755396e+02
-3.655572e+01,-5.125899e+02
-3.985528e+01,-4.766187e+02
-4.176556e+01,-4.496403e+02
-4.176556e+01,-3.866906e+02
-3.516643e+01,-1.978417e+02
-3.047757e+01,-5.395683e+01
-2.509407e+01,9.892086e+01
-2.023155e+01,2.248201e+02
-1.345876e+01,3.866906e+02
-5.643994e+00,5.665468e+02
2.604920e-01,7.104317e+02
-8.683068e-02,7.104317e+02
6.512301e+00,9.082734e+02
1.154848e+01,1.124101e+03
1.432706e+01,1.241007e+03
1.780029e+01,1.402878e+03
2.109986e+01,1.591727e+03
2.335745e+01,1.690647e+03
2.578871e+01,1.870504e+03
2.839363e+01,2.023381e+03
3.117221e+01,2.131295e+03
3.290883e+01,2.131295e+03
3.290883e+01,1.924460e+03
3.290883e+01,1.789568e+03
3.238784e+01,1.600719e+03
3.169320e+01,1.393885e+03
2.926194e+01,1.007194e+03
2.735166e+01,6.744604e+02
2.561505e+01,4.046763e+02
2.387844e+01,1.618705e+02
2.196816e+01,-2.697842e+01
2.040521e+01,-2.068345e+02
1.936324e+01,-4.046763e+02
1.745297e+01,-6.025180e+02
1.641100e+01,-6.744604e+02
1.536903e+01,-7.823741e+02
1.380608e+01,-8.633094e+02
1.241679e+01,-8.723022e+02
1.102750e+01,-8.812950e+02
9.464544e+00,-8.723022e+02
8.075253e+00,-8.543165e+02
6.164978e+00,-8.273381e+02
4.254703e+00,-8.093525e+02
2.170767e+00,-7.553957e+02
-1.997106e+00,-6.924460e+02
-7.206946e+00,-5.845324e+02
-1.154848e+01,-5.215827e+02
-1.502171e+01,-4.766187e+02
-1.745297e+01,-4.496403e+02
-2.075253e+01,-4.136691e+02
-2.422576e+01,-3.866906e+02
-2.717800e+01,-3.776978e+02
-3.204052e+01,-3.327338e+02
-3.742402e+01,-3.147482e+02
-4.263386e+01,-2.967626e+02
-4.749638e+01,-2.787770e+02
-4.958032e+01,-2.787770e+02
-5.131693e+01,-2.607914e+02
-5.096961e+01,-2.068345e+02
-4.680174e+01,-1.348921e+02
-4.228654e+01,-4.496403e+01
-3.725036e+01,3.597122e+01
-3.290883e+01,9.892086e+01
-2.735166e+01,1.708633e+02
-2.266281e+01,2.158273e+02
-1.623734e+01,2.877698e+02
-1.154848e+01,3.327338e+02
-5.991317e+00,3.956835e+02
-1.302460e+00,4.676259e+02
3.733719e+00,5.575540e+02
8.075253e+00,6.654676e+02
1.154848e+01,7.823741e+02
1.536903e+01,9.442446e+02
1.953690e+01,1.115108e+03
2.248915e+01,1.303957e+03
2.492041e+01,1.447842e+03
2.700434e+01,1.519784e+03
2.700434e+01,0

File: braces/force_displacement/Shaback_2B.csv
Displacement [mm],Force [kN]
-1.17E+00,-1.60E+02
-9.35E-01,6.06E+01
-9.35E-01,2.26E+02
0.00E+00,3.36E+02
2.34E-01,8.26E+01
2.34E-01,-9.36E+01
-1.64E+00,-4.46E+02
-2.34E+00,-5.12E+02
-3.27E+00,-6.11E+02
-3.50E+00,-6.88E+02
-4.44E+00,-7.54E+02
-4.44E+00,-5.56E+02
-4.67E+00,-4.35E+02
-4.67E+00,-3.14E+02
-3.74E+00,-1.60E+02
-2.80E+00,-2.75E+01
-1.64E+00,1.27E+02
0.00E+00,4.46E+02
1.64E+00,6.99E+02
2.80E+00,9.19E+02
3.27E+00,7.32E+02
3.04E+00,5.67E+02
2.57E+00,4.24E+02
2.10E+00,2.70E+02
1.17E+00,1.71E+02
-2.34E+00,-5.56E+02
-4.91E+00,-8.53E+02
-6.07E+00,-1.02E+03
-6.78E+00,-1.14E+03
-6.31E+00,-7.54E+02
-5.84E+00,-5.67E+02
-4.44E+00,-2.37E+02
-2.34E+00,6.06E+01
4.67E-01,5.23E+02
4.21E+00,1.22E+03
4.21E+00,9.63E+02
4.44E+00,7.98E+02
1.64E+00,2.26E+02
-4.67E-01,5.50E+00
-1.40E+00,-1.05E+02
-2.34E+00,-2.92E+02
-2.80E+00,-3.58E+02
-2.80E+00,-4.68E+02
-3.50E+00,-5.67E+02
-4.21E+00,-7.10E+02
-4.91E+00,-9.19E+02
-6.07E+00,-1.07E+03
-7.01E+00,-1.22E+03
-7.71E+00,-1.29E+03
-7.94E+00,-1.35E+03
-8.41E+00,-1.45E+03
-9.58E+00,-1.59E+03
-1.07E+01,-1.69E+03
-1.19E+01,-1.69E+03
-1.21E+01,-1.62E+03
-1.29E+01,-1.55E+03
-1.29E+01,-1.47E+03
-1.33E+01,-1.49E+03
-1.36E+01,-1.48E+03
-1.38E+01,-1.48E+03
-1.36E+01,-1.21E+03
-1.24E+01,-8.64E+02
-1.12E+01,-5.56E+02
-1.00E+01,-3.69E+02
-9.11E+00,-1.82E+02
-8.41E+00,-7.16E+01
-7.48E+00,5.50E+00
-6.31E+00,1.05E+02
-4.91E+00,2.81E+02
-3.74E+00,4.24E+02
-2.80E+00,6.22E+02
-1.40E+00,7.87E+02
-4.67E-01,1.01E+03
7.01E-01,1.14E+03
3.04E+00,1.39E+03
3.27E+00,1.50E+03
5.61E+00,1.73E+03
8.18E+00,1.94E+03
9.11E+00,2.05E+03
9.81E+00,1.84E+03
9.58E+00,1.61E+03
8.64E+00,1.46E+03
7.24E+00,1.13E+03
5.84E+00,8.53E+02
3.74E+00,4.46E+02
9.35E-01,9.36E+01
-1.17E+00,-2.37E+02
-3.97E+00,-6.88E+02
-5.84E+00,-9.19E+02
-8.41E+00,-1.21E+03
-9.35E+00,-1.29E+03
-1.03E+01,-1.37E+03
-1.12E+01,-1.40E+03
-1.36E+01,-1.35E+03
-1.52E+01,-1.26E+03
-1.80E+01,-1.16E+03
-2.01E+01,-1.08E+03
-2.22E+01,-1.04E+03
-2.45E+01,-9.85E+02
-2.45E+01,-8.42E+02
-2.29E+01,-6.66E+02
-2.10E+01,-5.45E+02
-1.94E+01,-3.80E+02
-1.75E+01,-1.71E+02
-1.68E+01,-8.26E+01
-1.52E+01,5.50E+00
-1.31E+01,1.16E+02
-1.12E+01,2.70E+02
-9.11E+00,4.13E+02
-4.21E+00,8.75E+02
-1.64E+00,1.10E+03
-7.01E-01,1.19E+03
7.01E-01,1.33E+03
4.44E+00,1.65E+03
6.78E+00,1.88E+03
1.00E+01,2.15E+03
1.19E+01,2.26E+03
1.43E+01,2.36E+03
1.61E+01,2.45E+03
1.64E+01,2.09E+03
1.50E+01,1.74E+03
1.29E+01,1.30E+03
1.12E+01,9.85E+02
8.88E+00,5.56E+02
7.01E+00,2.70E+02
6.07E+00,1.27E+02
4.67E+00,2.75E+01
3.27E+00,-3.85E+01
1.64E+00,-2.59E+02
-2.34E-01,-5.89E+02
-1.64E+00,-6.66E+02
-2.34E+00,-8.53E+02
-3.74E+00,-9.85E+02
-6.31E+00,-1.15E+03
-1.07E+01,-1.11E+03
-1.29E+01,-1.06E+03
-1.36E+01,-1.01E+03
-1.52E+01,-1.02E+03
-1.89E+01,-9.63E+02
-2.31E+01,-9.08E+02
-2.78E+01,-8.42E+02
-3.06E+01,-8.20E+02
-3.32E+01,-7.98E+02
-3.62E+01,-7.65E+02
-3.62E+01,-6.55E+02
-3.34E+01,-5.34E+02
-2.87E+01,-2.92E+02
-2.73E+01,-2.15E+02
-2.57E+01,-1.05E+02
-2.22E+01,3.85E+01
-1.99E+01,1.16E+02
-1.78E+01,2.15E+02
-1.43E+01,3.91E+02
-2.80E+00,9.63E+02
2.57E+00,1.29E+03
7.24E+00,1.58E+03
9.35E+00,1.76E+03
1.03E+01,1.71E+03
1.07E+01,1.84E+03
1.45E+01,2.11E+03
1.66E+01,2.30E+03
1.94E+01,2.45E+03
2.17E+01,2.54E+03
2.41E+01,2.56E+03
2.43E+01,2.38E+03
2.38E+01,2.05E+03
2.29E+01,1.83E+03
2.17E+01,1.66E+03
2.06E+01,1.37E+03
1.85E+01,9.30E+02
1.68E+01,6.44E+02
1.54E+01,4.24E+02
1.43E+01,2.26E+02
1.24E+01,3.85E+01
1.05E+01,-4.95E+01
8.88E+00,-2.26E+02
7.48E+00,-4.68E+02
6.54E+00,-4.68E+02
6.31E+00,-6.11E+02
5.37E+00,-7.54E+02
4.67E+00,-8.53E+02
3.74E+00,-9.41E+02
2.80E+00,-1.03E+03
1.64E+00,-1.07E+03
-4.67E-01,-1.10E+03
-2.57E+00,-1.07E+03
-3.74E+00,-1.05E+03
-8.64E+00,-9.63E+02
-1.19E+01,-9.19E+02
-1.85E+01,-8.53E+02
-2.52E+01,-7.76E+02
-2.83E+01,-7.43E+02
-3.04E+01,-7.21E+02
-3.34E+01,-7.10E+02
-3.86E+01,-6.66E+02
-4.11E+01,-6.55E+02
-4.32E+01,-6.11E+02
-4.42E+01,-6.44E+02
-4.53E+01,-6.22E+02
-4.63E+01,-6.11E+02
-4.63E+01,-6.22E+02
-4.63E+01,-5.34E+02
-3.74E+01,-2.48E+02
-3.32E+01,-8.26E+01
-3.11E+01,-2.75E+01
-2.29E+01,1.93E+02
-2.34E+00,8.42E+02
3.74E+00,1.08E+03
1.17E+01,1.44E+03
1.61E+01,1.68E+03
1.94E+01,1.91E+03
2.13E+01,1.97E+03
2.55E+01,2.33E+03
2.80E+01,2.52E+03
3.04E+01,2.58E+03
3.20E+01,2.59E+03
3.22E+01,2.46E+03
3.22E+01,2.26E+03
3.15E+01,2.06E+03
3.01E+01,1.77E+03
2.83E+01,1.36E+03
2.66E+01,1.03E+03
2.57E+01,8.31E+02
2.38E+01,5.01E+02
2.27E+01,3.14E+02
2.15E+01,1.71E+02
2.08E+01,8.26E+01
1.96E+01,5.50E+00
1.82E+01,-4.95E+01
1.71E+01,-1.82E+02
1.59E+01,-3.69E+02
1.47E+01,-5.34E+02
1.36E+01,-7.21E+02
1.21E+01,-8.75E+02
1.05E+01,-9.85E+02
8.88E+00,-1.03E+03
7.48E+00,-1.05E+03
5.37E+00,-1.03E+03
2.34E+00,-9.96E+02
2.10E+00,-9.74E+02
0.00E+00,-9.63E+02
-7.01E-01,-8.97E+02
-2.34E+00,-9.08E+02
-1.03E+01,-8.20E+02
-2.03E+01,-7.21E+02
-2.92E+01,-6.44E+02
-3.83E+01,-5.89E+02
-4.88E+01,-5.01E+02
-5.14E+01,-4.68E+02
-5.26E+01,-4.46E+02
-5.35E+01,-4.68E+02
-5.49E+01,-4.46E+02
-5.49E+01,-3.69E+02
-4.46E+01,-9.36E+01
-4.14E+01,-1.65E+01
-3.81E+01,4.95E+01
-3.15E+01,1.49E+02
-2.06E+01,3.58E+02
-1.07E+01,5.45E+02
-3.74E+00,6.66E+02
5.14E+00,9.08E+02
1.10E+01,1.08E+03
1.64E+01,1.27E+03
2.08E+01,1.50E+03
2.34E+01,1.61E+03
2.78E+01,1.93E+03
3.04E+01,2.12E+03
3.34E+01,2.30E+03
3.34E+01,2.30E+03
3.32E+01,1.93E+03
3.22E+01,1.63E+03
3.08E+01,1.36E+03
2.97E+01,1.10E+03
2.78E+01,7.54E+02
2.59E+01,4.24E+02
2.48E+01,2.37E+02
2.31E+01,9.36E+01
2.20E+01,-1.65E+01
2.06E+01,-6.06E+01
1.80E+01,-3.58E+02
1.66E+01,-5.67E+02
1.43E+01,-7.76E+02
1.07E+01,-8.42E+02
5.61E+00,-8.64E+02
9.35E-01,-8.09E+02
-9.58E+00,-6.66E+02
-1.59E+01,-5.78E+02
-2.36E+01,-4.90E+02
-3.22E+01,-4.35E+02
-4.23E+01,-3.91E+02
-5.16E+01,-3.36E+02
-6.33E+01,-2.92E+02
-6.50E+01,-2.92E+02
-6.50E+01,-2.15E+02
-5.68E+01,-8.26E+01
-5.23E+01,5.50E+00
-4.39E+01,1.05E+02
-3.48E+01,2.15E+02
-2.48E+01,3.25E+02
-1.14E+01,4.57E+02
-1.64E+00,5.89E+02
5.84E+00,7.32E+02
1.14E+01,8.75E+02
1.54E+01,1.01E+03
1.85E+01,1.13E+03
1.94E+01,1.06E+03
2.17E+01,1.15E+03
2.31E+01,1.15E+03
2.41E+01,1.07E+03

File: braces/force_displacement/Shaback_3A.csv
Displacement [mm],Force [kN]
-2.439024e-01,-4.222649e+01
-7.317073e-01,1.919386e+01
9.756098e-01,2.418426e+02
7.317073e-01,8.829175e+01
7.317073e-01,-2.687140e+01
0,-1.497121e+02
-7.317073e-01,-2.802303e+02
-5.121951e+00,-7.485605e+02
-5.121951e+00,-7.485605e+02
-5.365854e+00,-4.184261e+02
-5.121951e+00,-3.416507e+02
-4.146341e+00,-1.266795e+02
-1.463415e+00,1.343570e+02
2.439024e-01,3.570058e+02
4.634146e+00,7.408829e+02
4.390244e+00,7.332054e+02
4.634146e+00,6.026871e+02
4.146341e+00,3.953935e+02
2.195122e+00,1.727447e+02
-4.878049e-01,-2.264875e+02
-2.682927e+00,-4.261036e+02
-4.146341e+00,-6.103647e+02
-5.365854e+00,-8.023033e+02
-6.829268e+00,-8.560461e+02
-7.317073e+00,-6.717850e+02
-7.317073e+00,-5.719770e+02
-7.560976e+00,-4.875240e+02
-4.634146e+00,-2.188100e+02
-2.682927e+00,4.222649e+01
3.170732e+00,6.794626e+02
4.390244e+00,8.023033e+02
6.585366e+00,9.635317e+02
6.829268e+00,8.560461e+02
6.829268e+00,7.024952e+02
6.097561e+00,5.950096e+02
4.878049e+00,4.337812e+02
2.682927e+00,2.418426e+02
1.219512e+00,4.222649e+01
2.439024e-01,-9.596929e+01
-1.463415e+00,-3.570058e+02
-3.414634e+00,-5.642994e+02
-6.341463e+00,-7.792706e+02
-7.804878e+00,-7.178503e+02
-9.756098e+00,-6.564299e+02
-1.121951e+01,-6.103647e+02
-1.341463e+01,-5.719770e+02
-1.536585e+01,-5.259117e+02
-1.756098e+01,-4.952015e+02
-1.756098e+01,-4.030710e+02
-1.219512e+01,-1.573896e+02
-10,-3.838772e+00
-6.829268e+00,1.650672e+02
-1.219512e+00,5.259117e+02
1.707317e+00,7.178503e+02
4.390244e+00,9.251440e+02
6.585366e+00,1.047985e+03
9.512195e+00,1.170825e+03
1.243902e+01,1.293666e+03
1.439024e+01,1.339731e+03
1.585366e+01,1.362764e+03
1.634146e+01,1.278311e+03
1.609756e+01,1.163148e+03
1.585366e+01,1.071017e+03
1.512195e+01,9.404990e+02
1.439024e+01,8.560461e+02
1.219512e+01,5.796545e+02
1.024390e+01,3.570058e+02
8.536585e+00,1.880998e+02
6.829268e+00,1.919386e+01
4.390244e+00,-1.650672e+02
3.170732e+00,-2.648752e+02
1.219512e+00,-4.414587e+02
-4.878049e-01,-5.105566e+02
-2.195122e+00,-5.489443e+02
-8.536585e+00,-5.105566e+02
-1.390244e+01,-4.644914e+02
-1.951220e+01,-4.261036e+02
-2.292683e+01,-4.030710e+02
-2.634146e+01,-3.877159e+02
-2.829268e+01,-3.723608e+02
-2.780488e+01,-3.109405e+02
-2.463415e+01,-2.495202e+02
-2.024390e+01,-1.343570e+02
-1.658537e+01,-4.222649e+01
-1.365854e+01,4.222649e+01
-1.048780e+01,1.190019e+02
0,4.721689e+02
2.195122e+00,5.642994e+02
6.341463e+00,7.485605e+02
9.268293e+00,8.714012e+02
1.097561e+01,9.788868e+02
1.365854e+01,1.094050e+03
1.585366e+01,1.209213e+03
1.804878e+01,1.332054e+03
20,1.408829e+03
2.512195e+01,1.447217e+03
2.536585e+01,1.316699e+03
2.512195e+01,1.140115e+03
2.414634e+01,9.942418e+02
2.170732e+01,6.717850e+02
1.951220e+01,4.414587e+02
1.707317e+01,1.957774e+02
1.512195e+01,2.687140e+01
1.341463e+01,-1.266795e+02
1.219512e+01,-2.495202e+02
1.073171e+01,-3.800384e+02
9.268293e+00,-4.491363e+02
8.292683e+00,-4.721689e+02
7.073171e+00,-5.028791e+02
4.878049e+00,-5.105566e+02
2.682927e+00,-4.952015e+02
2.439024e-01,-4.798464e+02
-7.317073e+00,-4.337812e+02
-1.365854e+01,-3.953935e+02
-1.975610e+01,-3.570058e+02
-2.365854e+01,-3.339731e+02
-2.780488e+01,-3.186180e+02
-3.365854e+01,-3.032630e+02
-3.707317e+01,-2.955854e+02
-3.853659e+01,-2.955854e+02
-3.853659e+01,-2.418426e+02
-3.317073e+01,-1.650672e+02
-2.609756e+01,-7.293666e+01
-2.073171e+01,2.687140e+01
-1.341463e+01,1.497121e+02
-4.878049e+00,3.032630e+02
3.414634e+00,4.644914e+02
1.121951e+01,6.794626e+02
1.487805e+01,8.099808e+02
1.780488e+01,9.174664e+02
2.073171e+01,1.071017e+03
2.341463e+01,1.178503e+03
2.365854e+01,1.032630e+03
2.317073e+01,7.946257e+02
2.146341e+01,5.796545e+02
1.926829e+01,3.493282e+02
1.682927e+01,1.266795e+02
1.341463e+01,-8.829175e+01
1.048780e+01,-2.571977e+02
8.780488e+00,-3.032630e+02
6.829268e+00,-3.570058e+02
3.902439e+00,-3.646833e+02
1.951220e+00,-3.723608e+02
-6.341463e+00,-3.570058e+02
-1.390244e+01,-3.416507e+02
-2.146341e+01,-3.186180e+02
-2.707317e+01,-2.879079e+02
-3.024390e+01,-2.648752e+02
-3.512195e+01,-2.341651e+02
-4.268293e+01,-2.111324e+02
-4.780488e+01,-1.957774e+02
-5.414634e+01,-1.804223e+02
-5.804878e+01,-1.650672e+02
-6.243902e+01,-1.420345e+02
-6.487805e+01,-1.343570e+02
-5.951220e+01,-6.525912e+01
-5.292683e+01,-1.919386e+01
-4.707317e+01,3.454894e+01
-4.024390e+01,8.061420e+01
-3.268293e+01,1.343570e+02
-2.243902e+01,1.957774e+02
-1.560976e+01,2.341651e+02
-1.146341e+01,2.725528e+02
-5.121951e+00,3.339731e+02
4.878049e-01,3.800384e+02
7.073171e+00,5.182342e+02
1.121951e+01,6.103647e+02
1.487805e+01,7.101727e+02
1.756098e+01,8.330134e+02
20,9.251440e+02
2.219512e+01,1.032630e+03
2.390244e+01,1.101727e+03
2.341463e+01,8.867562e+02
2.268293e+01,6.948177e+02
2.097561e+01,4.875240e+02
1.878049e+01,2.725528e+02
1.634146e+01,7.293666e+01
1.195122e+01,-1.804223e+02
9.512195e+00,-2.648752e+02
7.073171e+00,-3.109405e+02
4.146341e+00,-3.262956e+02
1.463415e+00,-3.262956e+02
-1.951220e+00,-3.186180e+02
-5.365854e+00,-3.032630e+02
-8.536585e+00,-2.725528e+02
-1.292683e+01,-2.571977e+02
-20,-2.188100e+02
-2.317073e+01,-2.111324e+02
-2.878049e+01,-1.880998e+02
-3.512195e+01,-1.727447e+02
-4.121951e+01,-1.497121e+02
-4.707317e+01,-1.420345e+02
-5.317073e+01,-1.343570e+02
-5.975610e+01,-1.266795e+02
-6.804878e+01,-1.113244e+02
-7.268293e+01,-1.036468e+02
-7.146341e+01,-6.525912e+01
-6.780488e+01,-3.454894e+01
-6.073171e+01,1.151631e+01
-5.195122e+01,5.758157e+01
-4.365854e+01,9.596929e+01
-3.658537e+01,1.266795e+02
-2.390244e+01,1.727447e+02
-1.536585e+01,1.957774e+02
-7.804878e+00,2.418426e+02
-7.317073e-01,2.955854e+02
3.902439e+00,3.570058e+02
1.121951e+01,4.568138e+02
1.121951e+01,0

File: braces/force_displacement/Shaback_3B.csv
Displacement [mm],Force [kN]
7.317073e-01,3.795066e+00
-9.756098e-01,-1.859583e+02
-1.707317e+00,1.404175e+02
-1.219512e+00,4.288425e+02
9.756098e-01,6.489564e+02
1.951220e+00,7.476281e+02
2.195122e+00,4.971537e+02
1.707317e+00,3.833017e+02
1.463415e+00,2.770398e+02
4.878049e-01,1.631879e+02
0,9.487666e+01
-7.317073e-01,-1.138520e+01
-3.658537e+00,-4.667932e+02
-4.634146e+00,-5.351044e+02
-4.878049e+00,-6.034156e+02
-5.365854e+00,-6.565465e+02
-5.853659e+00,-5.047438e+02
-5.365854e+00,-1.935484e+02
-4.390244e+00,-1.138520e+01
-3.170732e+00,1.328273e+02
-1.707317e+00,2.922201e+02
2.439024e-01,5.806452e+02
1.707317e+00,7.400380e+02
2.195122e+00,6.717268e+02
2.195122e+00,5.654649e+02
2.195122e+00,4.440228e+02
1.463415e+00,3.453510e+02
7.317073e-01,2.163188e+02
-4.878049e-01,1.897533e+01
-1.219512e+00,-9.487666e+01
-2.195122e+00,-2.314991e+02
-3.170732e+00,-3.681214e+02
-6.097561e+00,-7.400380e+02
-7.073171e+00,-8.235294e+02
-7.804878e+00,-8.766603e+02
-8.536585e+00,-7.703985e+02
-8.536585e+00,-6.641366e+02
-8.048780e+00,-5.275142e+02
-7.560976e+00,-4.440228e+02
-5.121951e+00,-1.176471e+02
-3.902439e+00,8.728653e+01
-1.707317e+00,3.605313e+02
1.951220e+00,8.007590e+02
3.902439e+00,9.829222e+02
3.902439e+00,8.690702e+02
3.902439e+00,7.400380e+02
3.658537e+00,5.654649e+02
3.170732e+00,5.123340e+02
2.195122e+00,3.149905e+02
4.878049e-01,1.252372e+02
-2.439024e+00,-2.770398e+02
-3.414634e+00,-4.288425e+02
-4.634146e+00,-6.034156e+02
-5.853659e+00,-7.476281e+02
-6.585366e+00,-8.387097e+02
-8.536585e+00,-9.146110e+02
-8.536585e+00,-9.525617e+02
-9.268293e+00,-8.614801e+02
-1.073171e+01,-7.703985e+02
-1.195122e+01,-7.020873e+02
-1.414634e+01,-6.489564e+02
-1.585366e+01,-6.034156e+02
-1.853659e+01,-5.654649e+02
-1.853659e+01,-4.743833e+02
-1.853659e+01,-4.060721e+02
-1.463415e+01,-1.935484e+02
-1.317073e+01,-1.100569e+02
-1.219512e+01,-1.897533e+01
-1.097561e+01,5.692600e+01
-9.512195e+00,1.252372e+02
-3.170732e+00,6.185958e+02
-1.219512e+00,7.855787e+02
4.878049e-01,9.070209e+02
1.951220e+00,9.753321e+02
2.439024e+00,1.051233e+03
3.658537e+00,1.081594e+03
4.146341e+00,1.187856e+03
6.097561e+00,1.233397e+03
6.829268e+00,1.309298e+03
9.756098e+00,1.415560e+03
1.219512e+01,1.468691e+03
1.243902e+01,1.294118e+03
1.195122e+01,1.157495e+03
1.146341e+01,1.028463e+03
9.268293e+00,7.172676e+02
8.292683e+00,6.110057e+02
7.317073e+00,4.743833e+02
5.121951e+00,2.087287e+02
4.146341e+00,1.024668e+02
3.170732e+00,3.415560e+01
2.439024e+00,-3.415560e+01
1.463415e+00,-9.487666e+01
7.317073e-01,-1.783681e+02
7.317073e-01,-2.163188e+02
-2.439024e+00,-4.743833e+02
-3.902439e+00,-5.578748e+02
-5.365854e+00,-5.882353e+02
-7.073171e+00,-5.958254e+02
-9.268293e+00,-5.806452e+02
-1.268293e+01,-5.654649e+02
-1.536585e+01,-5.275142e+02
-1.780488e+01,-5.047438e+02
-2.146341e+01,-4.667932e+02
-2.439024e+01,-4.592030e+02
-2.658537e+01,-4.364326e+02
-2.804878e+01,-4.212524e+02
-2.902439e+01,-3.833017e+02
-2.341463e+01,-1.783681e+02
-2.146341e+01,-1.176471e+02
-20,-5.692600e+01
-1.804878e+01,-1.138520e+01
-1.658537e+01,4.174573e+01
-1.487805e+01,1.024668e+02
-5.365854e+00,4.440228e+02
-2.926829e+00,5.578748e+02
0,7.020873e+02
4.146341e+00,9.146110e+02
6.341463e+00,1.036053e+03
7.560976e+00,1.134725e+03
9.024390e+00,1.172676e+03
1.048780e+01,1.301708e+03
1.219512e+01,1.385199e+03
1.292683e+01,1.423150e+03
1.414634e+01,1.461101e+03
1.536585e+01,1.529412e+03
1.756098e+01,1.567362e+03
1.975610e+01,1.582543e+03
2.073171e+01,1.590133e+03
2.097561e+01,1.574953e+03
2.146341e+01,1.514231e+03
2.121951e+01,1.354839e+03
2.097561e+01,1.240987e+03
2.024390e+01,1.127135e+03
1.975610e+01,1.020873e+03
1.780488e+01,7.628083e+02
1.731707e+01,6.717268e+02
1.536585e+01,4.364326e+02
1.390244e+01,2.770398e+02
1.243902e+01,1.480076e+02
1.097561e+01,1.897533e+01
9.756098e+00,-9.487666e+01
8.536585e+00,-2.011385e+02
5.853659e+00,-4.136622e+02
5.365854e+00,-4.667932e+02
3.902439e+00,-5.275142e+02
2.682927e+00,-5.578748e+02
1.219512e+00,-5.578748e+02
-1.951220e+00,-5.426945e+02
-7.317073e+00,-4.971537e+02
-1.146341e+01,-4.743833e+02
-1.634146e+01,-4.440228e+02
-2.195122e+01,-4.060721e+02
-2.658537e+01,-3.833017e+02
-3.146341e+01,-3.681214e+02
-3.439024e+01,-3.529412e+02
-3.780488e+01,-3.377609e+02
-3.878049e+01,-3.225806e+02
-3.219512e+01,-1.631879e+02
-2.804878e+01,-7.210626e+01
-2.243902e+01,1.897533e+01
-20,5.692600e+01
-1.829268e+01,1.100569e+02
-7.804878e+00,3.149905e+02
-4.146341e+00,3.984820e+02
4.634146e+00,6.489564e+02
6.829268e+00,7.172676e+02
9.024390e+00,8.083491e+02
1.121951e+01,9.070209e+02
1.317073e+01,9.981025e+02
1.487805e+01,1.104364e+03
1.731707e+01,1.210626e+03
1.926829e+01,1.324478e+03
2.146341e+01,1.438330e+03
2.390244e+01,1.529412e+03
2.585366e+01,1.590133e+03
2.756098e+01,1.612903e+03
2.975610e+01,1.620493e+03
3.024390e+01,1.521822e+03
30,1.301708e+03
2.951220e+01,1.180266e+03
2.804878e+01,9.146110e+02
2.512195e+01,5.123340e+02
2.365854e+01,3.757116e+02
2.243902e+01,2.163188e+02
2.048780e+01,7.210626e+01
1.878049e+01,-4.174573e+01
1.756098e+01,-1.783681e+02
1.487805e+01,-3.757116e+02
1.439024e+01,-4.440228e+02
1.317073e+01,-4.743833e+02
1.195122e+01,-4.971537e+02
1.048780e+01,-5.275142e+02
8.780488e+00,-5.275142e+02
6.829268e+00,-5.123340e+02
3.170732e+00,-4.819734e+02
4.878049e-01,-4.667932e+02
-1.219512e+00,-4.592030e+02
-8.048780e+00,-4.136622e+02
-1.121951e+01,-3.908918e+02
-1.536585e+01,-3.757116e+02
-1.951220e+01,-3.605313e+02
-2.292683e+01,-3.529412e+02
-2.512195e+01,-3.529412e+02
-4.073171e+01,-2.922201e+02
-4.317073e+01,-2.922201e+02
-4.560976e+01,-2.922201e+02
-4.756098e+01,-2.770398e+02
-4.902439e+01,-2.694497e+02
-4.902439e+01,-2.618596e+02
-4.829268e+01,-2.390892e+02
-4.682927e+01,-2.163188e+02
-4.414634e+01,-1.859583e+02
-4.121951e+01,-1.480076e+02
-3.707317e+01,-9.487666e+01
-3.268293e+01,-4.174573e+01
-2.804878e+01,1.897533e+01
-2.292683e+01,7.969639e+01
-1.121951e+01,2.314991e+02
-4.878049e+00,3.074004e+02
-2.439024e+00,3.453510e+02
4.878049e+00,4.667932e+02
9.024390e+00,5.502846e+02
1.268293e+01,6.337761e+02
1.609756e+01,7.476281e+02
20,8.918406e+02
2.317073e+01,1.043643e+03
2.609756e+01,1.187856e+03
2.853659e+01,1.301708e+03
3.073171e+01,1.445920e+03
3.292683e+01,1.506641e+03
3.536585e+01,1.567362e+03
3.585366e+01,1.476281e+03
3.585366e+01,1.392789e+03
3.536585e+01,1.195446e+03
3.414634e+01,1.028463e+03
3.243902e+01,7.779886e+02
3.146341e+01,6.413662e+02
30,4.667932e+02
2.853659e+01,2.998102e+02
2.731707e+01,1.480076e+02
2.560976e+01,3.415560e+01
2.390244e+01,-9.487666e+01
2.243902e+01,-2.011385e+02
1.975610e+01,-4.060721e+02
1.853659e+01,-4.592030e+02
1.682927e+01,-4.819734e+02
1.536585e+01,-4.895636e+02
1.073171e+01,-4.667932e+02
7.560976e+00,-4.516129e+02
4.634146e+00,-4.212524e+02
-2.439024e-01,-4.136622e+02
-4.390244e+00,-3.984820e+02
-9.756098e+00,-3.757116e+02
-1.243902e+01,-3.529412e+02
-1.658537e+01,-3.453510e+02
-2.048780e+01,-3.225806e+02
-2.609756e+01,-3.149905e+02
-2.878049e+01,-3.149905e+02
-3.170732e+01,-3.074004e+02
-3.512195e+01,-2.998102e+02
-3.902439e+01,-2.770398e+02
-4.268293e+01,-2.694497e+02
-4.487805e+01,-2.618596e+02
-4.682927e+01,-2.618596e+02
-5.024390e+01,-2.466793e+02
-5.219512e+01,-2.466793e+02
-5.512195e+01,-2.314991e+02
-5.560976e+01,-2.239089e+02
-5.439024e+01,-1.935484e+02
-5.170732e+01,-1.480076e+02
-4.902439e+01,-1.252372e+02
-4.682927e+01,-1.100569e+02
-4.414634e+01,-7.210626e+01
-4.121951e+01,-4.933586e+01
-3.707317e+01,-3.795066e+00
-3.439024e+01,2.656546e+01
-3.073171e+01,4.933586e+01
-2.195122e+01,1.252372e+02
-1.292683e+01,1.859583e+02
-5.853659e+00,2.618596e+02
4.878049e+00,3.757116e+02
8.292683e+00,4.440228e+02
1.292683e+01,5.123340e+02
1.658537e+01,5.958254e+02
2.048780e+01,7.020873e+02
2.463415e+01,8.311195e+02
2.804878e+01,9.677419e+02
3.073171e+01,1.089184e+03
3.317073e+01,1.210626e+03
3.585366e+01,1.324478e+03
3.609756e+01,1.256167e+03
3.609756e+01,1.165085e+03
3.585366e+01,1.043643e+03
3.512195e+01,9.297913e+02
3.463415e+01,7.931689e+02
3.390244e+01,6.869070e+02
3.317073e+01,5.730550e+02
3.195122e+01,4.592030e+02
3.121951e+01,3.529412e+02
2.975610e+01,2.466793e+02
2.878049e+01,1.404175e+02
2.804878e+01,7.969639e+01
2.682927e+01,-1.897533e+01
2.365854e+01,-2.390892e+02
2.243902e+01,-2.922201e+02
2.170732e+01,-3.377609e+02
20,-3.833017e+02
1.731707e+01,-4.060721e+02
1.536585e+01,-3.984820e+02
1.219512e+01,-3.908918e+02
3.170732e+00,-3.757116e+02
-5.658537e+01,-2.314991e+02
-5.682927e+01,-2.314991e+02
-5.585366e+01,-1.783681e+02
-5.463415e+01,-1.252372e+02
-5.268293e+01,-1.024668e+02
-50,-7.969639e+01
-2.731707e+01,7.969639e+01
-3.658537e+00,2.770398e+02
1.243902e+01,4.516129e+02
1.926829e+01,5.806452e+02
2.585366e+01,7.400380e+02
2.975610e+01,8.766603e+02
3.219512e+01,9.905123e+02
3.219512e+01,9.981025e+02
3.658537e+01,1.165085e+03
3.658537e+01,1.089184e+03
3.634146e+01,9.373814e+02
3.536585e+01,7.096774e+02
3.439024e+01,5.806452e+02
3.341463e+01,4.592030e+02
3.195122e+01,3.149905e+02
3.048780e+01,1.707780e+02
2.780488e+01,3.415560e+01
2.634146e+01,-6.451613e+01
2.536585e+01,-1.404175e+02
2.268293e+01,-2.618596e+02
1.975610e+01,-3.377609e+02
1.756098e+01,-3.453510e+02
1.243902e+01,-3.529412e+02
4.878049e+00,-3.377609e+02
1.951220e+00,-3.377609e+02
-6.146341e+01,-2.163188e+02
-6.146341e+01,-2.163188e+02
-6.048780e+01,-1.707780e+02
-5.878049e+01,-1.404175e+02
-5.707317e+01,-1.176471e+02
-4.536585e+01,-4.933586e+01
-9.268293e+00,2.239089e+02
4.146341e+00,3.453510e+02
1.097561e+01,4.060721e+02
1.463415e+01,4.440228e+02
1.804878e+01,5.123340e+02
2.292683e+01,5.958254e+02
2.658537e+01,6.944972e+02
30,8.083491e+02
3.243902e+01,8.918406e+02
3.463415e+01,9.981025e+02
3.658537e+01,1.089184e+03
3.682927e+01,1.028463e+03
3.658537e+01,8.918406e+02
3.658537e+01,8.159393e+02
3.585366e+01,6.641366e+02
3.487805e+01,5.275142e+02
3.317073e+01,3.833017e+02
3.170732e+01,2.390892e+02
2.975610e+01,9.487666e+01
2.634146e+01,-1.176471e+02
2.439024e+01,-2.011385e+02
2.048780e+01,-2.922201e+02
1.804878e+01,-2.998102e+02
1.146341e+01,-3.074004e+02
7.317073e+00,-3.074004e+02
2.926829e+00,-2.998102e+02
-7.317073e-01,-2.922201e+02
-5.365854e+00,-2.770398e+02
-9.512195e+00,-2.770398e+02
-3.365854e+01,-2.011385e+02
-6.146341e+01,-1.783681e+02
-6.146341e+01,-1.783681e+02
-5.902439e+01,-1.252372e+02
-5.658537e+01,-1.024668e+02
-5.292683e+01,-7.210626e+01
-4.804878e+01,-3.415560e+01
-4.317073e+01,-3.795066e+00
-3.731707e+01,3.415560e+01
-3.317073e+01,5.692600e+01
-2.463415e+01,1.100569e+02
-1.731707e+01,1.555977e+02
-7.073171e+00,2.239089e+02
3.902439e+00,3.149905e+02
1.097561e+01,3.681214e+02
1.536585e+01,3.984820e+02
1.926829e+01,4.364326e+02
2.268293e+01,5.199241e+02
2.585366e+01,5.958254e+02
2.853659e+01,6.869070e+02
3.121951e+01,7.855787e+02
3.365854e+01,8.918406e+02
3.585366e+01,9.905123e+02
3.682927e+01,1.043643e+03
3.707317e+01,8.614801e+02
3.658537e+01,7.248577e+02
3.585366e+01,6.110057e+02
3.439024e+01,4.440228e+02
3.341463e+01,3.453510e+02
3.268293e+01,2.770398e+02
3.097561e+01,1.252372e+02
2.951220e+01,5.692600e+01
2.829268e+01,-1.138520e+01
2.560976e+01,-1.859583e+02
2.268293e+01,-2.694497e+02
1.926829e+01,-2.922201e+02
1.439024e+01,-3.074004e+02
9.512195e+00,-2.998102e+02
-7.073171e+00,-2.694497e+02
-1.780488e+01,-2.466793e+02
-2.463415e+01,-2.163188e+02
-3.829268e+01,-1.783681e+02
-4.780488e+01,-1.707780e+02
-5.268293e+01,-1.631879e+02
-6.170732e+01,-1.328273e+02
-5.682927e+01,-6.451613e+01
-5.195122e+01,-2.656546e+01
-4.634146e+01,1.138520e+01
-3.951220e+01,4.933586e+01
-2.853659e+01,1.100569e+02
-1.609756e+01,1.631879e+02
-6.585366e+00,2.011385e+02
0,2.466793e+02
4.390244e+00,2.694497e+02
9.268293e+00,3.149905e+02
1.243902e+01,3.453510e+02
1.585366e+01,3.605313e+02
1.804878e+01,3.681214e+02
1.804878e+01,0

File: braces/force_displacement/Shaback_3C.csv
Displacement [mm],Force [kN]
2.488479e+00,8.715953e+02
3.225806e+00,5.214008e+02
5.222734e-01,1.274319e+02
-7.066052e-01,3.988327e+01
-7.066052e-01,3.988327e+01
-1.198157e+00,3.025292e+02
1.259601e+00,5.914397e+02
2.980031e+00,8.540856e+02
3.471582e+00,5.214008e+02
5.222734e-01,1.536965e+02
-1.198157e+00,-1.177043e+02
-2.181260e+00,5.739300e+01
-9.523810e-01,2.937743e+02
1.259601e+00,6.089494e+02
2.488479e+00,9.678988e+02
4.454685e+00,1.134241e+03
4.454685e+00,7.928016e+02
3.717358e+00,6.527237e+02
1.996928e+00,3.375486e+02
-7.066052e-01,-6.517510e+01
-2.672811e+00,-3.540856e+02
-4.147465e+00,-5.466926e+02
-5.130568e+00,-6.955253e+02
-5.622120e+00,-3.891051e+02
-5.376344e+00,-2.140078e+02
-4.147465e+00,-5.642023e+01
-2.427035e+00,1.449416e+02
-9.523810e-01,4.075875e+02
1.505376e+00,7.227626e+02
2.488479e+00,9.153696e+02
4.454685e+00,1.186770e+03
4.700461e+00,1.002918e+03
4.700461e+00,8.803502e+02
-5.376344e+00,-8.268482e+02
-6.605223e+00,-9.231518e+02
-7.588326e+00,-9.931907e+02
-7.096774e+00,-8.005837e+02
-7.096774e+00,-6.254864e+02
-6.605223e+00,-4.941634e+02
-4.639017e+00,-1.527237e+02
-3.164363e+00,5.739300e+01
-1.198157e+00,3.025292e+02
-9.523810e-01,4.163424e+02
1.013825e+00,5.739300e+02
2.242704e+00,7.315175e+02
2.488479e+00,8.715953e+02
3.225806e+00,1.002918e+03
4.208909e+00,1.142996e+03
4.454685e+00,1.151751e+03
4.946237e+00,9.941634e+02
4.946237e+00,8.365759e+02
4.208909e+00,7.315175e+02
3.717358e+00,5.914397e+02
2.242704e+00,3.287938e+02
7.680492e-01,1.361868e+02
5.222734e-01,1.361868e+01
-2.150538e-01,-5.642023e+01
-9.523810e-01,-1.264591e+02
-2.181260e+00,-3.628405e+02
-3.655914e+00,-5.379377e+02
-4.639017e+00,-6.780156e+02
-5.130568e+00,-8.356031e+02
-6.113671e+00,-9.406615e+02
-8.079877e+00,-9.931907e+02
-8.817204e+00,-9.406615e+02
-1.053763e+01,-8.793774e+02
-1.225806e+01,-8.268482e+02
-1.373272e+01,-7.830739e+02
-1.496160e+01,-7.568093e+02
-1.741935e+01,-7.130350e+02
-1.766513e+01,-6.079767e+02
-1.766513e+01,-5.379377e+02
-1.225806e+01,-1.877432e+02
-7.588326e+00,1.011673e+02
-5.867896e+00,2.324903e+02
-4.608295e-01,8.365759e+02
2.242704e+00,1.116732e+03
4.208909e+00,1.283074e+03
4.946237e+00,1.396887e+03
6.420891e+00,1.545720e+03
9.124424e+00,1.764591e+03
1.084485e+01,1.782101e+03
1.158218e+01,1.887160e+03
1.182796e+01,1.642023e+03
1.133641e+01,1.475681e+03
7.649770e+00,8.103113e+02
3.471582e+00,2.412451e+02
2.980031e+00,1.361868e+02
-9.523810e-01,-1.614786e+02
-2.181260e+00,-3.715953e+02
-6.359447e+00,-6.955253e+02
-7.588326e+00,-7.568093e+02
-1.078341e+01,-7.305447e+02
-1.447005e+01,-6.867704e+02
-1.840246e+01,-6.429961e+02
-2.159754e+01,-6.079767e+02
-2.552995e+01,-5.729572e+02
-2.847926e+01,-5.466926e+02
-2.823349e+01,-4.678988e+02
-2.184332e+01,-2.315175e+02
-1.717358e+01,-5.642023e+01
-1.422427e+01,4.863813e+01
-1.029186e+01,1.799611e+02
-2.181260e+00,6.264591e+02
1.751152e+00,9.153696e+02
6.912442e+00,1.370623e+03
1.010753e+01,1.624514e+03
1.403994e+01,1.922179e+03
1.846390e+01,2.106031e+03
1.944700e+01,2.184825e+03
2.116743e+01,2.176070e+03
2.067588e+01,1.843385e+03
1.944700e+01,1.633268e+03
1.797235e+01,1.335603e+03
1.502304e+01,9.066148e+02
1.084485e+01,3.112840e+02
8.878648e+00,9.241245e+01
7.403994e+00,-3.015564e+01
5.929339e+00,-6.517510e+01
5.192012e+00,-1.964981e+02
2.980031e+00,-5.291829e+02
1.996928e+00,-6.254864e+02
7.680492e-01,-7.042802e+02
-2.918587e+00,-7.130350e+02
-6.605223e+00,-7.042802e+02
-1.004608e+01,-6.342412e+02
-1.668203e+01,-5.817121e+02
-2.454685e+01,-5.291829e+02
-3.069124e+01,-4.854086e+02
-3.339478e+01,-4.766537e+02
-3.683564e+01,-4.678988e+02
-3.929339e+01,-4.328794e+02
-3.880184e+01,-3.628405e+02
-3.290323e+01,-2.577821e+02
-2.602151e+01,-1.001946e+02
-2.086022e+01,4.863813e+00
-1.643625e+01,1.099222e+02
-1.250384e+01,2.237354e+02
-4.393241e+00,4.776265e+02
-7.066052e-01,6.089494e+02
5.929339e+00,9.591440e+02
9.370200e+00,1.142996e+03
1.281106e+01,1.388132e+03
1.526882e+01,1.563230e+03
1.821813e+01,1.782101e+03
2.116743e+01,1.983463e+03
2.387097e+01,2.158560e+03
2.559140e+01,2.246109e+03
2.829493e+01,2.281128e+03
2.976959e+01,2.281128e+03
2.976959e+01,2.088521e+03
2.952381e+01,1.852140e+03
2.829493e+01,1.642023e+03
2.534562e+01,1.186770e+03
2.165899e+01,5.651751e+02
1.944700e+01,2.762646e+02
1.797235e+01,1.274319e+02
1.723502e+01,6.614786e+01
1.526882e+01,-5.642023e+01
1.133641e+01,-5.291829e+02
9.370200e+00,-6.867704e+02
6.912442e+00,-7.130350e+02
4.208909e+00,-6.955253e+02
-1.935484e+00,-6.254864e+02
-9.062980e+00,-5.554475e+02
-1.422427e+01,-5.204280e+02
-2.061444e+01,-4.854086e+02
-2.626728e+01,-4.591440e+02
-4.076805e+01,-4.153696e+02
-4.764977e+01,-3.803502e+02
-4.937020e+01,-3.803502e+02
-4.887865e+01,-3.278210e+02
-4.568356e+01,-2.665370e+02
-3.904762e+01,-1.702335e+02
-3.339478e+01,-9.143969e+01
-2.675883e+01,4.863813e+00
-2.208909e+01,8.365759e+01
-1.791091e+01,1.624514e+02
-1.422427e+01,2.237354e+02
-1.935484e+00,4.601167e+02
1.751152e+00,5.564202e+02
8.141321e+00,7.315175e+02
1.158218e+01,8.803502e+02
1.797235e+01,1.169261e+03
2.215054e+01,1.423152e+03
2.559140e+01,1.659533e+03
2.878648e+01,1.887160e+03
3.149002e+01,2.062257e+03
3.370200e+01,2.193580e+03
3.468510e+01,2.184825e+03
3.443932e+01,1.939689e+03
3.419355e+01,1.817121e+03
3.321045e+01,1.624514e+03
3.222734e+01,1.431907e+03
2.682028e+01,6.177043e+02
2.264209e+01,1.186770e+02
2.141321e+01,3.988327e+01
1.969278e+01,-3.015564e+01
1.846390e+01,-2.752918e+02
1.674347e+01,-4.416342e+02
1.551459e+01,-5.729572e+02
1.379416e+01,-6.342412e+02
1.109063e+01,-6.517510e+02
7.158218e+00,-6.254864e+02
3.471582e+00,-5.992218e+02
2.764977e-01,-5.466926e+02
-8.079877e+00,-5.116732e+02
-1.225806e+01,-4.941634e+02
-1.791091e+01,-4.678988e+02
-2.430108e+01,-4.416342e+02
-3.265745e+01,-4.066148e+02
-3.290323e+01,-3.978599e+02
-4.445469e+01,-3.628405e+02
-5.256528e+01,-3.540856e+02
-5.625192e+01,-3.540856e+02
-5.846390e+01,-3.540856e+02
-6.018433e+01,-3.278210e+02
-5.920123e+01,-2.840467e+02
-5.207373e+01,-2.052529e+02
-4.642089e+01,-1.352140e+02
-4.027650e+01,-6.517510e+01
-3.290323e+01,1.361868e+01
-2.774194e+01,8.365759e+01
-2.184332e+01,1.712062e+02
-1.594470e+01,2.412451e+02
1.751152e+00,4.951362e+02
7.895545e+00,6.177043e+02
1.305684e+01,7.577821e+02
1.772657e+01,9.066148e+02
2.092166e+01,1.037938e+03
2.362519e+01,1.195525e+03
2.804916e+01,1.431907e+03
3.001536e+01,1.563230e+03
3.124424e+01,1.615759e+03
3.099846e+01,1.326848e+03
3.124424e+01,1.116732e+03
3.026114e+01,9.153696e+02
2.829493e+01,6.702335e+02
2.657450e+01,5.126459e+02
2.460829e+01,3.200389e+02
2.337942e+01,1.799611e+02
2.313364e+01,1.887160e+02
1.772657e+01,-1.877432e+02
1.551459e+01,-3.190661e+02
1.256528e+01,-3.978599e+02
9.615975e+00,-4.503891e+02
6.912442e+00,-4.591440e+02
1.505376e+00,-4.678988e+02
-8.079877e+00,-4.328794e+02
-1.840246e+01,-4.328794e+02
-3.019969e+01,-4.066148e+02
-4.199693e+01,-3.628405e+02
-6.239631e+01,-3.103113e+02
-7.050691e+01,-3.015564e+02
-6.976959e+01,-2.490272e+02
-6.043011e+01,-1.789883e+02
-5.207373e+01,-9.143969e+01
-4.347158e+01,4.863813e+00
-3.732719e+01,6.614786e+01
-3.142857e+01,1.186770e+02
-2.528418e+01,1.799611e+02
-1.324117e+01,2.762646e+02
1.453149e+01,7.227626e+02
1.969278e+01,8.891051e+02
2.313364e+01,1.020428e+03
2.706605e+01,1.204280e+03
2.952381e+01,1.326848e+03
3.149002e+01,1.466926e+03
3.149002e+01,1.186770e+03
3.099846e+01,9.854086e+02
3.026114e+01,7.928016e+02
2.878648e+01,5.826848e+02
2.731183e+01,4.338521e+02
2.509985e+01,2.587549e+02
2.264209e+01,7.490272e+01
1.870968e+01,-1.089494e+02
1.625192e+01,-2.140078e+02
1.379416e+01,-3.190661e+02
1.084485e+01,-3.891051e+02
8.632873e+00,-3.978599e+02
5.929339e+00,-4.153696e+02
-2.150538e-01,-4.153696e+02
-7.296467e+01,-2.752918e+02
-7.591398e+01,-2.665370e+02
-7.493088e+01,-2.227626e+02
-7.124424e+01,-1.614786e+02
-6.362519e+01,-1.001946e+02
-5.797235e+01,-5.642023e+01
-5.035330e+01,-3.891051e+00
-4.224270e+01,7.490272e+01
-2.847926e+01,1.624514e+02
-1.741935e+01,2.412451e+02
-4.639017e+00,3.550584e+02
3.717358e+00,4.513619e+02
1.109063e+01,5.564202e+02
1.649770e+01,7.227626e+02
2.362519e+01,9.416342e+02
2.829493e+01,1.134241e+03
3.173579e+01,1.283074e+03
3.149002e+01,1.055447e+03
3.099846e+01,8.628405e+02
3.001536e+01,7.052529e+02
2.829493e+01,5.214008e+02
2.657450e+01,3.550584e+02
2.362519e+01,1.186770e+02
1.649770e+01,-1.614786e+02
1.428571e+01,-2.490272e+02
1.207373e+01,-3.190661e+02
9.861751e+00,-3.715953e+02
6.912442e+00,-3.803502e+02
3.471582e+00,-3.891051e+02
-1.274962e+01,-3.715953e+02
-7.886329e+01,-2.752918e+02
-8.230415e+01,-2.490272e+02
-8.156682e+01,-1.964981e+02
-7.960061e+01,-1.352140e+02
-7.714286e+01,-1.177043e+02
-7.296467e+01,-9.143969e+01
-6.559140e+01,-4.766537e+01
-5.649770e+01,1.361868e+01
-4.838710e+01,6.614786e+01
-3.806452e+01,1.274319e+02
-2.577573e+01,1.974708e+02
-1.987711e+01,2.237354e+02
-2.672811e+00,3.463035e+02
2.734255e+00,4.075875e+02
9.615975e+00,5.214008e+02
2.141321e+01,7.840467e+02
2.657450e+01,9.678988e+02
2.976959e+01,1.081712e+03
3.198157e+01,1.151751e+03
3.173579e+01,9.416342e+02
3.124424e+01,7.665370e+02
3.026114e+01,6.439689e+02
2.829493e+01,4.601167e+02
2.682028e+01,3.025292e+02
2.559140e+01,1.799611e+02
2.337942e+01,7.490272e+01
2.018433e+01,-3.015564e+01
1.453149e+01,-2.315175e+02
1.059908e+01,-3.103113e+02
5.929339e+00,-3.278210e+02
-7.066052e-01,-3.365759e+02
-1.152074e+01,-3.365759e+02
-8.771121e+01,-2.315175e+02
-8.721966e+01,-1.789883e+02
-8.525346e+01,-1.614786e+02
-8.353303e+01,-1.352140e+02
-7.886329e+01,-9.143969e+01
-7.001536e+01,-3.015564e+01
-6.239631e+01,1.361868e+01
-5.133641e+01,7.490272e+01
-4.248848e+01,1.274319e+02
-2.258065e+01,2.324903e+02
-1.299539e+01,2.762646e+02
3.225806e+00,3.988327e+02
8.632873e+00,4.776265e+02
1.600614e+01,6.264591e+02
2.239631e+01,7.490272e+02
2.731183e+01,8.891051e+02
2.976959e+01,9.678988e+02
3.247312e+01,1.020428e+03
3.198157e+01,8.015564e+02
3.124424e+01,7.052529e+02
2.952381e+01,5.126459e+02
2.780338e+01,3.638132e+02
2.387097e+01,1.274319e+02
1.920123e+01,-1.177043e+02
1.256528e+01,-2.490272e+02
9.370200e+00,-2.752918e+02
3.471582e+00,-2.928016e+02
-9.062980e+00,-3.015564e+02
-9.800307e+00,-3.015564e+02
-9.016897e+01,-1.964981e+02
-8.500768e+01,-1.177043e+02
-8.107527e+01,-9.143969e+01
-7.394777e+01,-3.891051e+01
-6.534562e+01,4.863813e+00
-4.617512e+01,1.186770e+02
-2.651306e+01,2.237354e+02
-1.324117e+01,2.675097e+02
-2.672811e+00,3.550584e+02
8.878648e+00,4.951362e+02
1.330261e+01,5.389105e+02
1.870968e+01,6.352140e+02
2.387097e+01,7.402724e+02
2.706605e+01,8.015564e+02
2.903226e+01,8.540856e+02
3.247312e+01,9.066148e+02
3.050691e+01,5.826848e+02
2.804916e+01,3.550584e+02
2.387097e+01,1.186770e+02
1.993856e+01,-3.891051e+01
1.649770e+01,-1.614786e+02
1.330261e+01,-2.490272e+02
8.878648e+00,-2.840467e+02
-9.238095e+01,-1.877432e+02
-8.525346e+01,-1.089494e+02
-8.107527e+01,-1.001946e+02
-7.394777e+01,-2.140078e+01
-6.534562e+01,2.237354e+01
-5.109063e+01,1.011673e+02
-2.626728e+01,2.062257e+02
-4.393241e+00,3.638132e+02
9.124424e+00,4.688716e+02
1.600614e+01,5.564202e+02
2.215054e+01,6.614786e+02
2.657450e+01,7.402724e+02
3.222734e+01,8.453307e+02
3.173579e+01,6.439689e+02
3.001536e+01,4.601167e+02
2.780338e+01,2.762646e+02
2.436252e+01,9.241245e+01
2.043011e+01,-3.015564e+01
1.674347e+01,-1.527237e+02
1.305684e+01,-2.402724e+02
-9.308756e+00,-3.015564e+02
-9.459293e+01,-1.877432e+02
-9.459293e+01,-1.877432e+02
-9.434716e+01,-1.789883e+02
-8.525346e+01,-1.089494e+02
-7.001536e+01,-1.264591e+01
-6.215054e+01,2.237354e+01
-4.273425e+01,1.274319e+02
-2.012289e+01,2.237354e+02
-3.901690e+00,3.638132e+02
6.666667e+00,3.725681e+02
1.207373e+01,4.250973e+02
1.674347e+01,4.601167e+02
2.092166e+01,4.951362e+02
2.387097e+01,5.126459e+02
2.632873e+01,5.126459e+02
3.099846e+01,4.863813e+02
3.099846e+01,0
