Repository: RESSLab-Team/resslab-hub-data

# Steel braces database

Cyclic and monotonic tests on steel braces (HSS, pipe, W and other shapes) with their gusset plate details, material properties, buckling parameters and the measured force-displacement response.

## Contents

| Path | Contents |
| --- | --- |
| `steel_braces.csv` | Main table, one row per brace test. |
| `steel_braces_data_dictionary.csv` | Data dictionary: name, description, symbol, unit, type, example and nullability of every column of the main table. It is the single reference for what each column expects, so it is not repeated here. |
| `force_displacement/` | Measured force-displacement hysteresis, one CSV per test. |

File: braces/force_displacement/Shaback_4A.csv
Displacement [mm],Force [kN]
-2.250000e+00,8.979206e+01
-1.500000e+00,2.126654e+02
-5.000000e-01,3.449905e+02
-2.500000e-01,2.126654e+02
0,1.181474e+02
-2.500000e+00,-3.827977e+02
-4,-3.922495e+02
-4,-4.489603e+02
-4,-6.190926e+02
-4.500000e+00,-7.041588e+02
-5.750000e+00,-7.986767e+02
-6,-8.742911e+02
-6.250000e+00,-6.096408e+02
-6.500000e+00,-4.206049e+02
-5.250000e+00,-1.937618e+02
-4,3.308129e+01
-1.750000e+00,2.788280e+02
-2.500000e-01,4.962193e+02
3,9.499055e+02
3.250000e+00,9.499055e+02
3.500000e+00,8.648393e+02
3.750000e+00,6.947070e+02
3.250000e+00,5.151229e+02
2.750000e+00,3.922495e+02
1.250000e+00,2.032136e+02
-2.500000e-01,-4.725898e+00
-7.500000e-01,-1.937618e+02
-3,-4.206049e+02
-3.750000e+00,-5.434783e+02
-5,-7.797732e+02
-6.250000e+00,-9.499055e+02
-7.500000e+00,-1.044423e+03
-8.250000e+00,-9.593573e+02
-8.250000e+00,-8.081285e+02
-8,-7.136106e+02
-8,-6.096408e+02
-5.750000e+00,-3.071834e+02
-5,-9.924386e+01
-3.500000e+00,1.465028e+02
3.250000e+00,1.034972e+03
4.500000e+00,1.167297e+03
5.500000e+00,1.233459e+03
6.500000e+00,1.101134e+03
6.250000e+00,1.016068e+03
5.750000e+00,8.175803e+02
4,5.812854e+02
2.250000e+00,3.071834e+02
-1.500000e+00,-2.315690e+02
-2.250000e+00,-3.922495e+02
-3.500000e+00,-5.245747e+02
-3.750000e+00,-6.379962e+02
-4,-6.852552e+02
-5.750000e+00,-8.931947e+02
-6.750000e+00,-1.025520e+03
-7.750000e+00,-1.129490e+03
-8,-1.214556e+03
-9,-1.252363e+03
-9.250000e+00,-1.337429e+03
-9.750000e+00,-1.356333e+03
-1.050000e+01,-1.384688e+03
-1.025000e+01,-1.280718e+03
-1.150000e+01,-1.176749e+03
-1.225000e+01,-1.101134e+03
-1.350000e+01,-1.025520e+03
-15,-9.593573e+02
-1.625000e+01,-9.215501e+02
-18,-8.742911e+02
-18,-7.136106e+02
-1.375000e+01,-2.977316e+02
-1.125000e+01,-6.143667e+01
-8.250000e+00,1.843100e+02
-4.750000e+00,5.623819e+02
-2.500000e+00,8.459357e+02
-1.500000e+00,8.742911e+02
-1,9.593573e+02
5.000000e-01,1.006616e+03
5.000000e-01,1.120038e+03
1.250000e+00,1.148393e+03
1.500000e+00,1.242911e+03
3,1.252363e+03
3.500000e+00,1.337429e+03
4.750000e+00,1.431947e+03
5,1.498110e+03
6,1.526465e+03
6.750000e+00,1.611531e+03
8.500000e+00,1.724953e+03
9.250000e+00,1.762760e+03
1.075000e+01,1.819471e+03
12,1.857278e+03
1.375000e+01,1.923440e+03
1.450000e+01,1.923440e+03
1.425000e+01,1.923440e+03
15,1.838374e+03
1.475000e+01,1.715501e+03
1.475000e+01,1.592628e+03
1.475000e+01,1.488658e+03
14,1.365784e+03
1.225000e+01,1.091682e+03
1.075000e+01,8.931947e+02
9.250000e+00,7.041588e+02
7.500000e+00,4.489603e+02
6,2.504726e+02
5,1.275992e+02
4.250000e+00,1.417769e+01
3.250000e+00,-5.198488e+01
2.500000e+00,-9.924386e+01
2,-1.843100e+02
1.500000e+00,-2.504726e+02
5.000000e-01,-4.017013e+02
-5.000000e-01,-5.623819e+02
-1.500000e+00,-6.758034e+02
-2.500000e+00,-7.514178e+02
-3.750000e+00,-8.270321e+02
-5.500000e+00,-9.120983e+02
-7.750000e+00,-8.837429e+02
-1.325000e+01,-8.175803e+02
-2.050000e+01,-7.230624e+02
-2.425000e+01,-6.663516e+02
-2.725000e+01,-6.285444e+02
-2.875000e+01,-6.096408e+02
-2.925000e+01,-5.056711e+02
-2.375000e+01,-2.977316e+02
-2.025000e+01,-1.465028e+02
-1.250000e+01,1.937618e+02
-7,4.678639e+02
-2.750000e+00,7.325142e+02
1.250000e+00,9.404537e+02
6.750000e+00,1.327977e+03
8.500000e+00,1.422495e+03
9,1.498110e+03
13,1.753308e+03
15,1.772212e+03
1.550000e+01,1.876181e+03
1.725000e+01,1.980151e+03
2.175000e+01,2.112476e+03
2.375000e+01,2.103025e+03
24,1.866730e+03
24,1.677694e+03
23,1.460302e+03
2.250000e+01,1.337429e+03
2.125000e+01,1.138941e+03
2.050000e+01,1.016068e+03
1.850000e+01,7.230624e+02
17,5.245747e+02
1.525000e+01,3.166352e+02
1.325000e+01,8.979206e+01
12,-1.417769e+01
10,-1.937618e+02
8.750000e+00,-3.638941e+02
6.750000e+00,-5.812854e+02
5.500000e+00,-7.041588e+02
4.250000e+00,-7.325142e+02
3.250000e+00,-7.986767e+02
2,-8.364839e+02
-10,-7.041588e+02
-1.475000e+01,-6.663516e+02
-2.175000e+01,-6.001890e+02
-2.550000e+01,-5.718336e+02
-2.775000e+01,-5.623819e+02
-3.150000e+01,-5.340265e+02
-3.325000e+01,-5.245747e+02
-3.450000e+01,-4.962193e+02
-3.450000e+01,-4.395085e+02
-3.175000e+01,-3.638941e+02
-2.625000e+01,-2.315690e+02
-2.375000e+01,-1.465028e+02
-1.925000e+01,-1.417769e+01
-15,1.086957e+02
-6,4.111531e+02
2.500000e+00,7.041588e+02
7.250000e+00,9.499055e+02
16,1.403592e+03
1.625000e+01,1.479206e+03
2.025000e+01,1.724953e+03
24,1.951796e+03
2.575000e+01,2.055766e+03
2.875000e+01,2.074669e+03
29,1.876181e+03
2.850000e+01,1.677694e+03
2.650000e+01,1.346881e+03
2.525000e+01,1.129490e+03
23,8.459357e+02
21,5.623819e+02
1.950000e+01,3.544423e+02
1.725000e+01,6.143667e+01
1.625000e+01,-5.198488e+01
15,-9.924386e+01
14,-2.315690e+02
13,-3.260870e+02
11,-5.245747e+02
9.500000e+00,-5.907372e+02
9,-6.852552e+02
8.500000e+00,-7.325142e+02
7.500000e+00,-7.514178e+02
6.500000e+00,-7.703214e+02
4.750000e+00,-7.797732e+02
-7.500000e-01,-7.325142e+02
-1.175000e+01,-6.285444e+02
-1.850000e+01,-5.812854e+02
-25,-5.245747e+02
-37,-4.584121e+02
-4.250000e+01,-4.395085e+02
-4.825000e+01,-4.300567e+02
-5.025000e+01,-4.206049e+02
-5.275000e+01,-3.922495e+02
-5.225000e+01,-3.355388e+02
-4.525000e+01,-2.315690e+02
-3.750000e+01,-8.979206e+01
-29,4.253308e+01
-2.225000e+01,1.559546e+02
7.500000e-01,6.285444e+02
-5.000000e-01,5.718336e+02
6.750000e+00,8.081285e+02
1.125000e+01,9.688091e+02
1.625000e+01,1.157845e+03
1.875000e+01,1.290170e+03
2.125000e+01,1.422495e+03
2.550000e+01,1.668242e+03
2.650000e+01,1.753308e+03
29,1.810019e+03
2.950000e+01,1.469754e+03
2.950000e+01,1.242911e+03
2.875000e+01,1.110586e+03
28,9.877127e+02
2.725000e+01,8.742911e+02
26,7.041588e+02
2.375000e+01,3.827977e+02
2.175000e+01,1.559546e+02
1.875000e+01,-7.088847e+01
1.750000e+01,-1.937618e+02
16,-3.166352e+02
1.475000e+01,-3.827977e+02
13,-4.773157e+02
11,-5.623819e+02
1.025000e+01,-6.190926e+02
6.750000e+00,-6.190926e+02
3.500000e+00,-6.190926e+02
2.500000e-01,-6.190926e+02
-3,-5.907372e+02
-8.750000e+00,-5.623819e+02
-14,-5.340265e+02
-2.225000e+01,-4.962193e+02
-2.875000e+01,-4.678639e+02
-3.425000e+01,-4.395085e+02
-4.275000e+01,-3.827977e+02
-4.950000e+01,-3.544423e+02
-5.525000e+01,-3.260870e+02
-59,-3.071834e+02
-6.275000e+01,-2.882798e+02
-6.350000e+01,-2.504726e+02
-64,-2.599244e+02
-5.750000e+01,-1.465028e+02
-4.725000e+01,-2.362949e+01
-3.775000e+01,9.924386e+01
-2.750000e+01,2.032136e+02
-1.875000e+01,3.071834e+02
-4,5.056711e+02
3.250000e+00,6.285444e+02
7.750000e+00,7.419660e+02
14,9.215501e+02
1.825000e+01,1.110586e+03
2.175000e+01,1.252363e+03
2.525000e+01,1.431947e+03
2.825000e+01,1.630435e+03
2.875000e+01,1.620983e+03
2.925000e+01,1.554820e+03
2.875000e+01,1.365784e+03
2.775000e+01,1.224008e+03
2.650000e+01,9.971645e+02
2.475000e+01,7.325142e+02
2.350000e+01,5.245747e+02
2.150000e+01,2.977316e+02
1.925000e+01,7.088847e+01
17,-1.370510e+02
1.575000e+01,-2.504726e+02
1.325000e+01,-4.395085e+02
8.750000e+00,-5.340265e+02
5,-5.434783e+02
1,-5.434783e+02
-9.750000e+00,-4.773157e+02
-15,-4.111531e+02
-2.150000e+01,-3.827977e+02
-2.850000e+01,-3.260870e+02
-3.475000e+01,-2.977316e+02
-4.125000e+01,-2.788280e+02
-4.975000e+01,-2.504726e+02
-57,-2.410208e+02
-67,-2.221172e+02
-72,-2.032136e+02
-7.425000e+01,-1.937618e+02
-7.425000e+01,-1.559546e+02
-67,-7.088847e+01
-59,-4.725898e+00
-5.125000e+01,6.143667e+01
-4.350000e+01,9.924386e+01
-3.425000e+01,1.654064e+02
-2.175000e+01,2.504726e+02
-1.150000e+01,3.166352e+02
-5,3.733459e+02
5.000000e-01,4.395085e+02
6.250000e+00,5.529301e+02
1.150000e+01,6.758034e+02
15,7.514178e+02
1.850000e+01,8.459357e+02
2.125000e+01,9.593573e+02
23,1.016068e+03
24,1.025520e+03
2.450000e+01,9.026465e+02
2.475000e+01,5.340265e+02
2.675000e+01,5.245747e+02
27,-2.362949e+01

File: braces/force_displacement/Shaback_4B.csv
Displacement [mm],Force [kN]
-6.727829e-01,1.299435e+02
-4.281346e-01,3.954802e+01
-9.174312e-01,-1.694915e+01
-1.896024e+00,7.344633e+01
-2.140673e+00,1.638418e+02
-1.406728e+00,2.994350e+02
-1.162080e+00,3.446328e+02
-6.727829e-01,2.090395e+02
-6.727829e-01,1.412429e+02
-6.727829e-01,1.694915e+01
-1.162080e+00,-3.954802e+01
-1.162080e+00,-1.073446e+02
-1.651376e+00,-2.090395e+02
-1.896024e+00,-2.994350e+02
-2.385321e+00,-4.011299e+02
-3.119266e+00,-5.028249e+02
-3.608563e+00,-6.158192e+02
-4.342508e+00,-6.949153e+02
-5.076453e+00,-7.627119e+02
-5.565749e+00,-8.305085e+02
-6.055046e+00,-8.983051e+02
-6.544343e+00,-9.661017e+02
-6.544343e+00,-8.079096e+02
-6.788991e+00,-7.175141e+02
-6.788991e+00,-5.706215e+02
-6.788991e+00,-4.802260e+02
-6.788991e+00,-3.672316e+02
-6.788991e+00,-2.768362e+02
-6.299694e+00,-1.864407e+02
-5.810398e+00,-1.073446e+02
-5.076453e+00,-2.824859e+01
-4.831804e+00,5.084746e+01
-4.097859e+00,1.299435e+02
-3.853211e+00,1.977401e+02
-3.119266e+00,2.542373e+02
-2.874618e+00,3.559322e+02
-2.140673e+00,4.689266e+02
-1.162080e+00,5.819209e+02
-4.281346e-01,6.949153e+02
7.951070e-01,8.644068e+02
1.773700e+00,9.661017e+02
2.018349e+00,1.033898e+03
2.752294e+00,8.983051e+02
2.752294e+00,8.192090e+02
2.752294e+00,7.062147e+02
2.507645e+00,5.819209e+02
2.262997e+00,4.915254e+02
1.529052e+00,4.011299e+02
7.951070e-01,2.655367e+02
5.504587e-01,1.977401e+02
-4.281346e-01,1.525424e+02
-6.727829e-01,-5.649718e+00
-1.651376e+00,-1.638418e+02
-2.385321e+00,-2.881356e+02
-2.629969e+00,-3.672316e+02
-3.363914e+00,-4.689266e+02
-4.097859e+00,-6.045198e+02
-4.831804e+00,-7.175141e+02
-5.565749e+00,-8.192090e+02
-5.810398e+00,-9.209040e+02
-6.788991e+00,-1.045198e+03
-7.278287e+00,-1.112994e+03
-8.256881e+00,-1.146893e+03
-8.501529e+00,-1.045198e+03
-8.501529e+00,-6.949153e+02
-8.256881e+00,-5.028249e+02
-7.033639e+00,-2.994350e+02
-5.810398e+00,-1.186441e+02
-4.587156e+00,2.824859e+01
-2.385321e+00,3.559322e+02
-1.896024e+00,4.576271e+02
-1.162080e+00,5.480226e+02
-1.834862e-01,7.062147e+02
1.284404e+00,8.644068e+02
1.284404e+00,9.322034e+02
2.507645e+00,1.135593e+03
3.241590e+00,1.248588e+03
3.975535e+00,1.350282e+03
4.709480e+00,1.259887e+03
5.198777e+00,1.146893e+03
4.954128e+00,1.045198e+03
4.464832e+00,9.322034e+02
3.975535e+00,8.531073e+02
3.975535e+00,7.853107e+02
2.018349e+00,4.689266e+02
1.039755e+00,2.655367e+02
7.951070e-01,2.090395e+02
-1.834862e-01,9.604520e+01
-9.174312e-01,-5.084746e+01
-1.651376e+00,-2.090395e+02
-1.651376e+00,-2.881356e+02
-2.140673e+00,-4.124294e+02
-2.629969e+00,-4.915254e+02
-3.363914e+00,-5.932203e+02
-4.342508e+00,-6.949153e+02
-5.076453e+00,-7.966102e+02
-5.321101e+00,-8.757062e+02
-6.788991e+00,-1.056497e+03
-6.788991e+00,-1.146893e+03
-7.033639e+00,-1.214689e+03
-7.522936e+00,-1.293785e+03
-9.235474e+00,-1.225989e+03
-9.480122e+00,-1.384181e+03
-1.021407e+01,-1.237288e+03
-1.119266e+01,-1.146893e+03
-1.290520e+01,-1.079096e+03
-1.437309e+01,-1.033898e+03
-1.608563e+01,-9.887006e+02
-1.706422e+01,-9.661017e+02
-1.755352e+01,-7.853107e+02
-1.681957e+01,-6.045198e+02
-1.559633e+01,-4.350282e+02
-1.388379e+01,-3.107345e+02
-1.266055e+01,-1.864407e+02
-1.168196e+01,-5.084746e+01
-1.045872e+01,7.344633e+01
-9.235474e+00,2.203390e+02
-7.767584e+00,3.672316e+02
-6.299694e+00,5.254237e+02
-2.385321e+00,9.774011e+02
-1.651376e+00,1.090395e+03
3.058104e-01,1.271186e+03
2.262997e+00,1.474576e+03
3.241590e+00,1.666667e+03
4.709480e+00,1.813559e+03
6.177370e+00,1.949153e+03
7.645260e+00,1.949153e+03
7.889908e+00,2.039548e+03
9.113150e+00,2.016949e+03
9.847095e+00,2.209040e+03
1.058104e+01,2.265537e+03
1.131498e+01,2.107345e+03
1.155963e+01,1.960452e+03
1.155963e+01,1.779661e+03
1.107034e+01,1.610169e+03
1.033639e+01,1.440678e+03
9.113150e+00,1.237288e+03
5.932722e+00,6.497175e+02
4.220183e+00,3.672316e+02
2.507645e+00,1.638418e+02
1.529052e+00,5.084746e+01
-6.727829e-01,-2.824859e+01
-1.651376e+00,-2.429379e+02
-1.651376e+00,-2.994350e+02
-1.651376e+00,-4.124294e+02
-2.629969e+00,-5.028249e+02
-3.363914e+00,-6.158192e+02
-4.097859e+00,-6.836158e+02
-5.076453e+00,-7.853107e+02
-5.565749e+00,-8.757062e+02
-7.767584e+00,-9.661017e+02
-1.021407e+01,-9.774011e+02
-1.339450e+01,-9.435028e+02
-1.657492e+01,-8.757062e+02
-1.926606e+01,-8.305085e+02
-2.220183e+01,-7.853107e+02
-2.562691e+01,-7.401130e+02
-2.831804e+01,-7.175141e+02
-3.125382e+01,-6.723164e+02
-3.076453e+01,-6.723164e+02
-3.125382e+01,-5.367232e+02
-2.880734e+01,-3.785311e+02
-2.513761e+01,-2.542373e+02
-2.244648e+01,-1.073446e+02
-2.048930e+01,-5.649718e+00
-1.877676e+01,5.084746e+01
-1.755352e+01,5.084746e+01
-1.755352e+01,1.186441e+02
-1.535168e+01,2.316384e+02
-1.339450e+01,3.446328e+02
-8.501529e+00,6.949153e+02
-5.321101e+00,9.209040e+02
-1.162080e+00,1.214689e+03
4.709480e+00,1.711864e+03
6.177370e+00,1.847458e+03
9.847095e+00,2.129944e+03
1.107034e+01,2.197740e+03
1.180428e+01,2.163842e+03
1.229358e+01,2.288136e+03
1.376147e+01,2.299435e+03
1.425076e+01,2.446328e+03
1.889908e+01,2.559322e+03
2.036697e+01,2.480226e+03
2.061162e+01,2.231638e+03
2.036697e+01,2.005650e+03
1.987768e+01,1.790960e+03
1.914373e+01,1.632768e+03
1.767584e+01,1.350282e+03
1.522936e+01,9.322034e+02
1.400612e+01,7.175141e+02
1.155963e+01,3.559322e+02
1.009174e+01,1.638418e+02
9.602446e+00,8.474576e+01
8.379205e+00,1.694915e+01
6.911315e+00,-9.604520e+01
5.443425e+00,-2.768362e+02
2.018349e+00,-7.627119e+02
-9.174312e-01,-9.096045e+02
-4.097859e+00,-8.870056e+02
-7.767584e+00,-8.531073e+02
-1.339450e+01,-7.740113e+02
-2.146789e+01,-6.949153e+02
-2.905199e+01,-6.158192e+02
-3.443425e+01,-5.819209e+02
-4.055046e+01,-5.706215e+02
-3.932722e+01,-4.350282e+02
-3.296636e+01,-2.316384e+02
-2.782875e+01,-5.084746e+01
-2.171254e+01,1.186441e+02
-1.510703e+01,3.559322e+02
-5.321101e+00,7.740113e+02
5.504587e-01,1.056497e+03
6.666667e+00,1.418079e+03
9.847095e+00,1.644068e+03
1.327217e+01,1.870056e+03
1.425076e+01,2.005650e+03
1.743119e+01,2.197740e+03
2.012232e+01,2.389831e+03
2.354740e+01,2.570621e+03
2.525994e+01,2.604520e+03
2.746177e+01,2.581921e+03
2.770642e+01,2.378531e+03
2.770642e+01,2.084746e+03
2.746177e+01,1.881356e+03
2.452599e+01,1.338983e+03
2.232416e+01,9.774011e+02
1.938838e+01,4.915254e+02
1.767584e+01,2.429379e+02
1.596330e+01,7.344633e+01
1.376147e+01,-5.084746e+01
1.180428e+01,-2.316384e+02
1.082569e+01,-2.429379e+02
1.082569e+01,-4.915254e+02
9.357798e+00,-6.723164e+02
7.889908e+00,-8.305085e+02
6.177370e+00,-8.870056e+02
2.018349e+00,-8.644068e+02
-3.119266e+00,-7.853107e+02
-1.094801e+01,-6.836158e+02
-1.926606e+01,-6.158192e+02
-2.440367e+01,-5.819209e+02
-3.761468e+01,-5.254237e+02
-5.498471e+01,-4.689266e+02
-5.596330e+01,-4.463277e+02
-5.571865e+01,-3.785311e+02
-4.813456e+01,-1.864407e+02
-4.152905e+01,-7.344633e+01
-3.541284e+01,2.824859e+01
-3.003058e+01,1.525424e+02
-2.342508e+01,2.881356e+02
-9.174312e-01,8.305085e+02
7.889908e+00,1.169492e+03
1.253823e+01,1.395480e+03
1.645260e+01,1.610169e+03
2.183486e+01,1.960452e+03
2.477064e+01,2.141243e+03
2.721713e+01,2.276836e+03
2.844037e+01,2.242938e+03
2.844037e+01,2.039548e+03
2.868502e+01,1.790960e+03
2.795107e+01,1.519774e+03
2.697248e+01,1.271186e+03
2.501529e+01,9.435028e+02
2.354740e+01,7.175141e+02
2.134557e+01,4.237288e+02
1.987768e+01,2.203390e+02
1.669725e+01,-3.954802e+01
1.449541e+01,-2.429379e+02
1.229358e+01,-5.028249e+02
1.058104e+01,-6.045198e+02
7.400612e+00,-6.949153e+02
3.241590e+00,-7.175141e+02
-2.385321e+00,-6.949153e+02
-1.388379e+01,-5.932203e+02
-2.758410e+01,-5.367232e+02
-3.957187e+01,-5.254237e+02
-5.180428e+01,-4.689266e+02
-6.110092e+01,-4.350282e+02
-6.721713e+01,-4.237288e+02
-6.697248e+01,-3.107345e+02
-6.159021e+01,-2.203390e+02
-5.522936e+01,-1.186441e+02
-5.009174e+01,-3.954802e+01
-4.519878e+01,3.954802e+01
-3.981651e+01,1.073446e+02
-3.321101e+01,2.316384e+02
-2.978593e+01,2.881356e+02
-2.464832e+01,3.559322e+02
-2.140673e+00,7.514124e+02
4.220183e+00,9.322034e+02
6.911315e+00,9.887006e+02
1.009174e+01,1.101695e+03
1.327217e+01,1.225989e+03
1.669725e+01,1.395480e+03
2.036697e+01,1.553672e+03
2.330275e+01,1.745763e+03
2.648318e+01,1.915254e+03
2.892966e+01,1.994350e+03
2.892966e+01,1.994350e+03
2.941896e+01,1.903955e+03
2.966361e+01,1.440678e+03
2.868502e+01,1.225989e+03
2.746177e+01,9.887006e+02
2.574924e+01,7.514124e+02
2.403670e+01,4.689266e+02
2.281346e+01,2.768362e+02
2.110092e+01,1.186441e+02
1.914373e+01,-3.954802e+01
1.718654e+01,-1.977401e+02
1.474006e+01,-3.559322e+02
1.327217e+01,-4.576271e+02
9.847095e+00,-5.593220e+02
7.889908e+00,-6.045198e+02
4.709480e+00,-6.045198e+02
-3.639144e+01,-4.802260e+02
-4.568807e+01,-4.463277e+02
-5.351682e+01,-4.124294e+02
-6.256881e+01,-3.898305e+02
-7.137615e+01,-3.446328e+02
-7.822630e+01,-3.220339e+02
-7.822630e+01,-2.542373e+02
-7.039755e+01,-1.299435e+02
-6.183486e+01,-1.694915e+01
-5.474006e+01,5.084746e+01
-4.593272e+01,1.638418e+02
-3.908257e+01,2.429379e+02
-3.198777e+01,3.107345e+02
-1.657492e+01,4.689266e+02
-6.055046e+00,6.271186e+02
-1.406728e+00,7.175141e+02
6.666667e+00,8.644068e+02
1.082569e+01,1.011299e+03
1.547401e+01,1.169492e+03
2.012232e+01,1.372881e+03
2.477064e+01,1.587571e+03
2.746177e+01,1.723164e+03
2.966361e+01,1.836158e+03
2.990826e+01,1.587571e+03
2.990826e+01,1.271186e+03
2.966361e+01,1.079096e+03
2.844037e+01,8.757062e+02
2.672783e+01,6.384181e+02
2.428135e+01,3.672316e+02
2.256881e+01,2.090395e+02
2.085627e+01,5.084746e+01
1.816514e+01,-1.186441e+02
1.571865e+01,-2.881356e+02
1.180428e+01,-4.463277e+02
9.113150e+00,-5.028249e+02
5.198777e+00,-5.141243e+02
5.504587e-01,-5.254237e+02
-4.587156e+00,-5.254237e+02
-1.021407e+01,-5.141243e+02
-1.926606e+01,-4.802260e+02
-3.614679e+01,-3.898305e+02
-4.886850e+01,-3.220339e+02
-6.036697e+01,-2.994350e+02
-7.529052e+01,-2.655367e+02
-8.678899e+01,-2.429379e+02
-9.021407e+01,-2.203390e+02
-9.045872e+01,-1.299435e+02
-7.798165e+01,-1.694915e+01
-6.844037e+01,8.474576e+01
-5.522936e+01,1.977401e+02
-4.348624e+01,2.542373e+02
-2.807339e+01,3.898305e+02
-7.767584e+00,5.706215e+02
-3.119266e+00,6.045198e+02
1.039755e+00,6.949153e+02
9.602446e+00,8.644068e+02
1.351682e+01,9.774011e+02
1.792049e+01,1.135593e+03
2.330275e+01,1.384181e+03
2.746177e+01,1.610169e+03
2.917431e+01,1.677966e+03
2.941896e+01,1.677966e+03
2.941896e+01,1.485876e+03
2.966361e+01,1.192090e+03
2.892966e+01,9.661017e+02
2.746177e+01,7.627119e+02
2.574924e+01,5.141243e+02
1.987768e+01,-1.694915e+01
1.547401e+01,-3.333333e+02
1.376147e+01,-4.689266e+02
8.868502e+00,-4.915254e+02
-9.174312e-01,-4.915254e+02
-5.810398e+00,-4.576271e+02
-1.192661e+01,-4.237288e+02
-1.486239e+01,-4.237288e+02
-1.926606e+01,-3.785311e+02
-2.562691e+01,-3.333333e+02
-3.198777e+01,-3.333333e+02
-3.883792e+01,-3.107345e+02
-4.519878e+01,-2.881356e+02
-5.229358e+01,-2.655367e+02
-5.938838e+01,-2.542373e+02
-6.868502e+01,-2.429379e+02
-7.357798e+01,-2.203390e+02
-8.214067e+01,-2.203390e+02
-8.801223e+01,-2.090395e+02
-9.070336e+01,-1.751412e+02
-8.434251e+01,-6.214689e+01
-7.504587e+01,2.824859e+01
-7.015291e+01,6.214689e+01
-5.987768e+01,1.412429e+02
-4.886850e+01,2.203390e+02
-4.055046e+01,2.655367e+02
-2.024465e+01,4.011299e+02
-1.094801e+01,4.350282e+02
-6.299694e+00,4.689266e+02
-2.385321e+00,5.141243e+02
1.529052e+00,5.254237e+02
4.709480e+00,5.480226e+02
6.177370e+00,5.480226e+02
8.134557e+00,5.932203e+02
1.253823e+01,6.045198e+02
1.302752e+01,6.384181e+02
1.571865e+01,5.819209e+02
1.718654e+01,4.689266e+02
1.840979e+01,3.898305e+02
1.865443e+01,2.316384e+02
1.865443e+01,7.344633e+01

File: braces/force_displacement/Takeuchi_Matsui_1028.csv
Displacement [mm],Force [kN]
1.600851e+00,9.387018e+01
-1.600851e+00,-1.211228e+02
-4.002128e+00,-2.074228e+02
-6.003191e+00,-2.361895e+02
-6.403404e+00,-1.953105e+02
-7.604043e+00,-1.604877e+02
-7.604043e+00,-1.226368e+02
-8.404468e+00,-9.387018e+01
-1.200638e+01,-7.418772e+01
-9.605106e+00,-4.239298e+01
-7.604043e+00,-7.570175e+00
-3.601915e+00,6.207544e+01
-4.002128e-01,1.362632e+02
2.401277e+00,2.028807e+02
4.402340e+00,2.422456e+02
7.604043e+00,2.755544e+02
1.200638e+01,2.997789e+02
1.240660e+01,2.770684e+02
7.604043e+00,7.721579e+01
6.403404e+00,1.665439e+01
5.202766e+00,-2.271053e+01
3.201702e+00,-6.813158e+01
2.001064e+00,-8.175789e+01
0,-8.327193e+01
-2.801489e+00,-7.267368e+01
-6.803617e+00,-5.904737e+01
-1.040553e+01,-4.996316e+01
-4.002128e+00,-1.211228e+01
8.004255e-01,4.390702e+01
5.202766e+00,1.090105e+02
7.604043e+00,1.559456e+02
9.605106e+00,1.968246e+02
1.120596e+01,2.240772e+02
1.240660e+01,2.619281e+02
1.000532e+01,1.710860e+02
8.804681e+00,1.135526e+02
6.803617e+00,5.601930e+01
4.002128e+00,-4.693509e+01
3.601915e+00,-7.721579e+01
4.002128e-01,-6.813158e+01
-4.402340e+00,-6.056140e+01
-2.321234e+01,-3.936491e+01
-1.400745e+01,-7.570175e+00
-8.004255e+00,2.422456e+01
-1.600851e+00,4.844912e+01
4.002128e+00,9.538421e+01
1.000532e+01,1.877404e+02
1.360723e+01,2.361895e+02
1.640872e+01,2.800965e+02
1.881000e+01,3.028070e+02
2.801489e+01,3.118912e+02
2.841511e+01,3.118912e+02
2.841511e+01,3.103772e+02
2.841511e+01,2.816105e+02
2.721447e+01,2.331614e+02
2.561362e+01,1.847123e+02
2.281213e+01,6.207544e+01
1.881000e+01,-5.299123e+01
1.800957e+01,-7.115965e+01
1.360723e+01,-7.418772e+01
1.040553e+01,-6.207544e+01
6.403404e+00,-5.299123e+01
8.004255e-01,-4.542105e+01
-5.602979e+00,-3.936491e+01
-1.440766e+01,-3.633684e+01
-2.041085e+01,-2.876667e+01
-3.081638e+01,-2.119649e+01
-3.681957e+01,-1.514035e+01
-3.922085e+01,-1.059825e+01
-4.042149e+01,-1.059825e+01
-2.881532e+01,3.028070e+00
-1.600851e+01,1.059825e+01
-9.605106e+00,1.665439e+01
2.801489e+00,3.028070e+01
9.204894e+00,4.996316e+01
1.360723e+01,7.418772e+01
1.760936e+01,9.841228e+01
2.041085e+01,1.347491e+02
2.321234e+01,1.650298e+02
2.641404e+01,2.074228e+02
2.881532e+01,2.664702e+02
2.881532e+01,2.649561e+02
2.321234e+01,3.633684e+01
2.201170e+01,-1.514035e+00
2.121128e+01,-3.028070e+01
2.041085e+01,-4.239298e+01
1.680894e+01,-5.147719e+01
1.200638e+01,-4.693509e+01
-2.401277e+00,-4.087895e+01
-1.320702e+01,-3.330877e+01
-2.441298e+01,-2.573860e+01
-4.122191e+01,-9.084211e+00
-3.161681e+01,-1.514035e+00
-1.840979e+01,7.570175e+00
-1.600851e+00,2.573860e+01
5.602979e+00,3.936491e+01
1.280681e+01,6.207544e+01
1.600851e+01,8.175789e+01
2.121128e+01,1.165807e+02
3.161681e+01,2.467877e+02
3.441830e+01,2.800965e+02
3.681957e+01,2.997789e+02
4.082170e+01,3.103772e+02
4.882596e+01,3.179474e+02
5.923149e+01,3.164333e+02
5.923149e+01,3.164333e+02
5.923149e+01,3.164333e+02
6.003191e+01,2.952368e+02
5.082702e+01,-3.330877e+01
4.922617e+01,-5.753333e+01
4.802553e+01,-6.813158e+01
4.322298e+01,-5.450526e+01
3.842043e+01,-3.633684e+01
3.001596e+01,-2.573860e+01
2.441298e+01,-2.422456e+01
1.560830e+01,-1.816842e+01
5.602979e+00,-1.514035e+01
2.001064e+00,-1.514035e+01
-2.201170e+01,-1.211228e+01
-3.641936e+01,-6.056140e+00
-4.322298e+01,-6.056140e+00
-2.121128e+01,3.028070e+00
-4.002128e+00,7.570175e+00
1.040553e+01,1.514035e+01
2.081106e+01,1.968246e+01
3.401809e+01,3.633684e+01
4.002128e+01,5.450526e+01
4.442362e+01,7.872982e+01
4.802553e+01,1.150667e+02
5.042681e+01,1.423193e+02
5.482915e+01,2.134789e+02
5.843106e+01,2.634421e+02
5.963170e+01,2.861526e+02
5.562957e+01,1.438333e+02
5.162745e+01,7.570175e+00
5.002660e+01,-4.693509e+01
4.842574e+01,-7.267368e+01
4.242255e+01,-6.207544e+01
3.361787e+01,-4.996316e+01
2.401277e+01,-3.633684e+01
1.800957e+01,-2.573860e+01
1.120596e+01,-2.119649e+01
-1.160617e+01,-1.211228e+01
-4.562426e+01,-6.056140e+00
-1.240660e+01,4.542105e+00
4.402340e+00,1.211228e+01
1.760936e+01,1.816842e+01
3.081638e+01,2.271053e+01
3.601915e+01,2.725263e+01
4.282277e+01,4.239298e+01
4.802553e+01,6.813158e+01
5.082702e+01,9.538421e+01
5.362851e+01,1.377772e+02
5.683021e+01,1.635158e+02
6.003191e+01,1.695719e+02
6.123255e+01,1.589737e+02
6.003191e+01,1.074965e+02
5.843106e+01,6.813158e+01
5.683021e+01,1.211228e+01
5.602979e+01,-3.179474e+01
5.482915e+01,-4.996316e+01
5.282809e+01,-3.028070e+01
5.162745e+01,-1.816842e+01
4.642468e+01,-1.059825e+01
4.202234e+01,-6.056140e+00
3.762000e+01,-1.514035e+00
-4.802553e+01,-6.056140e+00
4.802553e+01,1.514035e+00
5.482915e+01,7.570175e+00
5.723043e+01,2.725263e+01
5.963170e+01,7.872982e+01
6.123255e+01,6.056140e+01
6.203298e+01,4.542105e+01
6.283340e+01,2.573860e+01
6.523468e+01,1.514035e+01
6.883660e+01,1.514035e+00
7.243851e+01,-1.514035e+00

File: braces/force_displacement/Takeuchi_Matsui_1228.csv
Displacement [mm],Force [kN]
2.411538e-01,-8.862385e+00
2.411538e-01,7.798899e+01
9.646154e-01,6.646789e+01
4.823077e-01,-7.976147e+00
-9.646154e-01,-4.962936e+01
-3.858462e+00,-1.329358e+02
-4.581923e+00,-5.671927e+01
-1.181654e+01,-3.810826e+01
-8.922692e+00,-2.835963e+01
-6.511154e+00,-7.089908e+00
-3.858462e+00,2.126972e+01
-1.205769e+00,5.494679e+01
2.411538e-01,9.482752e+01
1.446923e+00,1.205284e+02
2.893846e+00,1.453431e+02
4.099615e+00,1.674991e+02
6.028846e+00,1.887688e+02
8.440385e+00,2.011761e+02
1.085192e+01,2.073798e+02
1.374577e+01,2.118110e+02
9.887308e+00,3.367706e+01
6.270000e+00,-4.076697e+01
4.099615e+00,-4.519817e+01
1.688077e+00,-4.342569e+01
-2.411538e+00,-3.722202e+01
-7.716923e+00,-3.279083e+01
-1.374577e+01,-2.835963e+01
-2.266846e+01,-2.392844e+01
-1.229885e+01,-1.772477e+00
-6.028846e+00,9.748624e+00
-1.446923e+00,1.683853e+01
2.411538e+00,3.190459e+01
5.546538e+00,5.228807e+01
9.405000e+00,1.010312e+02
1.157538e+01,1.426844e+02
1.326346e+01,1.781339e+02
1.157538e+01,1.045761e+02
1.061077e+01,6.558165e+01
9.887308e+00,3.456330e+01
8.199231e+00,-6.203670e+00
7.234615e+00,-2.835963e+01
6.028846e+00,-4.076697e+01
3.858462e+00,-4.431193e+01
1.446923e+00,-4.076697e+01
-2.411538e+00,-3.544954e+01
-7.716923e+00,-3.279083e+01
-1.446923e+01,-2.835963e+01
-2.218615e+01,-2.481468e+01
-1.254000e+01,-1.772477e+00
-5.546538e+00,1.063486e+01
-2.411538e-01,1.772477e+01
2.411538e+00,2.747339e+01
5.064231e+00,3.810826e+01
7.234615e+00,6.292294e+01
1.422808e+01,1.595229e+02
1.639846e+01,1.816789e+02
1.784538e+01,1.949725e+02
1.905115e+01,2.047211e+02
2.146269e+01,2.100385e+02
2.628577e+01,2.135835e+02
2.966192e+01,2.126972e+02
2.580346e+01,1.949725e+01
2.218615e+01,-3.633578e+01
2.146269e+01,-4.076697e+01
1.953346e+01,-4.076697e+01
1.760423e+01,-4.076697e+01
1.495154e+01,-3.722202e+01
1.302231e+01,-3.367706e+01
1.061077e+01,-3.101835e+01
8.440385e+00,-3.013211e+01
4.340769e+00,-2.658716e+01
0,-2.304220e+01
-2.652692e+00,-2.126972e+01
-2.917962e+01,-1.772477e+01
-1.760423e+01,-2.658716e+00
-1.374577e+01,2.658716e+00
-9.405000e+00,8.862385e+00
-3.135000e+00,1.329358e+01
4.099615e+00,1.683853e+01
7.475769e+00,2.038349e+01
1.254000e+01,2.835963e+01
1.615731e+01,3.810826e+01
1.905115e+01,5.494679e+01
2.170385e+01,7.178532e+01
2.339192e+01,9.039633e+01
2.508000e+01,1.090073e+02
2.676808e+01,1.285046e+02
2.869731e+01,1.559780e+02
2.845615e+01,1.267321e+02
2.797385e+01,1.045761e+02
2.700923e+01,6.646789e+01
2.628577e+01,4.253945e+01
2.532115e+01,7.089908e+00
2.266846e+01,-1.152110e+01
1.953346e+01,-2.392844e+01
1.712192e+01,-3.013211e+01
1.422808e+01,-3.101835e+01
1.061077e+01,-3.013211e+01
4.581923e+00,-2.835963e+01
4.823077e-01,-2.392844e+01
-2.652692e+00,-2.038349e+01
-3.014423e+01,-1.417982e+01
-1.784538e+01,-8.862385e-01
-1.446923e+01,3.544954e+00
-9.163846e+00,1.063486e+01
-3.376154e+00,1.329358e+01
4.340769e+00,1.949725e+01
1.012846e+01,2.215596e+01
1.374577e+01,2.747339e+01
1.712192e+01,3.633578e+01
2.049808e+01,5.051560e+01
2.339192e+01,6.469541e+01
2.604462e+01,8.507890e+01
2.917962e+01,1.196422e+02
3.110885e+01,1.462294e+02
3.352038e+01,1.692716e+02
3.520846e+01,1.861101e+02
3.641423e+01,1.985174e+02
3.810231e+01,2.056073e+02
4.003154e+01,2.109248e+02
6.077077e+01,2.171284e+02
5.787692e+01,5.051560e+01
5.667115e+01,1.152110e+01
5.546538e+01,-5.317431e+00
5.450077e+01,-1.683853e+01
5.305385e+01,-2.658716e+01
5.257154e+01,-3.544954e+01
5.088346e+01,-3.810826e+01
4.823077e+01,-3.633578e+01
4.606038e+01,-3.367706e+01
4.123731e+01,-3.013211e+01
3.617308e+01,-2.747339e+01
3.062654e+01,-2.481468e+01
2.387423e+01,-2.215596e+01
1.905115e+01,-1.949725e+01
1.326346e+01,-1.772477e+01
6.752308e+00,-1.772477e+01
-4.630154e+01,-1.506606e+01
-2.049808e+01,-2.658716e+00
-3.135000e+00,1.772477e+00
1.157538e+01,6.203670e+00
2.194500e+01,1.240734e+01
3.086769e+01,1.949725e+01
3.569077e+01,2.392844e+01
4.147846e+01,3.279083e+01
4.654269e+01,4.342569e+01
4.991885e+01,5.760550e+01
5.233038e+01,7.621651e+01
5.498308e+01,9.837248e+01
5.739462e+01,1.240734e+02
6.125308e+01,1.710440e+02
6.052962e+01,1.223009e+02
6.004731e+01,9.660000e+01
5.932385e+01,6.469541e+01
5.811808e+01,3.190459e+01
5.594769e+01,2.658716e+00
5.329500e+01,-2.126972e+01
5.160692e+01,-2.570092e+01
4.919538e+01,-2.747339e+01
4.678385e+01,-2.747339e+01
4.316654e+01,-2.658716e+01
3.834346e+01,-2.570092e+01
3.352038e+01,-2.392844e+01
2.797385e+01,-2.126972e+01
2.218615e+01,-1.949725e+01
1.639846e+01,-1.772477e+01
9.163846e+00,-1.683853e+01
3.617308e+00,-1.772477e+01
-4.702500e+01,-1.506606e+01
-2.073923e+01,-1.772477e+00
-2.001577e+01,-2.658716e+00
-1.760423e+01,-2.658716e+00
-1.278115e+01,-1.772477e+00
-2.652692e+00,8.862385e-01
2.966192e+01,1.417982e+01
3.520846e+01,1.772477e+01
4.051385e+01,2.126972e+01
4.461346e+01,2.570092e+01
4.895423e+01,3.633578e+01
5.208923e+01,4.785688e+01
5.570654e+01,7.621651e+01
6.173538e+01,1.533193e+02
6.342346e+01,1.737028e+02
6.487038e+01,1.869963e+02
6.607615e+01,1.985174e+02
6.897000e+01,2.082661e+02
7.234615e+01,2.135835e+02
7.668692e+01,2.162422e+02
9.043269e+01,2.197872e+02
8.995038e+01,1.737028e+02
8.681538e+01,4.608440e+01
8.392154e+01,-3.013211e+01
8.271577e+01,-3.367706e+01
8.006308e+01,-3.367706e+01
7.692808e+01,-3.367706e+01
7.210500e+01,-3.101835e+01
6.752308e+01,-2.835963e+01
6.270000e+01,-2.481468e+01
5.932385e+01,-2.215596e+01
5.643000e+01,-1.772477e+01
5.257154e+01,-1.506606e+01
4.847192e+01,-1.329358e+01
3.689654e+01,-1.152110e+01
3.086769e+01,-1.063486e+01
2.676808e+01,-1.063486e+01
1.688077e+01,-1.152110e+01
-7.499885e+01,-7.089908e+00
-3.159115e+01,-8.862385e-01
4.051385e+01,6.203670e+00
5.474192e+01,9.748624e+00
5.932385e+01,1.329358e+01
6.342346e+01,1.595229e+01
6.704077e+01,1.861101e+01
7.017577e+01,2.215596e+01
7.258731e+01,2.658716e+01
7.475769e+01,3.279083e+01
7.741038e+01,4.519817e+01
7.958077e+01,5.849174e+01
8.102769e+01,7.178532e+01
8.247462e+01,8.951009e+01
8.343923e+01,1.072349e+02
8.464500e+01,1.231872e+02
8.609192e+01,1.417982e+02
8.802115e+01,1.586367e+02
8.874462e+01,1.666128e+02
8.995038e+01,1.816789e+02
8.922692e+01,1.391394e+02
8.802115e+01,1.028037e+02
8.729769e+01,6.824037e+01
8.609192e+01,2.658716e+01
8.488615e+01,-4.431193e+00
8.440385e+01,-1.772477e+01
8.416269e+01,-3.101835e+01
8.319808e+01,-3.279083e+01
8.006308e+01,-3.190459e+01
7.837500e+01,-2.835963e+01
7.716923e+01,-2.304220e+01
7.499885e+01,-1.949725e+01
7.138154e+01,-1.683853e+01
6.728192e+01,-1.506606e+01
6.004731e+01,-1.329358e+01
5.208923e+01,-1.152110e+01
-7.427538e+01,-5.317431e+00
-3.135000e+01,8.862385e-01
5.835923e+01,3.544954e+00
6.270000e+01,6.203670e+00
7.089923e+01,8.862385e+00
7.765154e+01,1.240734e+01
8.054538e+01,1.683853e+01
8.368038e+01,2.481468e+01
8.609192e+01,4.076697e+01
8.705654e+01,5.937798e+01
8.874462e+01,7.621651e+01
8.898577e+01,7.710275e+01
9.043269e+01,7.533028e+01
9.212077e+01,7.001284e+01
9.260308e+01,5.849174e+01
9.236192e+01,4.785688e+01
9.187962e+01,3.544954e+01
9.091500e+01,2.038349e+01
8.995038e+01,1.152110e+01
8.922692e+01,6.203670e+00
8.681538e+01,8.862385e-01
8.247462e+01,-2.658716e+00
7.885731e+01,-8.862385e-01
7.596346e+01,-8.862385e-01
6.270000e+01,-2.658716e+00

File: braces/force_displacement/Takeuchi_Matsui_528.csv
Displacement [mm],Force [kN]
0,0
1.157989e+00,-6.029694e+00
1.294223e+00,3.768559e+01
1.839159e+00,8.893799e+01
2.656563e+00,1.522498e+02
3.337733e+00,1.989799e+02
4.155137e+00,2.773659e+02
1.702925e+00,2.261135e+02
6.130530e-01,1.763686e+02
-6.811700e-02,1.371755e+02
-1.157989e+00,8.893799e+01
-1.294223e+00,4.673013e+01
-2.111627e+00,-3.165590e+01
-2.520329e+00,-9.948996e+01
-2.792797e+00,-1.597869e+02
-3.201499e+00,-2.155616e+02
-3.473967e+00,-2.833956e+02
-2.111627e+00,-2.487249e+02
-1.294223e+00,-2.065170e+02
-7.492870e-01,-1.718463e+02
-6.811700e-02,-1.160716e+02
6.130530e-01,-6.481921e+01
4.768190e-01,-2.864105e+01
8.855210e-01,3.316332e+01
8.855210e-01,4.823755e+01
3.405850e-01,8.893799e+01
-2.043510e-01,4.673013e+01
-2.043510e-01,1.507424e+00
-2.043510e-01,-3.467074e+01
-3.405850e-01,-7.235633e+01
-6.130530e-01,-1.055197e+02
-1.021755e+00,-1.447127e+02
-1.294223e+00,-1.899354e+02
-1.566691e+00,-2.230987e+02
-2.656563e+00,-2.743511e+02
-5.245009e+00,-2.833956e+02
-7.016051e+00,-2.698288e+02
-7.560987e+00,-2.411878e+02
-7.833455e+00,-2.125467e+02
-8.514625e+00,-1.839057e+02
-9.468263e+00,-1.658166e+02
-9.332029e+00,-1.236087e+02
-8.923327e+00,-7.235633e+01
-8.514625e+00,-3.919301e+01
-8.105923e+00,3.014847e+00
-7.288519e+00,4.522271e+01
-6.743583e+00,7.838603e+01
-5.789945e+00,1.190865e+02
-4.700073e+00,1.582795e+02
-3.610201e+00,1.854131e+02
-1.975393e+00,2.170690e+02
-6.811700e-02,2.487249e+02
2.656563e+00,2.713362e+02
5.245009e+00,2.924402e+02
7.969689e+00,2.984699e+02
1.055814e+01,3.029921e+02
1.055814e+01,2.713362e+02
1.014943e+01,2.246061e+02
9.740731e+00,1.778760e+02
9.059561e+00,1.371755e+02
8.514625e+00,9.798253e+01
7.833455e+00,2.562620e+01
7.016051e+00,-4.070044e+01
6.471115e+00,-9.346026e+01
5.517477e+00,-1.462201e+02
4.700073e+00,-1.884279e+02
3.746435e+00,-2.050096e+02
2.929031e+00,-1.793834e+02
2.656563e+00,-1.628017e+02
7.492870e-01,-1.447127e+02
-1.702925e+00,-1.175790e+02
-5.108775e+00,-9.195284e+01
-6.743583e+00,-7.386376e+01
-6.062413e+00,-4.070044e+01
-4.563839e+00,-1.205939e+01
-3.201499e+00,3.014847e+01
-7.492870e-01,6.783406e+01
1.430457e+00,1.025048e+02
4.155137e+00,1.462201e+02
6.062413e+00,1.869205e+02
7.969689e+00,2.261135e+02
9.740731e+00,2.577694e+02
1.096684e+01,2.773659e+02
1.001320e+01,2.095319e+02
9.468263e+00,1.612943e+02
8.378391e+00,6.783406e+01
7.560987e+00,-4.522271e+00
6.879817e+00,-6.632664e+01
6.198647e+00,-1.205939e+02
4.836307e+00,-1.356681e+02
2.929031e+00,-1.266236e+02
1.021755e+00,-9.496769e+01
-1.294223e+00,-7.235633e+01
-4.155137e+00,-5.728210e+01
-7.424753e+00,-4.522271e+01
-1.069437e+01,-3.768559e+01
-1.287411e+01,-2.864105e+01
-9.059561e+00,-1.055197e+01
-5.381243e+00,-6.029694e+00
-2.384095e+00,2.110393e+01
-2.043510e-01,3.768559e+01
2.384095e+00,7.235633e+01
4.291371e+00,1.025048e+02
6.334881e+00,1.432052e+02
7.833455e+00,1.793834e+02
9.468263e+00,2.140541e+02
1.069437e+01,2.457100e+02
9.332029e+00,1.507424e+02
8.650859e+00,8.441572e+01
7.697221e+00,1.055197e+01
7.016051e+00,-5.275983e+01
6.471115e+00,-1.040122e+02
5.926179e+00,-1.221013e+02
4.700073e+00,-1.040122e+02
3.473967e+00,-8.743057e+01
7.492870e-01,-6.783406e+01
-1.430457e+00,-6.029694e+01
-5.245009e+00,-4.673013e+01
-9.604497e+00,-3.919301e+01
-1.355528e+01,-3.316332e+01
-1.600750e+01,-2.864105e+01
-1.355528e+01,-1.055197e+01
-1.042190e+01,4.522271e+00
-6.879817e+00,1.205939e+01
-3.337733e+00,2.110393e+01
4.768190e-01,3.768559e+01
2.929031e+00,5.577467e+01
5.653711e+00,8.592314e+01
7.697221e+00,1.326533e+02
8.650859e+00,1.612943e+02
1.014943e+01,1.959651e+02
1.151177e+01,2.411878e+02
1.287411e+01,2.758585e+02
1.437269e+01,2.939476e+02
1.764230e+01,3.014847e+02
2.091192e+01,3.060070e+02
2.350037e+01,3.060070e+02
2.309166e+01,2.637991e+02
2.241049e+01,2.185764e+02
2.172932e+01,1.612943e+02
2.104815e+01,1.025048e+02
2.050322e+01,5.577467e+01
2.009452e+01,4.522271e+00
1.954958e+01,-3.768559e+01
1.914088e+01,-7.386376e+01
1.859594e+01,-1.115493e+02
1.791477e+01,-1.386830e+02
1.668867e+01,-1.492349e+02
1.587126e+01,-1.236087e+02
1.382775e+01,-8.592314e+01
1.055814e+01,-5.878952e+01
7.969689e+00,-5.125240e+01
4.836307e+00,-4.220786e+01
2.111627e+00,-3.768559e+01
-1.430457e+00,-3.165590e+01
-3.610201e+00,-3.014847e+01
-7.697221e+00,-2.864105e+01
-1.001320e+01,-2.562620e+01
-1.205671e+01,-2.261135e+01
-1.001320e+01,-1.055197e+01
-6.879817e+00,-6.029694e+00
-3.065265e+00,4.522271e+00
4.768190e-01,9.044541e+00
3.473967e+00,1.356681e+01
6.198647e+00,1.959651e+01
1.042190e+01,3.165590e+01
1.219294e+01,4.371528e+01
1.369152e+01,5.275983e+01
1.519009e+01,7.386376e+01
1.682490e+01,9.496769e+01
1.859594e+01,1.221013e+02
1.982205e+01,1.552646e+02
2.036698e+01,1.703389e+02
2.091192e+01,1.447127e+02
2.132062e+01,1.205939e+02
2.132062e+01,1.100419e+02
2.227426e+01,1.221013e+02
2.363660e+01,1.432052e+02
2.445400e+01,1.462201e+02
2.445400e+01,1.205939e+02
2.431777e+01,1.009974e+02
2.390907e+01,7.838603e+01
2.336413e+01,5.125240e+01
2.254673e+01,-1.055197e+01
2.213803e+01,-4.070044e+01
2.172932e+01,-6.934148e+01
2.091192e+01,-4.220786e+01
1.995828e+01,-4.522271e+01
1.900464e+01,-5.125240e+01
1.709737e+01,-5.426725e+01
1.464516e+01,-4.974498e+01
1.096684e+01,-4.070044e+01
8.242157e+00,-3.617817e+01
5.108775e+00,-3.467074e+01
2.520329e+00,-3.014847e+01
-1.294223e+00,-3.014847e+01
-4.700073e+00,-2.562620e+01
-7.016051e+00,-2.713362e+01
-1.069437e+01,-2.411878e+01
-1.178424e+01,-2.110393e+01
-1.083060e+01,-1.356681e+01
-7.288519e+00,-1.507424e+01
-2.247861e+00,-1.205939e+01
2.384095e+00,-9.044541e+00
5.653711e+00,-1.205939e+01
1.110307e+01,-6.029694e+00
1.437269e+01,-7.537118e+00
1.805101e+01,-3.014847e+00
2.077569e+01,3.014847e+00
2.213803e+01,1.507424e+01
2.295543e+01,3.467074e+01
2.390907e+01,6.481921e+01
2.459024e+01,7.687860e+01
2.486271e+01,5.878952e+01
2.472647e+01,3.467074e+01
2.431777e+01,9.044541e+00
2.363660e+01,-3.014847e+00
2.132062e+01,-6.029694e+00
