Repository: RESSLab-Team/resslab-hub-data

# Steel braces database

Cyclic and monotonic tests on steel braces (HSS, pipe, W and other shapes) with their gusset plate details, material properties, buckling parameters and the measured force-displacement response.

## Contents

| Path | Contents |
| --- | --- |
| `steel_braces.csv` | Main table, one row per brace test. |
| `steel_braces_data_dictionary.csv` | Data dictionary: name, description, symbol, unit, type, example and nullability of every column of the main table. It is the single reference for what each column expects, so it is not repeated here. |
| `force_displacement/` | Measured force-displacement hysteresis, one CSV per test. |

File: braces/force_displacement/Tremblay_RHS13.csv
Displacement [mm],Force [kN]
2.995698e-02,-4.234244e+01
-5.542040e+00,-2.100164e+03
-5.422212e+00,-1.939265e+03
9.286662e-01,4.234197e+02
3.145482e+00,1.210981e+03
4.882987e+00,1.702148e+03
5.691825e-01,7.621520e+01
-2.726085e+00,-1.134766e+03
-5.542040e+00,-2.100164e+03
-5.182557e+00,-1.896923e+03
2.965741e+00,1.100892e+03
3.684708e+00,1.321070e+03
4.703245e+00,1.617464e+03
5.482126e+00,1.820706e+03
5.242471e+00,1.617464e+03
1.228236e+00,1.439624e+02
-2.067031e+00,-1.050082e+03
-5.122643e+00,-2.032417e+03
-5.901524e+00,-2.210253e+03
-6.261008e+00,-2.278001e+03
-6.740319e+00,-2.311874e+03
-7.459287e+00,-2.311874e+03
-8.717480e+00,-2.269532e+03
-9.975673e+00,-2.193317e+03
-1.081447e+01,-2.125569e+03
-1.087438e+01,-2.117101e+03
-1.117395e+01,-1.600528e+03
-1.111404e+01,-1.532781e+03
-9.196791e+00,-9.992719e+02
-6.800233e+00,-2.625209e+02
-5.242471e+00,1.608992e+02
-3.445052e+00,6.520666e+02
-1.767462e+00,1.016208e+03
-7.489244e-01,1.244855e+03
6.890104e-01,1.515844e+03
2.546343e+00,1.829175e+03
4.164020e+00,2.074758e+03
6.081266e+00,2.286468e+03
8.118340e+00,2.472773e+03
9.795931e+00,2.591331e+03
1.099421e+01,2.633673e+03
1.075455e+01,2.472773e+03
9.256705e+00,1.863048e+03
7.579115e+00,1.304134e+03
5.961438e+00,7.198138e+02
4.403675e+00,2.201780e+02
2.486429e+00,-3.895469e+02
6.290965e-01,-9.061195e+02
-8.687523e-01,-1.261792e+03
-1.887289e+00,-1.481971e+03
-2.726085e+00,-1.617465e+03
-3.744622e+00,-1.736023e+03
-4.223933e+00,-1.752960e+03
-4.703245e+00,-1.752960e+03
-5.002815e+00,-1.727555e+03
-5.482126e+00,-1.617465e+03
-6.081266e+00,-1.473502e+03
-6.860147e+00,-1.312603e+03
-7.818770e+00,-1.185577e+03
-9.136877e+00,-1.075488e+03
-1.027524e+01,-9.908035e+02
-1.093430e+01,-9.484615e+02
-1.075455e+01,-8.553091e+02
-9.676103e+00,-6.012570e+02
-8.238168e+00,-2.963945e+02
-6.440750e+00,5.927839e+01
-5.781696e+00,1.778360e+02
-3.624794e+00,4.996353e+02
-4.493546e-01,9.145870e+02
2.306687e+00,1.295665e+03
5.961438e+00,1.846111e+03
7.579115e+00,2.108632e+03
8.657566e+00,2.278000e+03
1.021533e+01,2.498178e+03
1.099421e+01,2.582862e+03
1.021533e+01,2.227189e+03
8.417910e+00,1.558186e+03
6.380836e+00,8.129662e+02
4.643331e+00,2.625201e+02
2.726085e+00,-3.302681e+02
8.687523e-01,-8.637775e+02
-5.691825e-01,-1.210982e+03
-1.527806e+00,-1.371882e+03
-1.887289e+00,-1.405755e+03
-2.246773e+00,-1.431160e+03
-2.666171e+00,-1.431160e+03
-2.965741e+00,-1.405755e+03
-3.924364e+00,-1.295666e+03
-4.463589e+00,-1.219450e+03
-5.122643e+00,-1.151703e+03
-6.081266e+00,-1.075488e+03
-7.039889e+00,-1.007740e+03
-8.178254e+00,-9.399931e+02
-9.376533e+00,-8.807143e+02
-1.033516e+01,-8.468407e+02
-1.087438e+01,-8.129671e+02
-1.087438e+01,-7.621566e+02
-1.075455e+01,-6.944094e+02
-1.021533e+01,-5.673834e+02
-8.178254e+00,-2.032421e+02
-6.979975e+00,-4.234200e-04
-5.302385e+00,2.455832e+02
-3.864450e+00,4.318881e+02
-1.647634e+00,6.690034e+02
6.890104e-01,9.145870e+02
2.246773e+00,1.100892e+03
4.343761e+00,1.388818e+03
6.261008e+00,1.685212e+03
7.938598e+00,1.973137e+03
9.556275e+00,2.252595e+03
1.093430e+01,2.515115e+03
1.045498e+01,2.261063e+03
9.616189e+00,1.913859e+03
8.717480e+00,1.583591e+03
6.680405e+00,8.722450e+02
5.002815e+00,3.133305e+02
3.025654e+00,-2.963945e+02
1.228236e+00,-8.129671e+02
-2.696128e-01,-1.185577e+03
-1.048494e+00,-1.312603e+03
-1.527806e+00,-1.321071e+03
-1.887289e+00,-1.321071e+03
-2.366601e+00,-1.278729e+03
-3.564880e+00,-1.160172e+03
-4.523503e+00,-1.075488e+03
-5.242471e+00,-1.007740e+03
-6.740319e+00,-9.230563e+02
-8.657566e+00,-8.383723e+02
-1.039507e+01,-7.790934e+02
-1.087438e+01,-7.621566e+02
-1.051490e+01,-6.266622e+02
-8.957136e+00,-3.472049e+02
-7.279545e+00,-6.774764e+01
-4.942901e+00,2.794569e+02
-4.044192e+00,3.726093e+02
-2.126945e+00,5.504457e+02
2.995698e-02,7.536874e+02
1.707548e+00,9.484607e+02
4.403675e+00,1.295665e+03
5.721782e+00,1.456565e+03
7.459287e+00,1.769896e+03
8.597652e+00,1.973137e+03
9.316619e+00,2.108632e+03
1.099421e+01,2.396557e+03
1.039507e+01,2.142505e+03
9.316619e+00,1.702148e+03
7.399373e+00,1.050081e+03
5.422212e+00,3.641409e+02
3.445052e+00,-2.625209e+02
1.707548e+00,-7.706250e+02
3.894407e-01,-1.092424e+03
-2.096988e-01,-1.194045e+03
-8.687523e-01,-1.270261e+03
-1.348064e+00,-1.253324e+03
-2.186859e+00,-1.194045e+03
-3.325224e+00,-1.075488e+03
-4.104106e+00,-1.016209e+03
-5.122643e+00,-9.484615e+02
-6.380836e+00,-8.807143e+02
-7.639029e+00,-8.214355e+02
-9.076963e+00,-7.790934e+02
-1.165326e+01,-7.028778e+02
-1.315111e+01,-6.690042e+02
-1.626664e+01,-6.097254e+02
-1.626664e+01,-5.504466e+02
-1.488862e+01,-3.556733e+02
-1.303128e+01,-1.100897e+02
-1.141361e+01,5.080999e+01
-9.316619e+00,1.947728e+02
-6.860147e+00,3.472041e+02
-4.283847e+00,4.996353e+02
-2.126945e+00,6.351298e+02
6.890104e-01,8.468398e+02
2.426515e+00,1.007739e+03
5.302385e+00,1.295665e+03
6.440750e+00,1.422691e+03
7.399373e+00,1.566654e+03
8.897222e+00,1.837643e+03
1.123387e+01,2.278000e+03
1.213257e+01,2.421963e+03
1.309120e+01,2.506647e+03
1.404982e+01,2.540520e+03
1.488862e+01,2.540520e+03
1.560758e+01,2.506647e+03
1.620672e+01,2.438899e+03
1.638647e+01,2.388089e+03
1.632655e+01,2.235658e+03
1.488862e+01,1.736022e+03
1.177309e+01,6.351298e+02
9.316619e+00,-1.947737e+02
7.818770e+00,-6.351306e+02
6.620491e+00,-9.399931e+02
5.841610e+00,-1.109361e+03
5.242471e+00,-1.160172e+03
5.002815e+00,-1.092424e+03
4.703245e+00,-9.992719e+02
4.164020e+00,-8.976511e+02
3.445052e+00,-8.383723e+02
2.785999e+00,-8.044987e+02
2.067031e+00,-7.875619e+02
6.890104e-01,-8.044987e+02
-6.890104e-01,-8.044987e+02
-1.587720e+00,-7.875619e+02
-2.426515e+00,-7.621566e+02
-3.744622e+00,-7.113462e+02
-5.721782e+00,-6.520674e+02
-7.399373e+00,-6.097254e+02
-9.017049e+00,-5.843202e+02
-1.075455e+01,-5.589150e+02
-1.303128e+01,-5.165730e+02
-1.530801e+01,-4.911678e+02
-1.638647e+01,-4.742310e+02
-1.596707e+01,-3.980153e+02
-1.530801e+01,-3.387365e+02
-1.369034e+01,-2.540525e+02
-1.195283e+01,-1.524317e+02
-8.238168e+00,8.467979e+00
-5.302385e+00,9.315200e+01
-1.348064e+00,2.032412e+02
2.606257e+00,3.641409e+02
4.763159e+00,4.826985e+02
6.620491e+00,6.181930e+02
7.878684e+00,7.367506e+02
9.136877e+00,8.807134e+02
1.033516e+01,1.050081e+03
1.159335e+01,1.270260e+03
1.267180e+01,1.465033e+03
1.327094e+01,1.524312e+03
1.357051e+01,1.465033e+03
1.387008e+01,1.134766e+03
1.404982e+01,9.145870e+02
1.392999e+01,8.637766e+02
1.428948e+01,9.992711e+02
1.446922e+01,1.050081e+03
1.482870e+01,1.050081e+03
1.512827e+01,9.992711e+02
1.524810e+01,9.061186e+02
1.626664e+01,9.653975e+02
1.632655e+01,8.976502e+02
1.602698e+01,8.044978e+02
1.297137e+01,-4.234200e-04
1.201275e+01,-1.863053e+02
1.153344e+01,-2.709893e+02
1.093430e+01,-3.302681e+02
9.316619e+00,-3.387365e+02
8.238168e+00,-3.980153e+02
7.639029e+00,-3.980153e+02
5.841610e+00,-3.641417e+02
3.564880e+00,-3.387365e+02
1.827375e+00,-3.133313e+02
-3.145482e+00,-2.963945e+02
-7.579115e+00,-2.963945e+02
-1.027524e+01,-3.048629e+02
-1.171318e+01,-3.302681e+02
-1.387008e+01,-3.810785e+02
-1.494853e+01,-3.980153e+02
-1.554767e+01,-3.980153e+02
-1.632655e+01,-3.980153e+02
-1.626664e+01,-3.472049e+02
-1.566750e+01,-2.794577e+02
-1.506836e+01,-2.201789e+02
-1.434939e+01,-1.778369e+02
-1.297137e+01,-1.524317e+02
-1.111404e+01,-1.016213e+02
-4.104106e+00,-4.234200e-04
-4.493546e-01,2.540478e+01
3.804536e+00,1.016204e+02
6.081266e+00,1.524308e+02
8.537738e+00,2.286464e+02
1.045498e+01,3.302673e+02
1.219249e+01,4.488249e+02
1.410974e+01,5.758509e+02
1.638647e+01,7.875610e+02
1.644638e+01,6.944086e+02
1.632655e+01,6.012562e+02
1.560758e+01,4.488249e+02
1.452913e+01,2.794569e+02
1.351060e+01,1.270256e+02
1.201275e+01,-2.540563e+01
1.093430e+01,-6.774764e+01
9.376533e+00,-1.100897e+02
7.938598e+00,-1.270265e+02
-1.767462e+00,-1.524317e+02
-7.159717e+00,-1.609001e+02
-9.736017e+00,-1.778369e+02
-1.153344e+01,-1.947737e+02
-1.303128e+01,-2.201789e+02
-1.464896e+01,-2.879261e+02
-1.632655e+01,-3.726101e+02
-1.602698e+01,-3.133313e+02
-1.536793e+01,-2.455841e+02
-1.470887e+01,-1.947737e+02
-1.398991e+01,-1.693685e+02
-1.153344e+01,-1.270265e+02
-7.878684e+00,-6.774764e+01
-1.228236e+00,-8.468826e+00
3.504966e+00,5.927839e+01
5.721782e+00,8.468360e+01
7.938598e+00,1.354940e+02
9.376533e+00,1.693676e+02
1.093430e+01,2.455832e+02
1.267180e+01,3.472041e+02
1.357051e+01,4.234197e+02
1.500844e+01,5.504457e+02
1.638647e+01,7.028770e+02
1.572741e+01,5.165721e+02
1.494853e+01,3.641409e+02
1.387008e+01,2.032412e+02
1.291146e+01,8.468360e+01
1.147352e+01,-2.540563e+01
9.915759e+00,-6.774764e+01
7.698943e+00,-9.315285e+01
5.601954e+00,-1.016213e+02
5.691825e-01,-1.270265e+02
-6.560578e+00,-1.439633e+02
-9.076963e+00,-1.524317e+02
-1.117395e+01,-1.778369e+02
-1.255197e+01,-1.947737e+02
-1.357051e+01,-2.032421e+02
-1.363042e+01,-2.032421e+02
-1.446922e+01,-2.455841e+02
-1.656621e+01,-3.726101e+02
-1.800414e+01,-3.895469e+02
-2.717098e+01,-3.387365e+02
-2.645201e+01,-2.625209e+02
-2.543347e+01,-2.032421e+02
-2.387571e+01,-1.439633e+02
-2.243777e+01,-1.185581e+02
-2.022096e+01,-1.100897e+02
-1.398991e+01,-9.315285e+01
3.085568e+00,4.234159e+01
5.122643e+00,6.774680e+01
7.279545e+00,1.185572e+02
8.717480e+00,1.439624e+02
1.015541e+01,1.947728e+02
1.225240e+01,2.794569e+02
1.428948e+01,4.234197e+02
1.542784e+01,5.335089e+02
1.710543e+01,7.282822e+02
1.794423e+01,8.299030e+02
1.884294e+01,8.807134e+02
2.034079e+01,9.061186e+02
2.129941e+01,8.891818e+02
2.261752e+01,8.637766e+02
2.321666e+01,8.553082e+02
2.507399e+01,7.790926e+02
2.633218e+01,7.198138e+02
2.699123e+01,6.774718e+02
2.723089e+01,6.097246e+02
2.711106e+01,5.250405e+02
2.603261e+01,3.556725e+02
2.459468e+01,2.201780e+02
2.171881e+01,8.468360e+01
1.974165e+01,2.540478e+01
1.668604e+01,-8.468826e+00
1.351060e+01,-4.234244e+01
7.459287e+00,-6.774764e+01
1.228236e+00,-8.468445e+01
-5.062729e+00,-7.621605e+01
-1.890285e+01,-1.016213e+02
-2.327657e+01,-1.016213e+02
-2.621235e+01,-1.354949e+02
-2.777012e+01,-1.693685e+02
-2.926796e+01,-2.201789e+02
-3.094556e+01,-2.455841e+02
-3.579859e+01,-2.709893e+02
-4.077144e+01,-2.540525e+02
-3.783566e+01,-1.270265e+02
-3.633781e+01,-1.100897e+02
-3.184426e+01,-9.315285e+01
-2.141924e+01,-5.927924e+01
-1.153344e+01,-4.234244e+01
7.758857e+00,1.693638e+01
1.482870e+01,7.621520e+01
1.752483e+01,1.100888e+02
2.034079e+01,1.608992e+02
2.183863e+01,2.117096e+02
2.315674e+01,2.709885e+02
2.471450e+01,3.726093e+02
2.645201e+01,5.504457e+02
2.681149e+01,5.927877e+02
2.717098e+01,5.758509e+02
2.651192e+01,4.488249e+02
2.507399e+01,2.709885e+02
2.321666e+01,1.354940e+02
2.105975e+01,5.927839e+01
1.812397e+01,-4.234200e-04
1.470887e+01,-3.387403e+01
1.255197e+01,-4.234244e+01
-1.782440e+01,-1.100897e+02
-2.141924e+01,-1.016213e+02
-1.914251e+01,-6.774764e+01
-1.434939e+01,-5.081084e+01
-2.366601e+00,-4.234244e+01
3.325224e+00,-8.468826e+00
6.979975e+00,1.693638e+01
1.171318e+01,5.080999e+01
1.854337e+01,1.016204e+02
2.135932e+01,1.778360e+02
2.273734e+01,2.371148e+02
2.417528e+01,3.302673e+02
2.609253e+01,4.742301e+02
2.681149e+01,5.335089e+02
2.741063e+01,5.335089e+02
2.848908e+01,4.488249e+02
2.938779e+01,3.387357e+02
2.968736e+01,2.371148e+02
2.974728e+01,3.387319e+01
3.004685e+01,8.467979e+00
3.142487e+01,-4.234200e-04

File: braces/force_displacement/Tremblay_RHS19.csv
Displacement [mm],Force [kN]
4.989677e-01,-1.335012e+01
-4.646637e+00,-1.228211e+03
-4.740194e+00,-1.214861e+03
-4.740194e+00,-1.094710e+03
1.247419e-01,3.070528e+02
4.615452e+00,1.335012e+03
6.860806e-01,8.677578e+01
-4.085298e+00,-1.128085e+03
-5.114419e+00,-1.294962e+03
-5.675758e+00,-1.355037e+03
-6.704879e+00,-1.355037e+03
-9.511573e+00,-1.161460e+03
-6.517766e+00,-6.408058e+02
-2.869065e+00,8.677578e+01
3.212105e+00,1.348362e+03
5.270347e+00,1.655415e+03
6.954363e+00,1.815616e+03
9.480387e+00,1.962468e+03
7.796371e+00,1.321662e+03
4.147669e+00,4.071787e+02
7.796371e-01,-4.005036e+02
-2.307726e+00,-9.345084e+02
-3.523960e+00,-1.068010e+03
-4.833750e+00,-1.121410e+03
-7.359774e+00,-1.094710e+03
-9.043790e+00,-1.041309e+03
-4.459524e+00,-2.469772e+02
-4.365968e-01,4.672542e+02
5.738129e+00,1.388413e+03
8.077040e+00,1.695465e+03
9.761056e+00,1.822291e+03
6.860806e+00,1.041309e+03
2.089427e+00,-1.335012e+02
-1.559274e+00,-8.410576e+02
-2.681952e+00,-1.001259e+03
-4.085298e+00,-1.061335e+03
-6.611323e+00,-1.061335e+03
-8.576008e+00,-1.021284e+03
-9.418016e+00,-9.945840e+02
-5.395089e+00,-3.604532e+02
-1.091492e+00,4.005036e+02
2.463653e+00,9.211583e+02
6.299468e+00,1.515239e+03
8.451266e+00,1.782241e+03
9.761056e+00,1.875692e+03
8.357710e+00,1.468513e+03
4.802565e+00,4.939545e+02
2.463653e+00,-6.675060e+01
1.153863e+00,-3.404281e+02
-1.185048e+00,-7.943322e+02
-3.336847e+00,-9.945840e+02
-4.553081e+00,-1.014609e+03
-5.862871e+00,-1.021284e+03
-7.359774e+00,-1.001259e+03
-1.213115e+01,-9.078082e+02
-1.409584e+01,-8.677578e+02
-1.156981e+01,-6.141055e+02
-5.207976e+00,2.002518e+01
1.060306e+00,7.676319e+02
7.422145e+00,1.675440e+03
1.032240e+01,1.962468e+03
1.172574e+01,2.035893e+03
1.303553e+01,2.082619e+03
1.406465e+01,2.095969e+03
1.088373e+01,1.121410e+03
6.393024e+00,4.005036e+01
3.305661e+00,-6.207806e+02
2.089427e+00,-7.876571e+02
6.860806e-01,-9.144832e+02
-4.365968e-01,-9.745588e+02
-1.652831e+00,-9.745588e+02
-5.956427e+00,-9.345084e+02
-9.885798e+00,-8.744329e+02
-1.418940e+01,-8.010072e+02
-1.250538e+01,-6.408058e+02
-8.482452e+00,-2.603273e+02
-3.430403e+00,2.937026e+02
6.205911e+00,1.288287e+03
1.125796e+01,1.808941e+03
1.322265e+01,1.995843e+03
1.443888e+01,2.062594e+03
1.228708e+01,1.421788e+03
7.047919e+00,7.342566e+01
4.241226e+00,-5.406799e+02
2.931435e+00,-7.476067e+02
1.434532e+00,-8.744329e+02
-1.559274e-01,-9.211583e+02
-5.114419e+00,-8.944581e+02
-1.166337e+01,-8.143573e+02
-2.363860e+01,-6.675060e+02
-1.746387e+01,-3.404281e+02
-1.400228e+01,-1.335012e+02
-1.175693e+01,4.005036e+01
-3.991742e+00,5.406799e+02
-6.237097e-02,8.076823e+02
6.954363e+00,1.288287e+03
1.060306e+01,1.642065e+03
1.294198e+01,1.862342e+03
1.453244e+01,2.022543e+03
1.584223e+01,2.075944e+03
1.846181e+01,2.129344e+03
2.201695e+01,2.156044e+03
2.388808e+01,2.142694e+03
1.892959e+01,7.409317e+02
1.322265e+01,-4.605792e+02
1.107085e+01,-7.542818e+02
9.667500e+00,-8.343825e+02
8.264153e+00,-8.677578e+02
7.141476e+00,-8.610828e+02
3.305661e+00,-8.277075e+02
-2.494839e-01,-7.809820e+02
-4.740194e+00,-7.342566e+02
-1.128915e+01,-6.875312e+02
-2.129969e+01,-6.074305e+02
-2.326437e+01,-5.940804e+02
-1.811877e+01,-3.738034e+02
-1.082136e+01,-1.335012e+01
-6.798435e+00,1.802266e+02
4.709008e+00,7.609569e+02
1.013528e+01,1.054660e+03
1.556156e+01,1.428463e+03
2.080072e+01,1.855667e+03
2.388808e+01,2.075944e+03
2.192340e+01,1.541939e+03
1.939737e+01,8.143573e+02
1.387754e+01,-3.471031e+02
1.144507e+01,-6.474808e+02
1.013528e+01,-7.275816e+02
8.731935e+00,-7.676319e+02
4.989677e+00,-7.676319e+02
2.182984e+00,-7.476067e+02
-1.559274e-01,-7.342566e+02
-5.956427e+00,-6.808561e+02
-2.027056e+01,-6.074305e+02
-2.803575e+01,-5.540300e+02
-3.533315e+01,-5.139796e+02
-3.121667e+01,-3.804784e+02
-2.195458e+01,-8.010072e+01
-1.484429e+01,1.535264e+02
-8.014669e+00,3.604532e+02
-1.652831e+00,5.473549e+02
3.679887e+00,6.942063e+02
9.386831e+00,9.612087e+02
1.471955e+01,1.274936e+03
2.108139e+01,1.708815e+03
2.594632e+01,2.055919e+03
2.744323e+01,2.122669e+03
3.118548e+01,2.162719e+03
3.548908e+01,2.169395e+03
3.511485e+01,1.982493e+03
3.455352e+01,1.822291e+03
3.277594e+01,1.301637e+03
3.024992e+01,6.942063e+02
2.837879e+01,2.536523e+02
2.632055e+01,-1.401763e+02
2.360741e+01,-5.473549e+02
2.239118e+01,-6.541559e+02
2.080072e+01,-7.209065e+02
1.958448e+01,-7.476067e+02
1.677779e+01,-7.476067e+02
1.453244e+01,-7.275816e+02
1.172574e+01,-7.008813e+02
8.825492e+00,-6.875312e+02
5.644573e+00,-6.608310e+02
1.621645e+00,-6.408058e+02
-4.553081e+00,-5.940804e+02
-1.334739e+01,-5.473549e+02
-1.811877e+01,-5.273298e+02
-2.176747e+01,-5.073046e+02
-2.579040e+01,-4.872794e+02
-3.196512e+01,-4.539041e+02
-3.523960e+01,-4.338789e+02
-2.906487e+01,-2.870276e+02
-1.615408e+01,4.005036e+01
-1.035358e+01,1.735516e+02
3.024992e+00,4.672542e+02
1.228708e+01,7.275816e+02
1.743269e+01,8.944581e+02
2.192340e+01,1.088035e+03
2.538498e+01,1.261586e+03
2.950147e+01,1.515239e+03
3.268239e+01,1.728841e+03
3.558264e+01,1.922417e+03
3.445996e+01,1.561964e+03
3.127904e+01,7.743070e+02
2.931435e+01,3.270779e+02
2.706900e+01,-1.001259e+02
2.538498e+01,-3.404281e+02
2.370097e+01,-4.872794e+02
2.201695e+01,-5.740552e+02
2.023938e+01,-6.074305e+02
1.724557e+01,-6.207806e+02
1.256775e+01,-6.207806e+02
9.480387e+00,-6.141055e+02
8.451266e+00,-6.007554e+02
2.650766e+00,-5.807302e+02
-5.582202e+00,-5.406799e+02
-9.137347e+00,-5.139796e+02
-1.325383e+01,-4.806043e+02
-1.428295e+01,-4.739293e+02
-1.007291e+01,-3.270779e+02
-4.459524e+00,-1.001259e+02
-3.430403e-01,5.340048e+01
5.551016e+00,2.937026e+02
1.144507e+01,4.939545e+02
1.425177e+01,5.940804e+02
1.350331e+01,4.472290e+02
1.191285e+01,2.937026e+02
9.293274e+00,6.675060e+01
6.673694e+00,-1.001259e+02
4.241226e+00,-2.269520e+02
1.995871e+00,-3.003777e+02
-1.559274e-01,-3.604532e+02
-3.804629e+00,-4.071787e+02
-8.201782e+00,-4.472290e+02
-1.156981e+01,-4.472290e+02
-1.568630e+01,-4.338789e+02
-1.924144e+01,-4.205288e+02
-2.569684e+01,-3.738034e+02
-3.402336e+01,-3.337530e+02
-4.057231e+01,-3.137278e+02
-4.684060e+01,-2.803525e+02
-4.272411e+01,-2.136019e+02
-3.262002e+01,-2.002518e+01
-2.438705e+01,1.068010e+02
-1.746387e+01,2.069269e+02
-1.063425e+01,2.803525e+02
-4.740194e+00,3.471031e+02
6.954363e+00,5.406799e+02
1.415821e+01,7.075564e+02
1.808758e+01,8.277075e+02
2.164273e+01,9.612087e+02
2.501076e+01,1.121410e+03
2.819168e+01,1.288287e+03
3.109193e+01,1.475188e+03
3.361795e+01,1.662090e+03
3.670531e+01,1.889042e+03
3.895067e+01,2.029218e+03
4.063469e+01,2.089294e+03
4.231870e+01,2.122669e+03
4.559318e+01,2.149369e+03
4.737075e+01,2.142694e+03
4.596740e+01,1.722166e+03
4.353494e+01,1.088035e+03
4.100891e+01,4.872794e+02
3.867000e+01,0
3.679887e+01,-3.204029e+02
3.558264e+01,-4.806043e+02
3.427285e+01,-5.740552e+02
3.296306e+01,-6.274557e+02
3.127904e+01,-6.675060e+02
2.903369e+01,-6.608310e+02
2.547854e+01,-6.608310e+02
2.313963e+01,-6.341307e+02
1.799402e+01,-5.940804e+02
1.331620e+01,-5.473549e+02
8.170597e+00,-4.806043e+02
5.925242e+00,-4.472290e+02
2.837879e+00,-4.138537e+02
-1.559274e+00,-3.871535e+02
-4.740194e+00,-3.604532e+02
-7.827556e+00,-3.471031e+02
-1.241182e+01,-3.337530e+02
-1.671542e+01,-3.137278e+02
-2.064479e+01,-2.937026e+02
-2.588395e+01,-2.803525e+02
-3.233935e+01,-2.603273e+02
-3.683006e+01,-2.469772e+02
-4.693415e+01,-2.202770e+02
-4.038520e+01,-1.201511e+02
-3.430403e+01,-2.670024e+01
-2.195458e+01,1.001259e+02
-1.662186e+01,1.335012e+02
-1.166337e+01,1.735516e+02
3.212105e+00,2.937026e+02
1.612290e+01,4.472290e+02
2.042649e+01,5.139796e+02
2.613344e+01,5.540300e+02
3.258883e+01,6.942063e+02
3.455352e+01,7.476067e+02
3.539552e+01,7.342566e+02
3.651820e+01,6.608310e+02
3.698598e+01,6.007554e+02
3.698598e+01,4.739293e+02
3.764088e+01,4.539041e+02
4.044757e+01,5.139796e+02
4.250581e+01,6.074305e+02
4.531251e+01,8.143573e+02
4.727719e+01,8.143573e+02
4.746431e+01,8.076823e+02
4.680941e+01,6.541559e+02
4.587385e+01,4.806043e+02
4.465761e+01,2.937026e+02
4.297360e+01,1.668765e+02
4.128958e+01,1.068010e+02

File: braces/force_displacement/Tremblay_RHS2.csv
Displacement [mm],Force [kN]
2.674766e-01,-3.660475e+01
-2.273551e+00,-1.665516e+03
-6.285701e+00,-4.099732e+03
-7.489346e+00,-4.538988e+03
-8.425514e+00,-4.758617e+03
-9.629159e+00,-4.740315e+03
-1.056533e+01,-4.703710e+03
-9.896636e+00,-3.422544e+03
-7.756822e+00,-1.921749e+03
-4.547103e+00,-1.098142e+02
-1.471121e+00,1.409283e+03
3.744673e+00,3.916708e+03
5.617009e+00,4.520686e+03
6.954393e+00,4.868431e+03
3.744673e+00,2.964984e+03
-1.337383e+00,-5.124664e+02
-3.477196e+00,-1.958354e+03
-6.419439e+00,-3.935010e+03
-7.355607e+00,-4.136336e+03
-8.826729e+00,-4.264453e+03
-9.896636e+00,-4.246151e+03
-1.043159e+01,-4.209546e+03
-9.896636e+00,-3.605567e+03
-7.489346e+00,-2.086471e+03
-4.680841e+00,-2.745356e+02
-1.738598e+00,1.189654e+03
3.343458e+00,3.660475e+03
5.349533e+00,4.392569e+03
6.686916e+00,4.722012e+03
7.756822e+00,4.959943e+03
4.814579e+00,3.129706e+03
5.349533e-01,2.562332e+02
-3.477196e+00,-2.324401e+03
-5.483271e+00,-3.697079e+03
-7.756822e+00,-3.971615e+03
-1.016411e+01,-4.044824e+03
-1.056533e+01,-3.971615e+03
-8.692991e+00,-2.635542e+03
-5.215794e+00,-7.137925e+02
-2.006075e+00,1.043235e+03
3.209720e+00,3.550660e+03
5.215794e+00,4.282755e+03
8.826729e+00,5.179572e+03
1.043159e+01,5.325991e+03
9.361682e+00,4.227848e+03
7.221869e+00,2.690449e+03
4.145888e+00,8.053044e+02
1.471121e+00,-7.137925e+02
-6.686916e-01,-1.811935e+03
-3.744673e+00,-3.038194e+03
-5.617009e+00,-3.495753e+03
-7.489346e+00,-3.733684e+03
-9.227944e+00,-3.733684e+03
-1.176897e+01,-3.697079e+03
-1.618234e+01,-3.404241e+03
-1.257140e+01,-1.720423e+03
-8.291776e+00,-1.830237e+01
-3.744673e+00,1.409283e+03
6.018224e+00,4.246151e+03
1.003037e+01,5.142967e+03
1.016411e+01,5.161269e+03
1.310636e+01,5.417502e+03
1.591486e+01,5.527317e+03
1.404252e+01,4.264453e+03
1.003037e+01,1.830237e+03
6.151963e+00,-3.477451e+02
3.878411e+00,-1.555702e+03
2.541028e+00,-2.049866e+03
4.012150e-01,-2.727054e+03
-1.203645e+00,-3.093101e+03
-2.808505e+00,-3.349334e+03
-4.547103e+00,-3.459148e+03
-7.221869e+00,-3.459148e+03
-1.069907e+01,-3.331032e+03
-1.591486e+01,-3.111403e+03
-1.431000e+01,-2.214587e+03
-9.361682e+00,-2.379308e+02
-6.285701e+00,8.236068e+02
-1.604860e+00,2.214587e+03
7.221869e+00,3.989917e+03
1.190271e+01,4.923338e+03
1.604860e+01,5.417502e+03
1.511243e+01,4.520686e+03
1.096654e+01,1.994959e+03
7.088131e+00,-1.647214e+02
4.547103e+00,-1.390980e+03
3.343458e+00,-1.903447e+03
1.203645e+00,-2.580635e+03
-5.349533e-01,-2.928380e+03
-2.541028e+00,-3.148008e+03
-5.483271e+00,-3.166311e+03
-1.257140e+01,-3.001589e+03
-2.674766e+01,-2.544030e+03
-2.072944e+01,-8.785139e+02
-1.618234e+01,2.745356e+02
-1.217019e+01,1.098142e+03
-7.756822e+00,1.885144e+03
-1.738598e+00,2.690449e+03
1.604860e+00,3.184613e+03
1.431000e+01,5.142967e+03
1.698477e+01,5.399200e+03
2.634645e+01,5.600526e+03
2.300299e+01,3.367637e+03
1.858963e+01,8.968163e+02
1.537991e+01,-7.686997e+02
1.176897e+01,-2.031563e+03
9.094206e+00,-2.690449e+03
6.820654e+00,-2.891775e+03
4.145888e+00,-2.928380e+03
1.604860e+00,-2.910077e+03
-6.686916e-01,-2.818565e+03
-1.203645e+01,-2.653844e+03
-2.179935e+01,-2.415913e+03
-2.674766e+01,-2.287797e+03
-2.139813e+01,-1.171352e+03
-1.524617e+01,2.013261e+02
-1.056533e+01,9.334210e+02
-5.884486e+00,1.610609e+03
3.477196e+00,2.617239e+03
1.431000e+01,3.898405e+03
2.286925e+01,5.088060e+03
2.500907e+01,5.417502e+03
2.648019e+01,5.509014e+03
2.407290e+01,3.806894e+03
2.153187e+01,2.232889e+03
1.845589e+01,5.856759e+02
1.524617e+01,-1.061538e+03
1.283888e+01,-1.848540e+03
1.069907e+01,-2.379308e+03
8.826729e+00,-2.598937e+03
6.686916e+00,-2.745356e+03
2.139813e+00,-2.763658e+03
-1.885710e+01,-2.379308e+03
-3.945280e+01,-2.031563e+03
-3.945280e+01,-2.031563e+03
-3.972028e+01,-2.031563e+03
-3.811542e+01,-1.775330e+03
-3.102729e+01,-5.856759e+02
-2.527654e+01,2.928380e+02
-2.059570e+01,8.053044e+02
-1.564738e+01,1.244561e+03
-1.003037e+01,1.683818e+03
-3.610935e+00,2.196285e+03
5.617009e+00,2.910077e+03
1.203645e+01,3.550660e+03
1.818841e+01,4.282755e+03
2.420664e+01,4.978245e+03
2.688140e+01,5.325991e+03
2.915495e+01,5.490712e+03
3.196346e+01,5.563921e+03
3.624308e+01,5.600526e+03
3.958654e+01,5.637131e+03
3.771421e+01,4.392569e+03
3.116103e+01,6.222807e+02
2.755009e+01,-1.006631e+03
2.487533e+01,-1.903447e+03
2.246804e+01,-2.379308e+03
2.019449e+01,-2.598937e+03
1.845589e+01,-2.653844e+03
1.578112e+01,-2.690449e+03
1.310636e+01,-2.617239e+03
6.419439e+00,-2.507425e+03
-8.024299e-01,-2.361006e+03
-1.056533e+01,-2.177982e+03
-2.126439e+01,-2.031563e+03
-2.714888e+01,-1.940052e+03
-3.945280e+01,-1.610609e+03
-3.610935e+01,-1.171352e+03
-2.795131e+01,-1.647214e+02
-2.233430e+01,4.026522e+02
-1.618234e+01,8.602115e+02
-7.088131e+00,1.445887e+03
6.285701e+00,2.232889e+03
1.471121e+01,2.781961e+03
2.113065e+01,3.312729e+03
2.915495e+01,4.154639e+03
3.490570e+01,4.813524e+03
3.998776e+01,5.435805e+03
3.891785e+01,4.630500e+03
3.584187e+01,2.781961e+03
3.223093e+01,8.236068e+02
2.848626e+01,-8.602115e+02
2.661393e+01,-1.610609e+03
2.367168e+01,-2.123075e+03
2.032822e+01,-2.342704e+03
1.685103e+01,-2.379308e+03
1.217019e+01,-2.324401e+03
5.215794e+00,-2.214587e+03
-2.674766e-01,-2.013261e+03
-6.151963e+00,-1.793633e+03
-1.123402e+01,-1.647214e+03
-1.604860e+01,-1.519097e+03
-1.217019e+01,-7.870020e+02
-4.948318e+00,2.745356e+02
2.674766e-01,8.236068e+02
8.692991e+00,1.574004e+03
1.578112e+01,2.232889e+03
1.417626e+01,1.299468e+03
1.163523e+01,4.026522e+02
8.291776e+00,-5.307688e+02
5.750748e+00,-9.517234e+02
2.942243e+00,-1.281166e+03
-1.471121e+00,-1.390980e+03
-8.425514e+00,-1.464190e+03
-2.260178e+01,-1.262864e+03
-3.236467e+01,-1.134747e+03
-4.413364e+01,-1.006631e+03
-5.322785e+01,-9.151186e+02
-4.466860e+01,-2.928380e+02
-3.824916e+01,9.151186e+01
-3.156224e+01,3.843498e+02
-2.340421e+01,6.405831e+02
-7.221869e+00,1.116445e+03
-3.075981e+00,1.299468e+03
4.814579e+00,1.647214e+03
9.227944e+00,1.903447e+03
1.805467e+01,2.525727e+03
2.567776e+01,3.019892e+03
2.888748e+01,3.184613e+03
3.049234e+01,3.038194e+03
3.169598e+01,2.781961e+03
3.223093e+01,2.415913e+03
3.249841e+01,2.104773e+03
3.370206e+01,1.994959e+03
3.557439e+01,1.994959e+03
3.838290e+01,2.013261e+03
4.065645e+01,2.196285e+03
4.266252e+01,2.379308e+03
4.386617e+01,2.379308e+03
4.533729e+01,2.342704e+03
4.680841e+01,2.306099e+03
4.827953e+01,2.232889e+03
5.041935e+01,2.104773e+03
5.202421e+01,1.976656e+03
5.229168e+01,1.793633e+03
5.189047e+01,1.500795e+03
5.095430e+01,1.189654e+03
4.894822e+01,7.870020e+02
4.613972e+01,3.660475e+02
4.533729e+01,2.745356e+02

File: braces/force_displacement/Tremblay_RHS4.csv
Displacement [mm],Force [kN]
-3.434400e-02,-1.406394e+01
-6.731424e+00,-3.670687e+03
-7.452648e+00,-3.825391e+03
-8.482968e+00,-3.980094e+03
-9.307224e+00,-4.022286e+03
-1.064664e+01,-3.951966e+03
-1.023451e+01,-3.473792e+03
-8.586000e+00,-2.587764e+03
-5.598072e+00,-9.985395e+02
-3.022272e+00,5.063017e+02
-9.616320e-01,1.392330e+03
2.438424e+00,2.587764e+03
5.735448e+00,3.347217e+03
3.674808e+00,2.278358e+03
3.571776e+00,2.292422e+03
-1.888920e+00,-1.068859e+03
-5.598072e+00,-3.136258e+03
-6.937488e+00,-3.375345e+03
-8.173872e+00,-3.403473e+03
-9.410256e+00,-3.361281e+03
-1.002845e+01,-3.276897e+03
-8.276904e+00,-2.165846e+03
-4.052592e+00,7.031968e+01
-1.270728e+00,1.336074e+03
1.614168e+00,2.376805e+03
4.086936e+00,2.995618e+03
7.280928e+00,3.881646e+03
1.016582e+01,4.331692e+03
1.109311e+01,4.402012e+03
7.590024e+00,2.236166e+03
3.674808e+00,1.406394e+02
1.099008e+00,-1.040731e+03
-2.198016e+00,-2.433061e+03
-4.464720e+00,-3.220641e+03
-5.907168e+00,-3.487856e+03
-7.555680e+00,-3.628496e+03
-8.482968e+00,-3.656623e+03
-1.033754e+01,-3.572240e+03
-9.204192e+00,-2.742468e+03
-6.319296e+00,-1.167307e+03
-4.361688e+00,-2.812787e+01
1.717200e-01,2.025207e+03
2.541456e+00,3.122194e+03
5.426352e+00,3.937902e+03
8.723376e+00,4.430140e+03
1.099008e+01,4.570779e+03
8.929440e+00,3.234705e+03
5.941512e+00,1.476713e+03
2.747520e+00,-2.250230e+02
-7.555680e-01,-1.814248e+03
-3.331368e+00,-2.784659e+03
-6.525360e+00,-3.192514e+03
-9.307224e+00,-3.206577e+03
-1.518005e+01,-2.897171e+03
-1.600430e+01,-2.840915e+03
-1.600430e+01,-2.728404e+03
-1.487095e+01,-2.250230e+03
-9.410256e+00,-2.953427e+02
-5.288976e+00,9.563477e+02
-3.022272e+00,1.504841e+03
-1.270728e+00,1.856440e+03
1.047492e+01,4.458268e+03
1.202040e+01,4.584843e+03
1.459620e+01,4.697355e+03
1.603865e+01,4.697355e+03
1.542046e+01,3.797263e+03
1.202040e+01,1.940823e+03
8.105184e+00,-1.406394e+02
4.602096e+00,-1.631417e+03
2.335392e+00,-2.320549e+03
8.929440e-01,-2.644020e+03
-7.555680e-01,-2.883107e+03
-1.991952e+00,-3.023746e+03
-3.434400e+00,-3.051874e+03
-7.761744e+00,-2.967491e+03
-1.188302e+01,-2.826851e+03
-1.600430e+01,-2.629956e+03
-1.569521e+01,-2.348677e+03
-1.363457e+01,-1.617353e+03
-1.002845e+01,-3.937902e+02
-6.216264e+00,9.141559e+02
-3.743496e+00,1.645481e+03
-1.991952e+00,2.123654e+03
6.868800e-01,2.700276e+03
4.911192e+00,3.558176e+03
9.547632e+00,4.317628e+03
1.202040e+01,4.570779e+03
1.469923e+01,4.697355e+03
1.603865e+01,4.683291e+03
1.521439e+01,4.022286e+03
1.305072e+01,2.826851e+03
1.047492e+01,1.279818e+03
8.105184e+00,9.844755e+01
4.911192e+00,-1.350138e+03
3.056616e+00,-1.912695e+03
9.959760e-01,-2.461189e+03
-2.404080e-01,-2.714340e+03
-1.991952e+00,-2.840915e+03
-4.258656e+00,-2.869043e+03
-7.658712e+00,-2.784659e+03
-1.301638e+01,-2.615892e+03
-1.476792e+01,-2.503381e+03
-1.548914e+01,-2.447125e+03
-1.538611e+01,-2.292422e+03
-1.353154e+01,-1.800184e+03
-1.074967e+01,-7.031968e+02
-7.864776e+00,2.250230e+02
-5.907168e+00,7.875804e+02
-3.537432e+00,1.406394e+03
3.777840e-01,2.222102e+03
8.208216e+00,3.600368e+03
1.325678e+01,4.331692e+03
1.603865e+01,4.627035e+03
1.572955e+01,4.233245e+03
1.397801e+01,3.108130e+03
1.222646e+01,2.095526e+03
1.099008e+01,1.490777e+03
8.929440e+00,2.812787e+02
5.735448e+00,-1.096987e+03
2.747520e+00,-2.123654e+03
4.808160e-01,-2.714340e+03
-1.064664e+00,-2.784659e+03
-6.422328e+00,-2.798723e+03
-1.064664e+01,-2.714340e+03
-1.373760e+01,-2.587764e+03
-1.662250e+01,-2.292422e+03
-1.878617e+01,-2.067399e+03
-2.074378e+01,-1.912695e+03
-2.259835e+01,-1.800184e+03
-2.455596e+01,-1.673608e+03
-2.651357e+01,-1.561097e+03
-2.445293e+01,-1.167307e+03
-2.198016e+01,-5.766214e+02
-1.868314e+01,1.125115e+02
-1.600430e+01,5.766214e+02
-1.208909e+01,1.096987e+03
-8.070840e+00,1.561097e+03
-3.434400e+00,2.067399e+03
1.263859e+01,4.106669e+03
1.655381e+01,4.556715e+03
1.830535e+01,4.655163e+03
2.263270e+01,4.725483e+03
2.654791e+01,4.767674e+03
2.634185e+01,4.458268e+03
2.531153e+01,3.839455e+03
2.335392e+01,2.700276e+03
2.139631e+01,1.603289e+03
1.943870e+01,6.469411e+02
1.758413e+01,-2.390869e+02
1.552349e+01,-1.125115e+03
1.346285e+01,-1.772056e+03
1.140221e+01,-2.278358e+03
1.006279e+01,-2.489317e+03
7.796088e+00,-2.644020e+03
5.838480e+00,-2.615892e+03
3.983904e+00,-2.503381e+03
3.777840e-01,-2.095526e+03
-1.064664e+00,-1.926759e+03
-3.228336e+00,-1.757992e+03
-6.319296e+00,-1.603289e+03
-1.147090e+01,-1.420458e+03
-1.631340e+01,-1.279818e+03
-2.301048e+01,-1.139179e+03
-2.630750e+01,-1.040731e+03
-2.362867e+01,-6.469411e+02
-1.991952e+01,-9.844755e+01
-1.682856e+01,2.109590e+02
-1.198606e+01,5.625574e+02
-7.349616e+00,8.438362e+02
-2.816208e+00,1.125115e+03
3.468744e+00,1.561097e+03
9.032472e+00,1.926759e+03
1.263859e+01,2.236166e+03
1.397801e+01,2.320549e+03
1.789322e+01,2.798723e+03
1.923264e+01,2.925299e+03
2.036599e+01,2.953427e+03
2.160238e+01,1.997079e+03
2.180844e+01,1.448585e+03
2.108722e+01,1.251690e+03
2.119025e+01,1.462649e+03
2.201450e+01,1.786120e+03
2.489940e+01,1.884567e+03
2.654791e+01,1.898631e+03
2.500243e+01,1.153243e+03
2.304482e+01,2.953427e+02
2.067509e+01,-3.797263e+02
1.954174e+01,-6.188132e+02
1.696594e+01,-7.031968e+02
1.469923e+01,-9.704116e+02
1.335982e+01,-1.125115e+03
1.191737e+01,-1.139179e+03
1.068098e+01,-1.111051e+03
8.826408e+00,-1.096987e+03
7.796088e+00,-1.111051e+03
5.529384e+00,-1.223562e+03
3.571776e+00,-1.279818e+03
8.929440e-01,-1.279818e+03
-3.434400e-01,-1.279818e+03
-4.155624e+00,-1.209499e+03
-1.085270e+01,-1.068859e+03
-1.878617e+01,-9.422837e+02
-2.878027e+01,-8.016444e+02
-3.691980e+01,-7.031968e+02
-3.949560e+01,-6.469411e+02
-3.691980e+01,-3.937902e+02
-3.434400e+01,-2.531509e+02
-3.115001e+01,-1.687672e+02
-2.414383e+01,-8.438362e+01
-1.291334e+01,4.219181e+01
2.026296e+00,2.390869e+02
1.150524e+01,4.219181e+02
1.645078e+01,5.203656e+02
1.892354e+01,6.047493e+02
2.170541e+01,8.016444e+02
2.407514e+01,1.082923e+03
2.654791e+01,1.462649e+03
2.809339e+01,1.589225e+03
3.046313e+01,1.589225e+03
3.283286e+01,1.532969e+03
3.489350e+01,1.406394e+03
3.623292e+01,1.265754e+03
3.777840e+01,1.068859e+03
3.839659e+01,5.203656e+02
3.911782e+01,1.406394e+01
