Repository: RESSLab-Team/resslab-hub-data

# Steel braces database

Cyclic and monotonic tests on steel braces (HSS, pipe, W and other shapes) with their gusset plate details, material properties, buckling parameters and the measured force-displacement response.

## Contents

| Path | Contents |
| --- | --- |
| `steel_braces.csv` | Main table, one row per brace test. |
| `steel_braces_data_dictionary.csv` | Data dictionary: name, description, symbol, unit, type, example and nullability of every column of the main table. It is the single reference for what each column expects, so it is not repeated here. |
| `force_displacement/` | Measured force-displacement hysteresis, one CSV per test. |

File: braces/force_displacement/Wakabayashi_BFDO-D1.csv
Displacement [mm],Force [kN]
0.00000,-2.75959
-0.93117,-154.53725
-1.74594,-271.36005
-2.03693,-308.15463
-2.61891,-347.70881
-3.02630,-364.26637
-3.37549,-375.30475
-3.84107,-370.70542
-4.59765,-359.66705
-5.17963,-344.02935
-6.98377,-318.27314
-8.49692,-298.03612
-9.48629,-287.91761
-9.95187,-285.15802
-10.01007,-261.24154
-9.66088,-213.40858
-9.19530,-146.25847
-8.08953,-48.75282
-7.27476,27.59594
-7.04197,62.55079
-6.57638,96.58578
-5.99440,138.89955
-5.29603,182.13319
-4.71405,215.24831
-3.89927,252.04289
-2.96810,277.79910
-2.21153,288.83748
-1.51315,287.91761
-0.75658,282.39842
-0.05820,277.79910
0.64018,274.11964
1.68774,273.19978
2.09513,270.44018
2.85171,270.44018
3.43369,274.11964
4.42305,274.11964
4.88864,276.87924
7.68215,276.87924
8.20593,274.11964
9.48629,273.19978
10.12647,266.76073
9.77728,218.00790
7.85674,53.35215
6.45999,-54.27201
5.64521,-107.62416
4.88864,-136.13996
4.36486,-150.85779
3.49189,-164.65576
2.44432,-168.33522
-0.34919,-170.17495
-1.74594,-173.85440
-5.12143,-195.01129
-8.26413,-218.00790
-9.95187,-229.04628
-9.83548,-205.12980
-9.25350,-130.62077
-8.38052,-69.90971
-6.75098,45.07336
-6.40179,60.71106
-5.17963,102.10497
-4.36486,115.90294
-3.43369,126.02145
-2.09513,134.30023
-1.10576,139.81942
0.58198,147.17833
1.39675,150.85779
2.85171,160.05644
4.88864,175.69413
6.57638,193.17156
8.78791,211.56885
9.31169,215.24831
10.12647,218.92777
9.07890,136.13996
8.08953,60.71106
6.80918,-17.47743
6.11080,-49.67269
5.23783,-74.50903
4.30666,-93.82619
3.25909,-108.54402
1.51315,-119.58239
0.11640,-127.86118
-1.86234,-133.38036
-3.49189,-143.49887
-5.81981,-160.05644
-6.45999,-167.41535
-7.15836,-173.85440
-9.31169,-193.17156
-10.06827,-197.77088
-9.89368,-183.05305
-9.60268,-153.61738
-8.20593,-60.71106
-7.15836,8.27878
-6.40179,38.63431
-5.76161,56.11174
-5.12143,66.23025
-3.55008,95.66592
-2.09513,111.30361
-0.87297,118.66253
0.23279,123.26185
1.97874,131.54063
3.08450,137.97969
4.30666,148.09820
5.81981,158.21671
7.33296,174.77427
9.02070,188.57224
9.89368,201.45034
9.36989,146.25847
8.32233,68.98984
6.98377,-0.91986
5.87801,-41.39391
4.71405,-67.15011
3.60828,-86.46727
2.38612,-98.42551
0.34919,-110.38375
-1.57135,-121.42212
-3.60828,-130.62077
-6.34359,-149.93793
-9.13710,-173.85440
-9.95187,-183.97291
-9.71908,-164.65576
-8.38052,-70.82957
-7.50755,-22.99661
-6.63458,23.91648
-5.93621,45.99323
-5.29603,57.95147
-4.59765,66.23025
-2.21153,97.50564
-1.10576,103.94470
0.23279,112.22348
1.86234,121.42212
3.14270,127.86118
4.77224,137.05982
5.76161,146.25847
7.15836,158.21671
8.38052,169.25508
10.01007,187.65237
9.66088,154.53725
8.72971,86.46727
7.74035,36.79458
6.51819,-11.95824
6.11080,-28.51580
5.23783,-54.27201
4.30666,-68.98984
2.44432,-91.06659
0.81477,-103.02483
-2.15333,-116.82280
-4.59765,-128.78104
-6.40179,-141.65914
-8.08953,-155.45711
-10.82484,-182.13319
-14.02574,-206.96953
-16.12087,-222.60723
-18.15780,-234.56547
-19.08897,-239.16479
-19.84555,-240.08465
-20.02014,-236.40520
-19.61276,-211.56885
-18.56519,-129.70090
-17.51762,-48.75282
-17.11024,-21.15689
-16.64465,15.63770
-16.00447,50.59255
-15.53889,72.66930
-15.07331,83.70768
-14.60772,92.90632
-13.38556,110.38375
-10.82484,112.22348
-7.39116,112.22348
-2.61891,113.14334
-1.62955,114.06321
-0.05820,118.66253
1.45495,120.50226
2.50252,125.10158
4.19026,133.38036
7.10017,148.09820
8.90431,161.89616
12.10520,187.65237
15.24790,213.40858
18.04141,231.80587
19.61276,241.00452
19.96194,241.92438
20.31113,236.40520
19.96194,223.52709
19.61276,183.97291
17.63402,57.95147
16.87745,22.99661
15.77168,-39.55418
15.42249,-47.83296
15.30610,-57.95147
14.49132,-75.42890
13.85115,-87.38713
12.45439,-95.66592
11.23223,-99.34537
6.45999,-97.50564
0.69838,-99.34537
-2.85171,-103.94470
-6.16900,-107.62416
-7.91494,-113.14334
-9.71908,-119.58239
-11.98881,-129.70090
-14.54952,-144.41874
-16.81925,-161.89616
-18.79798,-180.29346
-19.61276,-189.49210
-19.90375,-186.73251
-19.90375,-166.49549
-19.61276,-142.57901
-19.14717,-121.42212
-17.86681,-61.63093
-16.47006,-11.03837
-15.82988,11.03837
-15.53889,28.51580
-15.07331,45.07336
-14.20033,59.79120
-12.80358,75.42890
-11.87241,77.26862
-10.82484,83.70768
-9.36989,88.30700
-7.33296,87.38713
-5.81981,90.14673
-4.19026,93.82619
-1.22216,97.50564
2.50252,101.18510
3.60828,105.78443
4.59765,107.62416
5.76161,112.22348
6.69278,113.14334
7.50755,116.82280
8.43872,118.66253
9.95187,125.10158
12.39619,137.97969
14.84051,155.45711
17.75042,181.21332
19.43816,195.01129
20.02014,202.37021
20.02014,185.81264
18.09961,73.58917
16.52826,11.95824
15.42249,-28.51580
13.61835,-57.03160
12.86178,-68.98984
11.75601,-71.74944
8.55512,-73.58917
1.04757,-77.26862
-2.85171,-85.54741
-6.51819,-96.58578
-10.53385,-108.54402
-13.50196,-123.26185
-16.12087,-139.81942
-19.03078,-160.05644
-19.67095,-165.57562
-19.61276,-150.85779
-19.26357,-128.78104
-18.04141,-73.58917
-17.05204,-33.11512
-15.82988,1.83973
-14.89871,24.83634
-13.56015,49.67269
-12.57079,59.79120
-11.58142,66.23025
-10.24286,74.50903
-8.32233,77.26862
-5.64521,81.86795
-1.10576,91.06659
1.22216,92.90632
3.43369,95.66592
5.87801,101.18510
7.74035,106.70429
9.83548,113.14334
11.46502,119.58239
13.15277,127.86118
15.13150,141.65914
17.57582,158.21671
19.03078,170.17495
19.96194,180.29346
19.20537,131.54063
18.44879,84.62754
17.11024,35.87472
15.24790,-16.55756
14.25853,-33.11512
13.03637,-47.83296
12.22160,-56.11174
10.82484,-63.47066
9.48629,-68.06998
7.44936,-68.98984
2.96810,-69.90971
0.17459,-73.58917
-3.78288,-82.78781
-7.68215,-96.58578
-14.89871,-122.34199
-17.11024,-134.30023
-18.04141,-141.65914
-19.26357,-151.77765
-19.90375,-155.45711
-19.84555,-155.45711
-19.55456,-133.38036
-18.50699,-91.06659
-17.57582,-49.67269
-16.81925,-28.51580
-15.94628,-4.59932
-15.18970,13.79797
-14.08394,36.79458
-12.91998,51.51242
-11.81421,58.87133
-11.05764,63.47066
-10.01007,68.98984
-7.85674,74.50903
-5.17963,78.18849
0.58198,91.06659
3.02630,92.90632
4.88864,95.66592
7.44936,102.10497
10.82484,110.38375
12.86178,119.58239
14.60772,127.86118
16.58646,139.81942
18.68159,154.53725
19.96194,165.57562
19.61276,141.65914
19.20537,123.26185
17.51762,47.83296
15.88808,3.67946
14.43313,-25.75621
13.67655,-38.63431
12.10520,-51.51242
10.76665,-59.79120
9.48629,-63.47066
7.10017,-65.31038
3.43369,-67.15011
0.64018,-69.90971
-0.81477,-74.50903
-4.94684,-85.54741
-9.66088,-100.26524
-14.25853,-114.06321
-17.57582,-131.54063
-21.53329,-163.73589
-24.55959,-186.73251
-26.77112,-201.45034
-28.98265,-215.24831
-29.79742,-222.60723
-29.79742,-203.29007
-29.39003,-179.37359
-28.92445,-145.33860
-28.51706,-114.98307
-28.22607,-85.54741
-27.23671,-39.55418
-26.53833,-21.15689
-25.95635,7.35892
-25.66536,22.99661
-25.31617,37.71445
-24.73419,54.27201
-24.09401,64.39052
-22.87185,75.42890
-21.41690,84.62754
-17.69222,83.70768
-16.70285,88.30700
-14.49132,86.46727
-13.03637,85.54741
-7.85674,86.46727
-0.29099,89.22686
2.67711,93.82619
4.48125,93.82619
6.86737,100.26524
10.01007,107.62416
12.51259,115.90294
13.90934,122.34199
16.23727,135.22009
18.15780,149.01806
21.41690,169.25508
23.80302,187.65237
26.94572,209.72912
28.92445,221.68736
29.44823,225.36682
30.20481,224.44696
30.37940,222.60723
29.91382,196.85102
29.44823,166.49549
27.76049,67.15011
25.43256,-15.63770
24.67599,-41.39391
23.91941,-54.27201
22.46446,-69.90971
20.71852,-78.18849
18.33240,-80.02822
12.62899,-79.10835
10.12647,-78.18849
7.27476,-81.86795
-12.04700,-87.38713
-14.95691,-97.50564
-17.69222,-104.86456
-20.25293,-112.22348
-23.45383,-129.70090
-27.52770,-154.53725
-29.56463,-173.85440
-30.26301,-172.01468
-30.03021,-160.97630
-28.63346,-93.82619
-27.06211,-34.03499
-25.72356,-0.91986
-24.90878,16.55756
-23.45383,43.23363
-22.34807,56.11174
-21.41690,62.55079
-19.90375,66.23025
-16.06267,68.06998
-9.36989,74.50903
3.25909,82.78781
7.50755,88.30700
11.87241,94.74605
15.42249,101.18510
17.98321,110.38375
21.18410,124.18172
23.97761,140.73928
26.42193,157.29684
28.10968,171.09481
29.21544,177.53386
29.85562,181.21332
28.22607,84.62754
26.01455,7.35892
24.61779,-20.23702
22.40626,-45.07336
20.54393,-59.79120
16.64465,-63.47066
13.32736,-66.23025
-4.59765,-71.74944
-6.51819,-72.66930
-10.53385,-80.02822
-16.06267,-89.22686
-21.41690,-106.70429
-24.85058,-123.26185
-26.94572,-135.22009
-28.45887,-148.09820
-29.68103,-155.45711
-29.97202,-157.29684
-29.62283,-135.22009
-27.93508,-64.39052
-26.71292,-26.67607
-25.19977,6.43905
-24.15221,26.67607
-22.81365,41.39391
-21.00951,53.35215
-19.72915,59.79120
-17.86681,63.47066
-13.32736,68.06998
2.09513,79.10835
16.41186,97.50564
18.04141,101.18510
20.60212,111.30361
22.98825,121.42212
26.07274,138.89955
27.87688,151.77765
29.04085,160.05644
30.03021,167.41535
28.51706,92.90632
26.24734,17.47743
24.73419,-13.79797
22.58086,-34.03499
20.36933,-48.75282
18.39060,-56.11174
15.82988,-59.79120
-0.23279,-68.98984
-5.17963,-70.82957
-7.74035,-73.58917
-12.16340,-80.02822
-15.48069,-87.38713
-20.83492,-101.18510
-23.68662,-108.54402
-26.18914,-120.50226
-27.87688,-128.78104
-28.98265,-137.05982
-29.85562,-148.09820
-29.09904,-115.90294
-27.46950,-54.27201
-25.66536,-9.19865
-24.15221,19.31716
-23.10464,33.11512
-21.64969,45.07336
-19.72915,55.19187
-18.50699,57.95147
-16.35366,62.55079
-12.22160,65.31038
-6.51819,68.98984
-0.05820,73.58917
7.21656,82.78781
15.13150,93.82619
19.61276,103.02483
24.21041,122.34199
27.87688,144.41874
29.09904,152.69752
30.14661,158.21671
29.27364,120.50226
26.94572,40.47404
25.66536,9.19865
24.85058,-8.27878
23.68662,-22.07675
21.06771,-42.31377
18.91438,-53.35215
16.64465,-57.95147
-3.55008,-70.82957
-11.34863,-79.10835
-14.66592,-85.54741
-19.84555,-94.74605
-23.04644,-104.86456
-25.72356,-115.90294
-27.46950,-123.26185
-31.36877,-150.85779
-34.51147,-173.85440
-36.37381,-185.81264
-39.63290,-206.96953
-39.40011,-183.05305
-38.46894,-114.98307
-37.36317,-57.95147
-35.85002,-5.51919
-35.55903,14.71783
-34.97705,28.51580
-33.98768,45.99323
-32.82372,59.79120
-30.55400,72.66930
-27.99328,75.42890
-24.03581,75.42890
-17.34303,73.58917
-10.94124,75.42890
6.80918,81.86795
13.21097,90.14673
17.34303,95.66592
22.81365,114.06321
25.78175,125.10158
28.22607,137.97969
31.01958,157.29684
33.75489,176.61400
36.25741,194.09143
39.28371,211.56885
39.74929,213.40858
40.15668,211.56885
39.92389,188.57224
38.46894,106.70429
37.18858,45.99323
35.55903,-1.83973
34.39507,-30.35553
32.82372,-50.59255
31.60156,-58.87133
29.73922,-65.31038
26.48013,-67.15011
18.97258,-68.06998
14.25853,-68.06998
-14.31673,-77.26862
-21.00951,-83.70768
-23.04644,-90.14673
-26.53833,-96.58578
-28.57526,-103.02483
-31.31057,-114.98307
-34.74426,-130.62077
-38.00335,-154.53725
-39.40011,-165.57562
-39.63290,-159.13657
-39.63290,-141.65914
-39.28371,-124.18172
-38.11975,-75.42890
-37.01398,-40.47404
-36.19921,-18.39729
-34.62786,11.95824
-33.17291,30.35553
-31.42697,47.83296
-29.21544,56.11174
-26.94572,61.63093
-22.52266,65.31038
6.34359,76.34876
13.44376,80.02822
16.58646,83.70768
21.76609,90.14673
26.30554,102.10497
29.33184,113.14334
32.41634,128.78104
34.80246,143.49887
37.07218,158.21671
38.87632,170.17495
39.80749,177.53386
40.15668,175.69413
40.09848,174.77427
39.80749,148.09820
38.99272,113.14334
37.53777,56.11174
35.67543,10.11851
34.16228,-16.55756
32.53273,-34.95485
31.42697,-42.31377
29.73922,-54.27201
27.87688,-56.11174
21.35870,-59.79120
-7.27476,-68.98984
-15.59709,-76.34876
-21.64969,-81.86795
-26.59653,-91.06659
-30.55400,-103.02483
-32.99832,-111.30361
-35.20984,-122.34199
-38.00335,-137.97969
-38.99272,-146.25847
-39.57470,-151.77765
-38.64353,-103.94470
-37.18858,-46.91309
-35.90822,-13.79797
-33.87129,20.23702
-31.77616,39.55418
-29.73922,50.59255
-27.41130,57.03160
-24.44320,60.71106
5.81981,72.66930
15.53889,79.10835
24.79239,93.82619
28.69166,102.10497
30.37940,107.62416
32.76552,115.90294
34.86066,126.94131
37.30498,141.65914
38.87632,149.93793
39.51650,153.61738
40.09848,157.29684
38.11975,77.26862
36.14101,22.99661
34.91885,1.83973
32.94012,-21.15689
31.07778,-36.79458
27.93508,-47.83296
25.66536,-54.27201
22.52266,-57.03160
17.69222,-58.87133
1.28036,-64.39052
-7.62395,-67.15011
-14.84051,-72.66930
-20.36933,-78.18849
-25.31617,-86.46727
-30.14661,-98.42551
-34.51147,-114.98307
-37.30498,-128.78104
-38.99272,-140.73928
-39.63290,-146.25847
-39.51650,-134.30023
-38.29434,-84.62754
-36.60660,-30.35553
-35.15165,1.83973
-33.46390,24.83634
-32.12535,35.87472
-29.09904,51.51242
-25.19977,58.87133
-21.88248,62.55079
-12.74538,66.23025
6.98377,72.66930
13.96754,76.34876
19.37996,82.78781
23.39563,88.30700
27.81869,97.50564
32.12535,110.38375
34.45327,120.50226
37.42137,135.22009
38.70173,140.73928
39.22551,140.73928
38.35254,88.30700
36.43200,30.35553
34.27867,-6.43905
31.36877,-32.19526
28.69166,-45.99323
26.13094,-52.43228
23.27924,-56.11174
0.11640,-63.47066

File: braces/force_displacement/Wakabayashi_BFSI.csv
Displacement [mm],Force [kN]
0.02730,-0.59910
-0.51873,-75.48721
-1.33777,-137.79412
-1.61078,-158.16369
-2.36157,-135.39770
-3.18062,-104.24425
-3.72664,-84.47379
-4.20442,-76.08632
-5.09171,-67.09975
-5.70600,-62.30691
-6.79805,-58.11317
-8.29963,-52.12212
-9.80121,-45.53197
-6.72980,1.79731
-5.84250,14.97762
-4.13617,40.14003
-2.49808,65.30243
-0.99650,89.26663
-0.04095,106.04156
0.84634,131.20397
2.55268,164.15474
4.05426,192.91177
5.14632,210.88492
6.03361,221.66881
6.71615,226.46164
8.01297,229.45717
9.24153,231.25448
10.26533,231.85359
9.71931,173.74042
8.55900,76.68542
7.53519,1.79731
7.05742,-48.52750
6.37488,-81.47826
6.03361,-93.46036
5.76060,-97.65410
5.28282,-100.05052
4.87330,-97.65410
4.32728,-91.66305
3.50823,-81.47826
2.89395,-75.48721
2.14316,-68.29796
0.91460,-59.31138
0.02730,-56.31586
-1.54253,-47.92839
-4.61394,-41.93734
-6.66155,-36.54540
-8.64090,-34.14898
-10.75676,-31.15345
-12.32659,-30.55435
-12.32659,-30.55435
-8.43614,-19.17136
-6.32028,-1.79731
-3.52188,17.37404
-0.99650,34.14898
0.30032,44.33376
2.07491,54.51854
3.57649,67.69885
5.00981,83.27558
6.23837,99.45141
7.46694,120.42008
8.55900,140.78965
9.44629,159.36190
10.74311,181.52878
10.53835,149.17712
9.51454,69.49617
8.83201,19.77046
8.14947,-8.98657
7.53519,-24.56330
6.78440,-47.32929
5.96536,-53.91944
5.35108,-58.11317
4.32728,-58.11317
2.21142,-53.32033
-0.10921,-47.32929
-2.08856,-44.33376
-5.15997,-38.34271
-7.61710,-32.35166
-9.39169,-31.15345
-11.09803,-29.35614
-11.98532,-27.55882
-9.73296,-23.36509
-7.75360,-15.57673
-6.72980,-7.78836
-4.13617,9.58568
0.50508,38.94182
2.75744,50.92391
4.73680,64.10422
6.44314,79.68095
7.87646,100.64962
9.10502,119.82098
10.33359,141.98786
9.44629,84.47379
8.83201,52.72123
8.14947,26.36061
7.67170,14.37852
6.64790,-11.38299
6.03361,-23.36509
4.46378,-41.33824
3.98601,-43.13555
1.93840,-43.73466
0.70984,-41.93734
-0.72349,-41.33824
-2.15681,-38.34271
-3.24887,-36.54540
-4.61394,-35.34719
-10.07422,-28.15793
-12.32659,-26.95972
-10.14248,-23.96420
-8.98217,-21.56778
-8.09487,-16.77494
-7.13932,-10.78389
-4.81870,5.39194
-0.45047,30.55435
1.32412,40.14003
2.41618,45.53197
3.98601,57.51407
6.10187,74.88811
7.33043,87.46931
8.35423,102.44693
8.96852,112.63172
9.92407,128.20844
10.33359,133.60039
9.71931,92.26215
9.10502,61.70780
7.80821,20.96867
6.78440,-5.39194
6.30663,-19.77046
5.14632,-31.15345
4.46378,-37.74361
3.64474,-38.34271
2.41618,-38.94182
0.50508,-37.14450
-2.83935,-33.54987
-13.96468,-28.15793
-18.26465,-28.15793
-18.33290,-27.55882
-17.58211,-18.57225
-16.35355,-8.38747
-14.64721,-0.59910
-13.00913,8.38747
-11.09803,13.77941
-8.23138,22.16688
-5.70600,26.95972
-3.04411,33.54987
-0.31397,41.33824
1.05110,47.32929
3.23522,55.71675
5.69235,71.29348
7.12567,83.87468
8.14947,95.85678
9.37804,111.43351
11.22088,140.19054
12.72246,162.95653
14.22404,187.51983
15.45260,204.89387
16.68117,217.47507
17.77322,226.46164
18.79703,231.25448
19.54782,232.45269
20.09385,231.85359
20.36686,219.87149
19.54782,170.74489
18.45576,94.65857
17.70497,33.54987
17.09069,-5.39194
16.27165,-47.32929
15.72562,-73.68990
15.31610,-82.07737
14.42880,-83.87468
13.54150,-80.87916
12.65421,-76.08632
11.28914,-67.69885
9.92407,-60.50959
8.69550,-56.31586
7.67170,-52.72123
5.41933,-46.13108
3.64474,-41.93734
1.18761,-37.74361
-1.33777,-35.34719
-6.66155,-31.75256
-13.00913,-27.55882
-16.49006,-26.95972
-19.56147,-26.95972
-18.81068,-19.77046
-17.71862,-14.37852
-12.73611,1.79731
-7.61710,15.57673
-2.70284,27.55882
2.55268,35.94629
4.66854,40.73913
7.12567,47.32929
9.37804,56.31586
10.81136,63.50512
12.79072,74.28901
14.22404,87.46931
15.72562,103.64514
17.02244,122.21740
18.38751,141.38875
19.13830,152.17264
19.68432,159.96100
20.02559,158.76279
19.07004,92.86126
18.04624,44.33376
16.88593,1.79731
15.58911,-19.77046
14.97483,-29.95524
14.08753,-40.73913
12.79072,-46.13108
11.28914,-49.12660
10.40184,-46.73018
9.10502,-45.53197
7.87646,-45.53197
6.71615,-43.73466
5.76060,-41.33824
5.07806,-40.14003
-0.17746,-35.34719
-14.85197,-27.55882
-19.49321,-24.56330
-17.99164,-17.37404
-16.76307,-12.58120
-14.16944,-4.19373
-11.30279,5.39194
-6.45679,17.37404
-1.88380,27.55882
3.64474,36.54540
6.64790,43.13555
9.65105,51.52302
11.42564,59.31138
12.85897,65.30243
14.63356,79.68095
16.40815,95.85678
17.84148,115.02814
19.00179,128.80755
19.68432,137.19502
19.20655,99.45141
18.04624,48.52750
17.15894,17.97315
16.33990,-5.39194
15.17959,-24.56330
14.42880,-31.15345
13.40500,-35.34719
11.97167,-37.74361
9.85581,-39.54092
8.49074,-40.14003
-5.02346,-32.35166
-19.28845,-22.16688
-17.10434,-13.18031
-13.55516,-0.59910
-5.02346,19.17136
1.87015,32.35166
5.28282,38.34271
8.35423,47.32929
11.01612,55.71675
12.10818,60.50959
13.67801,70.69438
15.86213,86.87021
17.43196,101.24872
18.38751,113.23082
18.86528,119.22187
19.75258,129.40665
18.59227,65.30243
17.43196,25.16240
16.54466,-0.59910
15.58911,-14.97762
14.90658,-23.96420
14.36055,-28.15793
13.67801,-30.55435
12.38119,-33.54987
10.87962,-35.34719
9.10502,-35.94629
3.16696,-34.14898
-20.99479,-25.76151
-26.79634,-25.76151
-27.06936,-23.96420
-28.02491,-23.96420
-27.61539,-16.77494
-27.13761,-11.98210
-25.29477,-7.78836
-23.11065,-1.79731
-19.01544,7.18926
-12.53135,16.77494
1.11936,31.15345
6.17012,41.33824
10.53835,53.91944
14.22404,71.89259
15.38435,77.28453
16.95418,86.87021
19.88908,124.61382
21.86844,152.17264
23.64303,174.33952
25.82714,201.89834
27.73824,222.26791
28.89855,231.25448
29.92236,233.65090
30.05886,233.65090
29.71760,192.91177
29.10331,149.77622
28.01126,72.49169
26.71444,-5.99105
26.10016,-40.14003
25.82714,-50.92391
25.41762,-62.30691
24.87159,-70.09527
24.18906,-74.28901
23.57478,-74.28901
22.82399,-73.09080
21.39066,-67.09975
19.13830,-57.51407
18.11449,-53.32033
17.09069,-51.52302
14.83832,-46.13108
13.47325,-45.53197
11.97167,-41.33824
6.51139,-35.94629
-3.99966,-30.55435
-22.22336,-25.16240
-29.59474,-23.36509
-29.59474,-23.36509
-29.18522,-19.17136
-27.68364,-13.18031
-25.84079,-8.98657
-23.58843,-4.19373
-19.42496,4.79284
-13.35039,14.37852
-10.41549,17.37404
-3.99966,25.16240
3.57649,31.75256
5.89711,34.14898
8.96852,39.54092
12.58595,45.53197
15.65736,50.92391
17.56846,57.51407
19.95734,70.69438
21.39066,77.28453
23.30176,89.26663
25.28112,107.23977
26.44143,119.82098
28.28427,146.18159
29.64934,165.95205
29.64934,165.95205
29.92236,159.96100
28.96681,106.64067
27.39698,31.75256
26.44143,-4.19373
25.48588,-21.56778
24.80334,-30.55435
23.98430,-35.94629
22.89224,-41.33824
21.45892,-43.73466
20.36686,-44.93287
17.29545,-42.53645
14.90658,-40.73913
12.44945,-39.54092
-20.10750,-23.96420
-29.59474,-20.36957
-28.29792,-15.57673
-24.47572,-5.99105
-19.97099,2.39642
-13.96468,13.18031
-5.97901,21.56778
3.09871,29.95524
7.46694,34.74808
12.03993,41.33824
17.09069,51.52302
19.34306,59.31138
22.14145,72.49169
24.25731,85.07289
25.89540,102.44693
27.53348,123.41561
28.42078,133.00128
29.17157,143.18607
29.85410,148.57801
29.92236,141.38875
28.89855,91.06394
27.87475,45.53197
26.57793,4.19373
25.34937,-16.17583
24.46207,-25.76151
23.71128,-30.55435
22.82399,-34.74808
20.91289,-37.14450
18.86528,-36.54540
17.02244,-36.54540
12.79072,-34.74808
-29.38998,-17.37404
-27.41063,-12.58120
-23.99795,-4.79284
-20.38051,2.99552
-14.51070,11.38299
-6.86631,20.36957
2.68919,30.55435
6.78440,34.14898
11.15263,38.94182
14.97483,46.73018
17.50021,52.72123
18.79703,55.71675
21.52717,67.09975
23.37002,75.48721
24.87159,85.07289
25.96365,94.05947
27.19221,108.43798
28.28427,120.42008
28.96681,130.60486
29.78585,138.99233
28.76205,83.27558
27.46523,36.54540
26.64619,15.57673
25.96365,-1.19821
25.14461,-12.58120
24.39382,-20.96867
23.98430,-25.76151
22.96049,-31.15345
21.66368,-34.14898
20.29861,-34.14898
18.45576,-32.95077
15.65736,-31.15345
-30.34553,-17.97315
-39.62801,-18.57225
-35.53280,-8.38747
-29.86775,2.39642
-24.40747,7.18926
-18.19640,14.37852
-13.82817,17.97315
1.73364,29.35614
8.76376,35.94629
13.54150,43.73466
16.61291,50.32481
19.61607,57.51407
21.11765,64.70333
22.82399,73.09080
25.48588,88.06842
28.07951,110.23530
30.05886,135.39770
31.83346,157.56458
33.19853,178.53325
34.01757,194.70909
34.56360,201.89834
35.92867,214.47955
37.49850,227.65985
39.20484,238.44374
40.02388,237.84464
40.02388,221.06970
39.47785,175.53773
39.34135,140.78965
38.24929,61.70780
37.29374,22.16688
36.88422,-13.18031
36.26994,-34.14898
35.92867,-46.73018
34.90487,-63.50512
34.49534,-67.69885
33.60805,-69.49617
32.65250,-68.29796
29.85410,-58.71228
27.80650,-53.32033
25.69064,-46.73018
24.32557,-44.93287
20.16210,-40.73913
17.63672,-38.94182
-24.54398,-20.36957
-39.49150,-17.97315
-36.55660,-11.38299
-33.00742,-5.39194
-27.27412,2.39642
-22.63288,7.78836
-17.03609,11.98210
2.27967,25.76151
6.98916,28.75703
12.31294,33.54987
17.50021,39.54092
22.41447,46.73018
26.78269,55.11765
28.42078,63.50512
30.80965,75.48721
32.99377,87.46931
34.56360,103.04604
36.88422,124.61382
38.59056,146.78070
39.68261,161.75832
38.93183,100.05052
37.56675,37.14450
36.40644,4.19373
35.31439,-17.37404
34.22233,-28.15793
32.78901,-35.34719
31.49219,-38.94182
29.99061,-41.33824
25.34937,-40.14003
21.80018,-37.14450
-26.38682,-18.57225
-39.55976,-17.37404
-33.75821,-7.78836
-25.09001,5.39194
-19.97099,9.58568
-0.99650,22.76599
5.07806,25.76151
10.94787,31.15345
15.24784,35.34719
20.50337,40.14003
25.69064,50.92391
28.55729,59.31138
31.08267,68.29796
33.81281,80.87916
34.97312,91.66305
36.61120,107.83888
38.31754,126.41113
39.61436,141.98786
39.13659,110.83440
37.90802,53.91944
36.33819,8.98657
34.83661,-14.97762
33.74456,-25.16240
31.69695,-32.35166
30.46838,-35.34719
26.57793,-35.34719
19.47956,-34.14898
9.03677,-28.75703
-7.68535,-23.36509
-17.17259,-21.56778
-39.62801,-18.57225
-34.30423,-8.38747
-27.95665,0.59910
-25.09001,5.39194
-22.70113,8.38747
-20.03924,7.78836
-17.03609,11.98210
1.59713,24.56330
6.44314,26.36061
9.99232,29.95524
14.83832,35.34719
21.93669,42.53645
26.57793,52.12212
29.44458,59.91049
30.80965,64.70333
32.92551,76.08632
35.51915,91.06394
37.36199,107.23977
38.38580,118.62277
39.68261,131.80307
38.65881,76.68542
37.63501,43.73466
36.40644,14.97762
35.51915,-3.59463
34.15408,-19.17136
33.06202,-25.76151
31.21917,-31.15345
29.37633,-33.54987
27.87475,-34.74808
-0.04095,-22.76599

File: braces/force_displacement/Wakabayashi_BFSO.csv
Displacement [mm],Force [kN]
-0.057960,-0.519723
-0.985313,-78.997970
-1.622868,-134.608382
-2.086545,-150.719810
-2.376342,-145.002852
-2.666140,-134.088659
-3.013898,-120.575848
-3.593493,-103.944697
-4.231049,-84.714928
-5.216362,-73.281011
-6.433513,-65.485159
-7.476785,-59.248477
-8.346178,-54.570966
-9.099653,-52.492072
-9.911087,-51.452625
-9.563329,-44.696220
-7.592704,-17.670598
-5.853917,6.236682
-3.941251,35.341197
-2.028585,65.485159
-0.521636,94.069951
0.463677,121.615295
1.738787,151.759257
3.419615,180.344049
5.100442,204.771053
5.737998,212.566905
6.549432,219.843034
7.244947,222.961375
8.983734,222.961375
9.853127,221.402204
9.331491,166.831238
8.288219,80.557140
6.955149,-10.914193
6.433513,-55.610413
5.853917,-80.557140
5.448200,-94.589674
4.984523,-101.865803
4.694725,-102.385526
4.346968,-101.865803
3.999210,-98.747462
3.709413,-95.109398
3.361655,-90.431886
2.840019,-85.234651
2.144504,-78.997970
0.985313,-70.682394
-0.115919,-63.406265
-1.622868,-57.689307
-2.897979,-54.051242
-5.506159,-48.334284
-7.360866,-44.696220
-8.346178,-42.617326
-9.505370,-41.577879
-9.853127,-41.577879
-9.447410,-37.939814
-8.114340,-26.505898
-6.433513,-13.512811
-4.694725,0.000000
-3.071857,11.433917
-0.347757,30.143962
1.159191,41.577879
3.013898,54.570966
4.520847,70.162670
6.433513,102.905250
8.462098,142.404235
9.215572,159.035386
9.679249,166.831238
9.621289,151.759257
9.099653,104.984144
8.751895,87.313545
7.244947,7.795852
6.259634,-22.867833
5.448200,-44.176496
4.926564,-51.452625
3.767372,-56.130136
0.927353,-56.130136
-1.043272,-50.413178
-4.346968,-45.215943
-6.143715,-44.696220
-9.853127,-41.058155
-8.983734,-34.821473
-7.418825,-21.828386
-4.868604,-4.157788
-1.854706,16.631151
0.753474,32.222856
2.550221,44.696220
4.462887,60.807648
6.085755,77.958523
7.418825,100.306632
8.462098,119.016678
8.867815,132.009765
9.795168,145.002852
9.331491,111.220826
8.809855,81.076864
7.534744,14.032534
6.201674,-20.269216
4.984523,-40.018708
3.709413,-47.294837
2.376342,-49.893454
0.057960,-51.452625
-1.043272,-48.334284
-3.709413,-44.696220
-9.853127,-41.058155
-8.520057,-31.703133
-5.332281,-8.835299
-2.318383,11.953640
1.275111,34.301750
3.419615,48.334284
7.013108,87.313545
7.650664,97.188292
9.157612,124.213913
9.737208,132.529488
9.273532,98.227739
7.940461,28.065068
7.244947,8.315576
6.433513,-16.631151
5.506159,-29.624239
4.520847,-40.538432
2.840019,-46.775114
1.564908,-48.854008
-0.347757,-47.814561
-5.680038,-44.696220
-11.649874,-38.979261
-13.330702,-37.420091
-19.184618,-35.341197
-20.401769,-34.821473
-18.315225,-24.946727
-14.721731,-11.433917
-12.693146,-2.078894
-11.128238,2.598617
-9.969046,9.355023
-5.911876,20.788939
-2.724100,30.143962
-0.289798,37.939814
2.318383,49.373731
5.390240,67.044329
7.360866,90.951610
10.374763,139.285894
12.171510,167.870685
13.794378,191.777966
15.185408,206.849947
16.460519,218.803587
16.866236,221.921928
18.836861,224.520545
19.938093,225.040269
19.474416,173.587644
17.851548,59.248477
16.518478,-16.111428
15.707044,-61.847095
15.417246,-70.162670
14.895610,-80.037417
14.489893,-81.596587
13.968257,-82.636034
13.504580,-80.557140
12.867025,-77.438799
12.113551,-72.761288
11.012319,-68.083776
9.563329,-61.847095
8.346178,-57.689307
6.955149,-54.570966
5.795957,-52.492072
4.346968,-48.854008
-0.637555,-44.176496
-2.782059,-40.538432
-6.143715,-37.420091
-7.592704,-35.860920
-11.997631,-33.782026
-15.591125,-33.782026
-19.938093,-33.782026
-18.605023,-27.545345
-14.895610,-14.552258
-10.954359,-1.559170
-7.592704,7.795852
2.144504,31.183409
4.173089,36.380644
6.665351,42.097602
8.172300,49.373731
10.027006,57.169583
11.649874,67.564053
13.678459,83.675481
15.127448,101.865803
17.503791,136.167553
18.836861,154.357875
19.764214,167.870685
19.764214,139.285894
18.778901,86.274098
17.677670,33.262303
15.880923,-18.190322
15.301327,-32.222856
15.069489,-35.341197
13.620499,-44.176496
12.809065,-49.893454
9.969046,-49.893454
8.114340,-46.775114
1.333070,-41.058155
-4.462887,-36.900367
-14.142136,-32.742580
-19.880133,-33.262303
-17.561750,-24.427004
-11.997631,-5.197235
-5.737998,11.433917
-1.391030,22.348110
5.216362,35.860920
8.867815,46.775114
11.649874,58.728754
14.026216,75.879629
15.301327,89.912163
16.634397,106.023591
17.735629,120.056125
18.605023,131.490041
19.648295,146.562023
18.431144,83.155757
17.156033,19.749492
16.344599,-7.276129
14.953570,-28.065068
14.316014,-34.821473
13.736419,-36.380644
12.867025,-40.018708
11.881712,-41.577879
10.316804,-42.097602
8.635976,-42.097602
-19.706255,-33.782026
-17.851548,-25.466451
-14.258055,-11.433917
-11.360076,-2.078894
-6.259634,10.914193
3.071857,30.663686
6.201674,36.900367
8.346178,43.137049
10.664561,51.972348
12.693146,59.768201
14.142136,71.721841
15.707044,84.714928
16.924195,98.227739
18.547063,119.016678
19.706255,134.088659
17.967467,48.854008
17.156033,20.788939
16.402559,-2.598617
15.359287,-19.749492
14.258055,-31.183409
13.504580,-36.380644
12.635187,-37.939814
11.533955,-39.498985
9.795168,-39.498985
-3.767372,-35.860920
-18.489104,-31.183409
-19.590335,-31.183409
-15.765004,-17.150875
-12.461308,-5.716958
-10.606602,5.197235
-6.781270,17.670598
-4.578806,22.867833
-3.013898,23.387557
-0.811434,27.025621
4.694725,33.262303
9.911087,48.854008
13.504580,64.445712
15.185408,77.438799
17.387872,99.267185
19.532376,125.773083
20.981365,149.160640
22.894031,174.627091
24.516899,195.935754
25.734050,208.928841
27.067120,218.803587
27.936514,223.481098
29.037746,225.040269
29.849180,225.559992
29.501422,174.107367
28.458150,81.596587
27.067120,13.512811
26.429565,-21.828386
26.081808,-39.498985
25.560171,-55.610413
25.212414,-64.445712
24.748737,-68.603500
23.995263,-71.721841
22.951991,-70.162670
21.966678,-67.044329
20.807486,-62.366818
19.300538,-57.689307
18.141346,-54.570966
16.228680,-51.452625
14.721731,-48.334284
11.997631,-44.696220
6.201674,-40.538432
-3.013898,-36.380644
-20.575648,-31.183409
-28.168352,-30.663686
-28.805907,-30.663686
-28.400190,-24.427004
-27.414878,-20.788939
-23.647505,-12.473364
-18.720942,-3.638064
-13.968257,4.677511
-11.997631,7.276129
1.854706,22.867833
6.433513,28.584792
11.070278,36.380644
14.837650,42.617326
17.503791,51.972348
20.401769,62.886542
23.067910,80.037417
25.270373,103.424973
27.125080,128.891424
28.921827,153.838151
29.559382,162.673451
28.689988,93.030504
27.067120,17.670598
26.197727,-7.795852
25.096495,-27.545345
23.879344,-37.420091
22.778112,-41.058155
21.560961,-43.656773
19.822174,-45.735667
18.605023,-45.215943
17.329912,-44.696220
3.129817,-37.939814
-17.619710,-30.663686
-29.153665,-28.584792
-28.747948,-24.427004
-27.762635,-20.788939
-24.053222,-11.953640
-19.068699,-3.118341
-13.040904,6.756405
1.159191,21.308663
7.071068,28.584792
14.258055,37.939814
17.329912,45.735667
19.996052,56.130136
22.546274,66.004882
24.285061,80.557140
26.081808,97.708015
27.994473,120.575848
29.559382,143.963405
28.747948,92.510780
27.414878,38.459538
26.139767,4.157788
25.038535,-16.111428
23.531586,-28.584792
22.024637,-35.341197
20.111972,-38.979261
17.735629,-42.097602
15.011529,-42.097602
-1.622868,-36.380644
-29.791220,-28.584792
-29.037746,-24.427004
-24.922616,-15.591705
-19.590335,-4.677511
-14.663772,3.638064
-10.490683,8.315576
0.347757,20.788939
5.911876,27.025621
11.591914,33.782026
15.417246,38.459538
19.300538,51.452625
22.140557,61.847095
24.053222,73.800735
25.907929,89.392439
27.009161,99.786909
27.878554,111.740549
29.559382,129.930871
28.400190,76.919076
27.240999,31.183409
25.386293,-8.835299
24.922616,-16.631151
23.531586,-29.104515
22.372395,-32.742580
20.923406,-36.380644
18.894821,-39.498985
16.344599,-41.058155
8.462098,-38.459538
-27.472837,-31.703133
-30.486735,-31.703133
-28.168352,-21.828386
-21.155244,-6.756405
-10.838440,8.835299
2.550221,22.348110
11.128238,33.262303
16.808276,41.577879
18.662982,48.334284
22.662193,58.209030
23.705465,61.327371
26.371605,80.037417
28.110393,95.109398
30.081018,117.457507
31.993684,140.845064
34.370026,174.107367
35.529218,189.699072
37.094126,206.330223
37.847601,213.606352
39.760267,220.362757
39.238630,162.153727
38.716994,103.424973
37.731682,46.775114
36.514531,-12.473364
35.761056,-40.018708
34.949622,-55.610413
34.138188,-63.925989
33.210835,-67.044329
32.051643,-64.965436
27.240999,-53.531519
24.227101,-50.413178
20.459729,-45.215943
15.533165,-42.617326
-8.288219,-33.782026
-27.414878,-27.545345
-32.573280,-26.505898
-32.573280,-26.505898
-31.472048,-22.348110
-27.009161,-14.032534
-20.517689,-2.598617
-13.678459,9.355023
-5.911876,14.032534
0.637555,16.631151
6.955149,22.348110
14.026216,29.104515
19.242578,33.782026
25.676090,46.775114
27.588756,52.492072
31.182250,71.202117
34.138188,87.833269
36.108813,108.102485
37.847601,129.411148
39.354550,152.278981
39.760267,153.838151
38.195358,69.642947
36.514531,11.433917
35.123501,-19.749492
34.022269,-30.143962
33.152875,-36.380644
31.877765,-40.538432
30.254897,-43.656773
28.516110,-43.656773
24.516899,-43.656773
10.432723,-37.939814
-25.386293,-28.065068
-35.587177,-26.505898
-33.964309,-21.828386
-29.327544,-15.591705
-23.183829,-5.716958
-14.373974,8.835299
-11.186197,12.993087
-0.811434,16.111428
6.375553,20.269216
12.809065,27.545345
22.024637,36.900367
27.472837,48.854008
28.979786,51.972348
31.066331,62.366818
33.616552,76.919076
35.529218,93.030504
37.094126,107.063038
38.832913,126.812530
39.528428,138.246447
38.137399,69.642947
37.210045,29.624239
35.355339,-7.795852
34.659824,-17.670598
33.268794,-28.584792
32.225522,-34.821473
30.718573,-37.420091
28.747948,-41.058155
26.893242,-42.097602
21.503001,-41.058155
-26.371605,-28.584792
-38.195358,-24.946727
-39.006792,-24.946727
-35.239420,-18.710045
-29.733261,-10.394470
-24.343020,-3.118341
-20.575648,5.197235
-15.069489,8.835299
-3.071857,16.631151
4.984523,19.749492
15.475206,30.143962
21.387082,36.380644
28.342231,50.413178
31.877765,67.044329
34.833703,85.754375
36.804328,103.944697
38.137399,117.977231
39.470469,137.726723
38.021479,62.886542
37.383924,36.380644
36.108813,3.118341
35.065541,-11.953640
33.674511,-23.907280
32.747158,-31.183409
31.298169,-35.860920
29.617341,-39.498985
27.762635,-41.577879
23.589546,-41.577879
-14.953570,-34.301750
-24.748737,-36.900367
-39.586388,-37.939814

File: braces/force_displacement/Wakabayashi_DAC1-1.csv
Displacement [mm],Force [kN]
-0.0115,-0.5362
-0.2413,-28.9564
-0.6089,-60.5940
-0.7698,-73.4635
-1.0225,-92.7678
-1.1834,-104.0286
-1.4132,-115.2894
-1.6889,-128.6952
-1.9876,-141.5647
-2.2863,-150.6806
-2.6310,-158.7240
-3.0216,-165.1588
-3.3893,-168.3762
-3.8259,-170.5211
-4.2395,-171.5936
-4.7910,-171.0573
-5.3424,-167.3037
-5.9169,-163.5501
-6.3305,-160.8690
-6.5143,-158.7240
-6.5373,-154.9704
-6.2156,-124.4053
-5.6641,-76.1446
-5.2505,-42.3622
-4.8829,-15.0144
-4.4923,16.6231
-4.2165,34.3187
-3.6880,60.0577
-3.1595,80.4345
-2.3323,107.2460
-1.5051,128.6952
-0.7008,145.8545
0.0574,157.6516
0.7468,163.0139
1.9646,165.6950
3.8718,165.6950
5.2735,163.5501
6.4224,163.5501
6.3994,158.1878
6.2386,137.8111
5.5033,73.4635
5.3884,61.1302
5.0208,29.4926
4.6991,0.5362
4.5842,-7.5072
4.3544,-22.5217
4.0097,-36.4636
3.6191,-53.0868
3.4353,-61.6664
3.1365,-72.3910
2.7229,-83.1156
2.3323,-92.2315
1.9646,-100.2750
1.5510,-107.2460
0.9766,-114.7532
0.3332,-121.1879
-0.4021,-127.0865
-1.1604,-131.3763
-2.2634,-137.2748
-3.2514,-142.1009
-4.4233,-149.6081
-4.9288,-152.2893
-5.7561,-155.5067
-6.2846,-156.5791
-6.4224,-156.5791
-6.5373,-155.5067
-6.2156,-128.1589
-5.6641,-86.3330
-5.3424,-64.3476
-4.8139,-28.9564
-4.3084,3.7536
-4.0786,20.9130
-3.5501,44.5071
-2.8838,67.5650
-1.9646,90.6228
-1.0225,105.6373
0.0115,116.8981
1.1834,127.6227
2.8608,138.8835
5.7561,158.1878
6.3075,161.9414
6.4224,160.3327
6.3994,153.8980
6.3765,147.9994
5.6182,80.4345
5.3654,60.5940
4.9059,23.0579
4.5842,-2.6811
4.3774,-17.6956
4.1706,-27.8840
3.7569,-43.4346
3.4123,-55.2317
3.0676,-67.5650
2.5851,-78.8258
2.1255,-87.9417
1.6659,-95.9851
1.0915,-102.9561
0.4940,-109.3909
-0.1953,-115.8257
-1.2064,-121.1879
-2.2174,-127.6227
-3.5042,-133.5212
-5.0208,-142.6371
-6.0548,-150.1444
-6.4454,-151.7531
-6.4224,-145.8545
-6.2156,-128.6952
-5.6412,-85.7968
-5.3195,-64.8838
-4.8369,-32.1738
-4.3314,0.5362
-4.1016,16.6231
-3.7110,34.3187
-3.2744,50.4056
-2.7919,65.4200
-2.3323,77.2171
-1.7808,88.4779
-1.0455,99.2025
-0.1723,110.4634
1.0455,120.6517
2.5161,129.7676
3.8259,137.2748
5.4114,149.0719
6.2156,155.5067
6.3994,156.0429
6.4224,150.6806
6.3305,142.1009
6.0318,114.2170
5.6871,85.7968
5.5263,73.4635
5.1356,43.4346
4.6991,9.1159
4.4463,-10.1884
4.2165,-23.5941
3.8718,-35.9274
3.5042,-49.3331
3.1595,-60.5940
2.8378,-68.1012
2.3093,-80.9707
1.8038,-89.5504
1.4132,-95.4489
0.7468,-102.4199
-0.0804,-109.9271
-0.9536,-115.8257
-2.0106,-121.7242
-3.1595,-127.0865
-4.1935,-132.4488
-4.7910,-136.2024
-5.4803,-140.4922
-6.0318,-144.7821
-6.4454,-147.9994
-6.2386,-129.7676
-5.6641,-85.2605
-5.3195,-65.9563
-4.8369,-31.6376
-4.3774,-4.2898
-4.1476,12.8695
-3.7569,30.5651
-3.3204,46.6520
-2.8378,61.6664
-2.3783,73.4635
-1.8957,83.6519
-1.4132,91.6953
-1.1604,95.9851
-0.6779,101.3474
0.1264,109.9271
1.1374,117.4343
2.6540,126.5502
4.0327,134.5937
5.3195,143.1734
6.0318,148.5357
6.3994,150.6806
6.1926,126.5502
5.7790,91.6953
5.4114,61.6664
4.7450,13.4057
4.4463,-5.8985
4.2395,-18.7680
4.0097,-28.9564
3.7799,-39.6810
3.5731,-46.6520
3.1595,-57.3766
2.9757,-63.8114
2.5391,-73.9997
2.0106,-84.1881
1.3672,-92.2315
0.9996,-97.0576
0.2872,-103.4924
-0.4251,-108.8547
-1.0915,-112.6083
-1.8957,-116.8981
-3.0906,-122.7966
-4.1476,-128.6952
-5.1816,-135.6662
-6.1926,-142.1009
-6.8131,-147.4632
-7.4565,-151.7531
-8.6973,-154.4342
-12.6266,-156.0429
-12.8334,-156.0429
-12.8793,-153.3617
-12.3738,-116.3619
-11.9832,-88.4779
-11.6155,-64.8838
-10.5815,-8.0434
-10.2138,14.4782
-10.0760,21.9854
-9.8921,27.8840
-9.3866,45.0433
-8.7432,62.2027
-7.8701,80.4345
-7.1577,91.1591
-6.0778,100.8112
-5.0208,107.7822
-2.8148,114.7532
-0.0804,120.6517
1.9187,123.8691
3.3893,129.2314
4.6991,135.1299
5.8709,141.5647
7.2267,151.2168
7.4105,152.8255
12.6725,157.1154
12.8563,156.0429
12.8104,151.2168
12.3738,110.9996
11.7993,62.2027
11.2479,24.6666
10.7653,-3.2174
10.3747,-20.9130
9.9151,-38.0723
9.4326,-52.5505
8.9960,-63.2751
8.3756,-73.4635
7.7781,-82.0432
7.0658,-88.4779
6.4224,-92.7678
5.7561,-96.5214
4.9059,-99.2025
3.5272,-101.3474
1.9417,-103.4924
-0.4251,-106.1735
-1.8727,-107.7822
-3.8948,-110.9996
-5.5493,-114.2170
-6.7441,-117.4343
-8.0998,-122.2604
-9.6624,-128.6952
-10.8113,-135.6662
-12.0751,-143.1734
-12.6725,-146.9270
-12.8334,-145.8545
-12.8334,-142.6371
-12.2130,-99.2025
-10.6275,-15.0144
-10.0070,12.8695
-9.5015,30.0289
-9.0649,42.3622
-8.6743,53.0868
-8.0769,64.8838
-7.2726,76.6809
-6.3765,86.3330
-5.6182,91.6953
-4.7220,96.5214
-3.4812,100.2750
-1.5510,102.9561
1.5970,107.2460
4.7680,112.0720
7.0428,116.3619
8.9041,122.7966
10.2138,128.6952
11.1789,134.5937
11.9832,139.9560
12.5346,144.2458
12.7644,145.3183
12.9483,139.9560
12.4657,106.1735
11.7764,62.2027
11.1330,20.3767
10.6275,-6.9710
10.4436,-15.0144
10.1909,-25.2028
9.8462,-34.8549
9.5245,-43.4346
9.1568,-52.0143
8.6973,-60.5940
8.2147,-68.6374
7.6173,-74.5360
6.9280,-82.0432
6.2846,-85.7968
5.7101,-87.9417
4.4003,-92.2315
3.1595,-94.3765
1.8957,-95.9851
0.3332,-98.1301
-0.9996,-99.2025
-2.2863,-101.8837
-3.6421,-103.4924
-5.2735,-106.1735
-6.6752,-109.9271
-8.1228,-114.2170
-9.8002,-120.6517
-11.2708,-128.1589
-12.3278,-135.1299
-12.7185,-136.7386
-12.8793,-136.2024
-12.8793,-130.3039
-12.6725,-118.5068
-12.0981,-84.1881
-10.6275,-16.0869
-9.5015,30.5651
-8.8581,46.6520
-8.3526,55.7679
-7.6173,66.4925
-7.0888,74.5360
-6.5603,79.3620
-5.5263,86.3330
-4.2854,91.1591
-2.5161,94.9127
0.8617,98.6663
3.9867,104.0286
7.0658,109.3909
8.9960,114.7532
10.2828,120.1155
11.5236,126.0140
12.5346,132.4488
12.8563,134.0575
12.5576,114.7532
12.0521,76.6809
11.0181,14.4782
10.6504,-3.2174
10.2138,-19.8405
9.8692,-30.0289
9.4556,-39.6810
8.9960,-49.8694
8.4905,-57.9128
7.8930,-66.4925
7.2037,-72.9273
6.3994,-78.2896
5.3654,-82.5794
3.9867,-85.2605
2.7689,-87.9417
0.6319,-91.1591
-2.0336,-94.3765
-4.4693,-97.5938
-5.4803,-99.7388
-7.0888,-103.4924
-8.7432,-108.3184
-10.4206,-115.2894
-12.0751,-124.4053
-12.6955,-127.6227
-12.8334,-126.5502
-12.4427,-100.2750
-11.8683,-69.1737
-11.0411,-32.1738
-9.9841,12.8695
-9.2717,33.2463
-8.6054,47.7245
-7.8011,59.5215
-6.9509,68.1012
-5.9399,76.1446
-5.1586,79.3620
-3.5961,83.6519
-3.2974,84.7243
0.8157,84.7243
2.2634,83.1156
5.8939,84.7243
8.6743,88.4779
10.5585,89.0142
12.7874,91.6953
12.8334,89.0142
12.5117,73.4635
11.8453,40.7535
11.3857,28.4202
10.2598,-1.0725
9.0649,-24.1303
8.1228,-33.2463
5.9629,-46.6520
3.8489,-54.6954
-0.2872,-64.3476
-5.4573,-77.7533
-9.3177,-80.4345
-9.8002,-82.0432
-11.7074,-91.6953
-13.4538,-98.6663
-15.0852,-98.6663
-15.1542,-95.4489
-15.0163,-83.1156
-14.5108,-60.0577
-14.0282,-40.7535
-13.8904,-34.3187
-12.5576,-1.6087
