Repository: RESSLab-Team/resslab-hub-data

# Steel braces database

Cyclic and monotonic tests on steel braces (HSS, pipe, W and other shapes) with their gusset plate details, material properties, buckling parameters and the measured force-displacement response.

## Contents

| Path | Contents |
| --- | --- |
| `steel_braces.csv` | Main table, one row per brace test. |
| `steel_braces_data_dictionary.csv` | Data dictionary: name, description, symbol, unit, type, example and nullability of every column of the main table. It is the single reference for what each column expects, so it is not repeated here. |
| `force_displacement/` | Measured force-displacement hysteresis, one CSV per test. |

File: braces/force_displacement/Wakabayashi_SAC1.csv
Displacement [mm],Force [kN]
0.009685,-0.856901
-0.106534,-23.136338
-0.280863,-43.130705
-0.377712,-57.412395
-0.532671,-69.980283
-0.726369,-83.119438
-0.939438,-90.831551
-1.113766,-94.544790
-1.307465,-96.544227
-1.423684,-97.115494
-1.694862,-83.690705
-3.689957,-71.408452
-3.999874,-69.694649
-4.309792,-67.695212
-4.697189,-66.552677
-5.258915,-65.410142
-6.304887,-63.981973
-6.459845,-62.839438
-6.246777,-41.702536
-6.033709,-27.420845
-5.762531,-9.711549
-5.646312,-1.142535
-5.568832,0.285634
-5.084586,11.710986
-5.007107,15.424226
-4.832778,21.136902
-4.348532,33.419155
-3.941765,41.988170
-3.593107,47.700846
-3.205710,53.699156
-2.508396,61.982536
-1.888560,68.552114
-0.881328,79.977466
-0.184014,87.975213
0.784479,95.116058
1.927300,99.971832
2.934532,100.257466
3.903025,99.971832
4.735929,100.543100
6.053078,100.257466
6.266147,99.400565
6.343626,98.258030
6.208037,83.690705
5.878750,53.699156
5.413873,15.424226
5.297654,5.141409
5.200805,-1.428169
5.007107,-9.711549
4.813408,-19.137465
4.716559,-26.849578
4.580970,-33.419155
4.387271,-40.845634
4.116093,-50.557184
3.903025,-55.127325
3.631847,-59.983099
3.380039,-62.268170
3.050752,-65.124508
2.702094,-65.981409
2.295327,-67.123945
1.927300,-67.980846
0.687630,-67.980846
-0.106534,-67.123945
-1.288095,-65.695776
-3.263820,-63.410705
-5.588202,-61.125635
-6.304887,-60.554367
-6.421106,-59.983099
-6.459845,-58.840564
-6.072448,-37.418029
-5.723791,-23.421972
-5.413873,-11.425352
-5.142695,-1.142535
-4.658449,10.282817
-4.174203,21.422536
-3.554368,32.276620
-2.760204,41.988170
-1.791711,49.985916
-0.493931,57.412395
1.113766,65.981409
3.128231,76.264226
3.980504,81.405635
4.794038,87.975213
5.646312,94.259156
6.091818,98.543663
6.285517,99.114931
6.343626,95.972959
6.266147,87.118311
5.936859,55.698592
5.471983,22.279437
5.162065,3.713239
5.103956,0.571268
4.987737,-3.713239
4.794038,-10.568451
4.658449,-17.423662
4.426011,-28.277747
4.348532,-32.276620
4.212943,-36.561127
3.825546,-45.987043
3.515628,-51.414085
3.205710,-54.841691
2.760204,-58.840564
2.450286,-60.268733
2.043519,-61.982536
1.598013,-63.125071
0.900698,-63.410705
-0.048425,-63.696339
-1.152506,-63.410705
-2.973272,-62.268170
-4.697189,-60.268733
-6.111188,-58.840564
-6.188667,-58.840564
-6.440476,-58.554930
-6.111188,-39.417465
-5.743161,-25.135775
-5.394504,-13.996057
-4.948997,-1.428169
-4.484121,10.854085
-4.154833,18.280564
-3.806176,24.564507
-3.360669,31.419719
-2.798943,37.703663
-2.372807,42.273803
-1.830451,46.558311
-1.229986,50.557184
-0.242123,55.698592
0.629520,59.697466
2.489026,68.552114
3.999874,76.835494
4.484121,79.691832
4.852148,82.548170
5.665681,88.546480
6.169298,93.402255
6.343626,94.544790
6.324256,91.117184
6.208037,80.263100
5.994969,59.983099
5.375134,17.709296
5.220175,7.997747
5.123326,1.999437
5.045846,-1.713803
4.852148,-5.141409
4.774668,-7.712113
4.658449,-12.853521
4.503490,-18.851831
4.406641,-23.993240
4.251682,-29.420282
4.077354,-35.132958
3.864285,-39.988733
3.651217,-44.844508
3.321929,-49.129015
3.031382,-51.985353
2.682724,-54.841691
2.353437,-56.555494
1.811081,-58.840564
1.268725,-59.983099
0.435822,-60.840001
-0.377712,-60.840001
-1.268725,-60.840001
-3.050752,-59.697466
-4.522860,-58.840564
-6.149928,-57.412395
-6.479215,-56.555494
-6.246777,-44.844508
-5.743161,-25.421409
-5.433243,-16.566761
-5.007107,-3.998873
-4.542230,7.426479
-4.212943,15.138592
-3.903025,21.422536
-3.399409,28.563381
-3.050752,33.133522
-2.353437,39.703099
-1.559273,45.701409
-0.610150,51.414085
0.900698,59.126198
2.275958,65.124508
3.999874,73.693522
5.181435,80.834367
5.936859,87.403945
6.343626,90.831551
6.285517,84.261973
6.149928,71.694086
5.762531,39.988733
5.568832,25.135775
5.123326,5.141409
4.968367,-1.428169
4.755298,-7.140845
4.619710,-10.282817
4.542230,-13.996057
4.406641,-20.851268
4.251682,-26.849578
4.077354,-32.847888
3.903025,-37.132395
3.651217,-42.273803
3.321929,-46.558311
3.070121,-49.414649
2.721464,-52.270987
2.353437,-54.841691
1.772341,-56.269860
1.036287,-57.983663
0.513301,-58.840564
-0.242123,-58.840564
-2.004780,-58.840564
-3.670587,-57.698029
-5.781901,-55.984226
-7.912584,-54.270423
-10.140117,-52.270987
-11.864034,-50.271550
-12.735677,-49.414649
-12.755047,-48.272113
-12.173951,-30.277184
-11.689705,-18.566197
-10.914911,-4.570141
-10.101377,9.997183
-9.113515,21.422536
-8.551789,25.992676
-7.757625,31.419719
-6.576064,37.418029
-4.619710,44.844508
-2.992642,49.985916
-1.307465,55.412959
0.939438,61.982536
2.992642,69.123381
4.309792,74.550424
6.130558,85.118874
7.118420,92.545353
8.048173,99.114931
8.706748,101.114368
10.062638,103.970706
10.914911,105.398875
11.263568,105.970142
11.883404,106.255776
12.135212,107.398311
12.716307,107.969579
12.813157,105.970142
12.483869,76.549860
12.367650,62.839438
11.960883,35.704226
11.844664,28.277747
11.457267,9.711549
11.108610,-7.426479
10.759952,-23.136338
10.566254,-33.704789
10.372555,-39.988733
10.198227,-44.273240
10.004528,-48.272113
9.694611,-51.699719
9.229734,-55.412959
8.687378,-57.412395
7.835105,-59.697466
7.680146,-60.268733
5.123326,-60.554367
4.871518,-59.983099
4.232312,-59.126198
3.670587,-58.554930
2.915163,-57.698029
1.946670,-56.841128
0.765109,-55.984226
-0.280863,-54.556057
-2.198478,-53.127888
-3.767436,-52.270987
-5.626942,-49.985916
-8.048173,-47.986480
-10.256336,-45.701409
-11.960883,-44.273240
-12.677568,-44.273240
-12.774417,-43.130705
-12.309540,-32.276620
-11.825294,-21.422536
-11.108610,-11.710986
-10.488774,-3.713239
-9.752720,5.712676
-9.345953,10.568451
-7.970694,20.565634
-7.176530,24.564507
-6.091818,29.134648
-4.929627,33.419155
-3.418779,37.989296
-1.714232,42.559437
-0.067794,46.558311
1.811081,51.128451
4.271052,57.126761
6.731023,64.267607
8.319351,69.694649
9.559022,74.264790
10.740582,81.405635
11.864034,89.689015
12.503239,94.830424
12.755047,97.115494
12.619458,84.833241
12.406390,65.410142
11.960883,35.704226
11.747815,23.993240
11.476637,13.710423
11.089240,0.285634
10.759952,-9.997183
10.585624,-16.852395
10.275706,-27.135212
10.082008,-32.276620
9.810830,-37.989296
9.520282,-41.988170
9.152255,-45.415775
8.842337,-48.272113
8.396830,-50.842818
7.796365,-52.556620
6.924722,-53.984789
4.755298,-54.270423
3.825546,-53.413522
1.946670,-51.699719
0.048425,-49.985916
-2.314697,-48.557747
-4.968367,-46.272677
-8.222502,-44.558874
-12.328910,-41.702536
-12.619458,-41.131268
-12.813157,-39.703099
-12.115842,-25.707043
-11.282938,-14.281690
-10.624363,-5.998310
-9.888309,1.713803
-9.326583,7.712113
-8.571159,12.567888
-7.525187,18.566197
-6.343626,23.421972
-5.317024,26.563944
-2.779574,31.419719
-0.009685,36.561127
3.999874,40.845634
5.336394,42.559437
5.743161,42.559437
6.401736,41.988170
7.195900,42.559437
10.914911,47.700846
12.561348,53.127888
12.735677,53.984789
12.832526,51.128451
12.464499,38.274930
12.232061,29.705916
12.096472,23.707606
11.747815,15.424226
11.263568,3.998873
10.779322,-4.855775
10.508144,-9.425916
10.333816,-11.139718
9.636501,-15.995493
9.132885,-19.137465
8.280611,-21.708169
7.370228,-23.421972
5.762531,-25.135775
3.844915,-27.135212
1.075027,-29.991550
-0.087164,-31.134085
-3.166971,-33.704789
-7.370228,-33.704789
-7.835105,-33.990423
-8.977926,-35.132958
-9.597761,-35.418592
-12.677568,-35.132958
-12.793787,-34.276057
-11.864034,-18.566197
-8.784228,-1.999437
-7.738256,0.571268
-6.091818,5.141409
-2.450286,9.711549
2.643985,15.138592
6.672914,19.708733
10.721213,23.993240
10.701843,23.421972
10.643733,21.422536
10.043268,12.853521
9.772090,10.282817
8.668008,0.856901

File: braces/force_displacement/Wakabayashi_SAC3.csv
Displacement [mm],Force [kN]
0.00000,0.00000
-0.83249,-62.12805
-1.12981,-63.07657
-2.43801,-52.16859
-3.92460,-41.49774
-4.93548,-36.04375
-6.36261,-29.64124
-8.20598,-24.42439
-9.81149,-21.81596
-12.01165,-19.91892
-15.52000,-18.25901
-17.12552,-17.31049
-17.36337,-16.83623
-15.87678,-13.27928
-12.13058,-4.50547
-9.03847,3.08269
-6.42207,10.90798
-4.93548,16.12484
-2.97318,24.18726
-1.66498,32.72393
0.35678,52.64285
2.20015,69.00482
3.56782,80.86131
4.69762,86.07817
6.18421,95.08911
6.48153,96.03763
13.67663,96.27476
17.00659,96.27476
17.30391,95.80050
17.06605,71.13899
17.06605,63.78796
16.76874,32.48680
16.41195,12.80502
16.23356,0.71139
15.99571,-8.77381
15.75786,-14.93919
15.40107,-23.23874
15.10376,-28.21846
14.86590,-31.06402
14.50912,-32.96106
14.09287,-33.67245
13.67663,-33.90958
13.26038,-33.43532
12.66575,-32.01254
12.07111,-30.11550
11.35755,-28.21846
10.64399,-26.79568
9.57364,-25.61003
8.50330,-24.66152
6.42207,-22.05309
3.50835,-19.68179
1.12981,-17.78475
-3.27050,-15.88771
-6.54100,-14.70206
-14.56858,-12.80502
-17.48230,-11.85650
-13.79556,-7.82529
-5.29226,0.00000
1.78391,6.63964
5.64904,11.61937
8.02759,15.65058
9.98989,20.39318
11.23862,23.95013
12.54682,29.40411
14.03341,36.75514
15.46054,49.79729
16.64981,60.46814
17.24445,65.21074
17.24445,58.80823
17.24445,49.08590
16.94713,40.31209
16.23356,15.65058
15.46054,3.55695
15.04429,-4.26834
14.62805,-8.29955
14.09287,-10.67085
13.20092,-13.51641
12.01165,-14.70206
11.41701,-15.17632
9.69257,-15.65058
5.64904,-15.17632
0.35678,-14.46493
-4.93548,-13.75354
-13.43877,-12.56789
-17.42284,-11.38224
-12.54682,-7.11390
-5.88690,-1.18565
1.42713,5.69112
4.99494,9.01094
7.19510,12.33076
9.81149,16.59910
11.95218,22.05309
13.26038,26.55855
14.56858,32.96106
15.57946,39.83783
16.53088,49.32303
17.12552,55.72554
17.30391,57.38545
17.36337,51.69433
17.24445,45.76608
16.94713,40.07496
16.41195,22.29022
15.99571,13.04215
15.57946,7.35103
14.98483,1.18565
14.44966,-1.89704
13.91448,-5.21686
13.31985,-7.11390
12.66575,-9.01094
11.41701,-10.67085
10.04935,-11.85650
8.44383,-12.56789
6.18421,-12.80502
-0.95142,-12.56789
-4.04353,-12.09363
-9.63310,-12.56789
-17.36337,-10.90798
-11.89272,-6.40251
-1.12981,3.08269
2.79479,6.40251
6.24368,9.95946
8.50330,13.51641
10.58452,17.54762
11.71433,20.39318
12.72521,23.23874
14.09287,28.92985
15.22268,35.09523
16.41195,45.29182
17.00659,51.22007
17.36337,54.77702
17.00659,42.44626
16.70927,34.62097
16.59035,27.03281
16.17410,19.20753
15.87678,14.70206
15.57946,9.48520
15.16322,5.21686
14.68751,1.18565
14.03341,-2.37130
13.26038,-5.45399
12.48736,-7.35103
11.59540,-9.01094
10.34667,-10.19659
7.55188,-11.85650
6.71939,-12.09363
1.48659,-12.33076
-7.78973,-12.09363
-14.86590,-11.85650
-17.95801,-11.61937
-26.22345,-11.14511
-33.59694,-10.43372
-35.14299,-10.19659
-34.13211,-9.01094
-16.41195,-0.47426
-2.67586,6.63964
1.42713,9.24807
3.98406,11.14511
6.30314,13.51641
8.74115,16.59910
10.46559,19.20753
11.29808,20.63031
13.14146,24.89865
13.79556,27.26994
16.11464,38.88931
16.64981,42.92052
17.72015,52.16859
19.74192,68.05630
21.88261,84.41826
22.89349,90.58364
23.90437,95.08911
24.85579,97.69754
25.80720,98.17180
27.82897,97.46041
32.46713,96.98615
34.96460,97.22328
35.14299,96.03763
34.90514,80.38705
34.60782,67.10778
33.89425,23.23874
33.41855,6.87677
33.12123,-4.74260
32.94284,-9.72233
32.70498,-14.70206
32.34820,-18.25901
31.81303,-22.29022
31.57517,-23.47587
31.04000,-24.42439
30.56429,-24.89865
29.91019,-24.42439
29.19663,-23.23874
28.00736,-21.57883
26.10452,-19.44466
23.48812,-17.78475
19.86084,-15.65058
16.70927,-14.46493
13.91448,-13.75354
11.77379,-13.04215
9.21686,-12.56789
3.68674,-12.33076
-3.21103,-11.14511
-8.86008,-10.43372
-13.85502,-10.19659
-21.70422,-9.95946
-28.42360,-9.24807
-32.88337,-9.01094
-34.96460,-9.01094
-26.52077,-5.45399
-19.56353,-2.37130
-12.30897,0.00000
-6.36261,1.65991
2.91372,4.50547
8.74115,7.35103
13.73609,9.01094
17.00659,10.90798
18.79050,12.09363
21.52582,14.46493
23.78544,16.36197
25.56935,19.20753
27.17487,21.34170
28.60199,25.61003
29.13717,26.79568
30.68322,32.48680
31.81303,40.07496
32.94284,47.90025
33.06176,50.98294
33.77533,56.67406
34.84567,65.68500
35.08353,65.92213
34.84567,56.43693
34.01318,22.76448
33.29962,11.85650
32.82391,4.74260
32.05088,-0.71139
31.45625,-4.26834
30.50483,-6.16538
29.79127,-7.82529
27.71004,-9.48520
24.32061,-10.19659
16.47142,-9.95946
0.89195,-9.48520
-12.42789,-9.24807
-22.89349,-9.01094
-29.31556,-7.82529
-35.79709,-7.11390
-23.90437,-3.55695
-9.27632,0.47426
2.49747,4.26834
11.11969,6.63964
17.89854,9.72233
21.10958,11.38224
24.49901,14.46493
26.52077,16.36197
28.30468,19.68179
29.13717,21.34170
30.74268,25.61003
32.05088,30.35263
33.24015,37.22940
34.13211,43.15765
35.08353,50.74581
34.72675,39.36357
34.31050,28.69272
33.89425,23.23874
33.47801,15.65058
32.94284,9.72233
32.46713,6.40251
31.57517,2.60843
30.86161,0.00000
29.73180,-2.13417
28.60199,-3.79408
28.00736,-4.97973
24.55847,-5.69112
19.20674,-6.63964
16.41195,-7.11390
5.88690,-6.63964
-6.89778,-6.16538
-24.02330,-6.40251
-31.69410,-6.16538
-35.61870,-6.63964
-24.55847,-3.79408
-18.37425,-0.94852

File: braces/force_displacement/Wakabayashi_SAM1.csv
Displacement [mm],Force [kN]
0.0000,0.4669
0.3598,28.7933
0.8042,64.2791
1.1640,84.5122
1.2487,90.2709
1.4815,94.4732
1.9259,89.6483
2.9630,78.7536
3.5344,74.0844
3.9365,70.9716
4.2540,68.6370
4.8042,66.4581
5.9047,64.2791
7.8307,61.9445
12.4656,57.7422
18.5608,52.2949
27.1745,44.3573

File: braces/force_displacement/Wakabayashi_SAM3.csv
Displacement [mm],Force [kN]
0.000000,0.311279
0.607771,0.311279
0.911657,46.069284
1.747343,71.282879
3.950514,62.878347
5.545913,45.913645
5.925770,33.306847
7.065342,31.127895
8.508798,28.170745
10.028227,25.057955
11.851541,22.567724
13.978740,20.544411
16.941626,18.521097
21.423939,16.653424
26.665967,14.318832
34.870879,12.762437
47.026306,11.206042
63.664046,9.338368
93.292897,8.093253

File: braces/force_displacement/Wakabayashi_SIC1.csv
Displacement [mm],Force [kN]
2.392094e-02,1.320659e+00
-3.588142e-01,-6.008997e+01
-9.010222e-01,-1.485741e+02
-1.156179e+00,-1.888542e+02
-1.475125e+00,-2.192294e+02
-1.698387e+00,-2.304550e+02
-2.113017e+00,-2.403599e+02
-2.400068e+00,-2.449822e+02
-2.559541e+00,-2.449822e+02
-2.814698e+00,-2.390392e+02
-3.612063e+00,-2.258326e+02
-4.568900e+00,-2.073434e+02
-5.206792e+00,-1.908352e+02
-4.855952e+00,-1.327262e+02
-4.186165e+00,-4.292141e+01
-3.803430e+00,3.301647e+00
-3.388800e+00,4.622306e+01
-2.782803e+00,9.508743e+01
-2.113017e+00,1.360279e+02
-1.475125e+00,1.683840e+02
-7.415493e-01,1.967782e+02
-1.036574e-01,2.165880e+02
8.212857e-01,2.383789e+02
1.841913e+00,2.529061e+02
2.479805e+00,2.575285e+02
3.787483e+00,2.601698e+02
4.935688e+00,2.588491e+02
5.063266e+00,2.535665e+02
4.999477e+00,2.311153e+02
4.616742e+00,1.512154e+02
3.946956e+00,4.622306e+01
3.691799e+00,9.904941e+00
3.149591e+00,-5.414701e+01
2.479805e+00,-1.162180e+02
2.128964e+00,-1.406502e+02
1.682440e+00,-1.657427e+02
1.140232e+00,-1.881939e+02
5.980236e-01,-1.980988e+02
8.771013e-02,-2.033814e+02
-6.139709e-01,-2.033814e+02
-1.188074e+00,-2.007401e+02
-1.762176e+00,-1.941368e+02
-2.559541e+00,-1.835716e+02
-3.516379e+00,-1.683840e+02
-4.600795e+00,-1.512154e+02
-5.143003e+00,-1.426311e+02
-5.047319e+00,-1.294246e+02
-4.568900e+00,-8.452216e+01
-3.643957e+00,-1.386692e+01
-3.101749e+00,2.245120e+01
-2.655225e+00,4.754371e+01
-1.921649e+00,8.056018e+01
-1.219968e+00,1.096147e+02
-3.588142e-01,1.380088e+02
4.704452e-01,1.591394e+02
1.299705e+00,1.782889e+02
2.192753e+00,1.941368e+02
3.723694e+00,2.198897e+02
4.584848e+00,2.311153e+02
5.063266e+00,2.357376e+02
4.776215e+00,1.743270e+02
3.978850e+00,4.622306e+01
3.787483e+00,9.244611e+00
2.990118e+00,-6.339162e+01
2.607383e+00,-9.706842e+01
2.416015e+00,-1.089543e+02
2.097069e+00,-1.274436e+02
1.746229e+00,-1.386692e+02
1.235915e+00,-1.505551e+02
6.937074e-01,-1.564981e+02
1.196047e-01,-1.604600e+02
-7.096547e-01,-1.611204e+02
-1.283757e+00,-1.584790e+02
-2.017333e+00,-1.525361e+02
-2.750909e+00,-1.452725e+02
-3.835325e+00,-1.340469e+02
-4.600795e+00,-1.261229e+02
-5.111108e+00,-1.221609e+02
-4.887846e+00,-1.089543e+02
-3.962903e+00,-3.895943e+01
-3.197433e+00,6.603294e-01
-2.400068e+00,3.961976e+01
-1.124284e+00,8.386183e+01
3.109723e-01,1.228213e+02
1.554861e+00,1.512154e+02
2.990118e+00,1.789493e+02
4.170218e+00,1.980988e+02
5.031372e+00,2.086641e+02
3.723694e+00,7.923952e+00
3.181486e+00,-4.424207e+01
2.830645e+00,-6.999491e+01
2.416015e+00,-9.178578e+01
1.873807e+00,-1.076337e+02
1.267810e+00,-1.208403e+02
7.256020e-01,-1.281039e+02
2.152885e-01,-1.320659e+02
-5.501817e-01,-1.340469e+02
-1.443230e+00,-1.327262e+02
-2.463857e+00,-1.281039e+02
-3.612063e+00,-1.208403e+02
-4.632689e+00,-1.142370e+02
-5.111108e+00,-1.102750e+02
-4.728373e+00,-8.782381e+01
-3.580168e+00,-1.980988e+01
-2.527646e+00,2.707350e+01
-1.921649e+00,4.754371e+01
-8.691276e-01,7.923952e+01
5.023398e-01,1.089543e+02
1.905702e+00,1.399898e+02
3.309064e+00,1.664030e+02
4.457269e+00,1.835716e+02
5.031372e+00,1.921558e+02
4.840004e+00,1.584790e+02
4.521058e+00,1.188593e+02
3.978850e+00,4.556273e+01
3.245275e+00,-3.235614e+01
2.798750e+00,-6.075030e+01
2.575488e+00,-7.329656e+01
2.192753e+00,-8.518249e+01
1.778123e+00,-9.640809e+01
1.172126e+00,-1.076337e+02
6.299182e-01,-1.142370e+02
1.196047e-01,-1.181990e+02
-2.950250e-01,-1.201799e+02
-1.092390e+00,-1.228213e+02
-1.762176e+00,-1.221609e+02
-2.719014e+00,-1.168783e+02
-4.090481e+00,-1.096147e+02
-5.876579e+00,-1.016907e+02
-7.407519e+00,-9.706842e+01
-9.608246e+00,-8.980479e+01
-1.011856e+01,-8.716348e+01
-9.927192e+00,-7.659821e+01
-8.523830e+00,-2.707350e+01
-7.885938e+00,-5.282635e+00
-7.279941e+00,1.122560e+01
-6.291208e+00,3.235614e+01
-5.143003e+00,5.150569e+01
-3.962903e+00,6.867425e+01
-2.336279e+00,8.584282e+01
-4.226033e-01,1.082940e+02
1.586756e+00,1.340469e+02
4.329691e+00,1.677237e+02
6.913153e+00,1.980988e+02
9.177669e+00,2.238517e+02
1.010261e+01,2.330963e+02
1.003882e+01,2.040418e+02
9.624193e+00,1.432915e+02
9.018196e+00,5.282635e+01
8.444093e+00,-1.650823e+01
8.125147e+00,-4.424207e+01
7.774307e+00,-6.405195e+01
7.391572e+00,-8.650315e+01
7.008837e+00,-1.023511e+02
6.434734e+00,-1.168783e+02
5.605475e+00,-1.294246e+02
4.935688e+00,-1.333865e+02
3.883167e+00,-1.347072e+02
2.894434e+00,-1.307452e+02
1.586756e+00,-1.228213e+02
1.514993e-01,-1.142370e+02
-1.188074e+00,-1.063130e+02
-2.910382e+00,-9.970973e+01
-4.409427e+00,-9.442710e+01
-6.865311e+00,-8.782381e+01
-9.703930e+00,-8.122051e+01
-1.005477e+01,-7.989985e+01
-1.011856e+01,-7.857920e+01
-1.005477e+01,-7.461722e+01
-9.384984e+00,-5.282635e+01
-8.141095e+00,-1.716856e+01
-6.833416e+00,1.188593e+01
-5.589527e+00,3.235614e+01
-4.632689e+00,4.556273e+01
-3.484484e+00,5.810898e+01
-1.507019e+00,7.461722e+01
2.639277e+00,1.122560e+02
6.147683e+00,1.505551e+02
9.464720e+00,1.888542e+02
1.013451e+01,1.974385e+02
1.007072e+01,1.802699e+02
9.018196e+00,5.150569e+01
8.220831e+00,-1.716856e+01
7.901885e+00,-3.367680e+01
7.455361e+00,-5.678833e+01
7.072626e+00,-6.867425e+01
6.594207e+00,-7.857920e+01
6.020104e+00,-8.914446e+01
5.382212e+00,-9.772875e+01
4.744321e+00,-1.030114e+02
4.297796e+00,-1.036717e+02
3.628010e+00,-1.056527e+02
2.798750e+00,-1.043320e+02
-7.973648e-03,-9.706842e+01
-3.197433e+00,-8.848414e+01
-5.972262e+00,-8.188084e+01
-8.523830e+00,-7.659821e+01
-1.021424e+01,-7.263623e+01
-9.002249e+00,-3.829910e+01
-7.120468e+00,2.641317e+00
-6.004157e+00,2.377186e+01
-4.760268e+00,4.028009e+01
-3.548273e+00,5.216602e+01
-1.762176e+00,6.603294e+01
2.097069e+00,9.442710e+01
5.669264e+00,1.274436e+02
7.614834e+00,1.485741e+02
9.145774e+00,1.664030e+02
1.010261e+01,1.776286e+02
9.815561e+00,1.432915e+02
9.018196e+00,5.216602e+01
8.284620e+00,-1.056527e+01
7.487255e+00,-4.226108e+01
6.849364e+00,-6.141063e+01
6.051999e+00,-7.527755e+01
5.477896e+00,-8.254117e+01
4.393480e+00,-8.848414e+01
3.596115e+00,-9.244611e+01
2.990118e+00,-9.244611e+01
-4.863925e-01,-8.782381e+01
-4.441322e+00,-8.056018e+01
-7.726465e+00,-7.593788e+01
-9.353089e+00,-7.263623e+01
-1.011856e+01,-6.933458e+01
-9.034143e+00,-4.226108e+01
-7.471308e+00,-3.301647e+00
-6.195524e+00,1.914955e+01
-5.015425e+00,3.565779e+01
-3.580168e+00,4.886437e+01
-1.889755e+00,6.273129e+01
1.833939e-01,7.593788e+01
2.766856e+00,9.376677e+01
6.402839e+00,1.254626e+02
9.305247e+00,1.571584e+02
1.013451e+01,1.670633e+02
9.018196e+00,5.084536e+01
8.412199e+00,6.603294e-01
7.678623e+00,-3.103548e+01
7.168310e+00,-4.688339e+01
6.817469e+00,-5.612800e+01
6.275261e+00,-6.603294e+01
5.701158e+00,-7.329656e+01
5.031372e+00,-7.857920e+01
4.202112e+00,-8.320150e+01
3.372853e+00,-8.584282e+01
2.416015e+00,-8.584282e+01
7.256020e-01,-8.518249e+01
-2.814698e+00,-7.989985e+01
-6.737733e+00,-7.329656e+01
-9.193616e+00,-6.999491e+01
-1.174518e+01,-6.669327e+01
-1.426486e+01,-6.405195e+01
-1.531738e+01,-6.405195e+01
-1.394591e+01,-3.301647e+01
-1.282960e+01,-1.122560e+01
-1.200034e+01,1.320659e+00
-1.082024e+01,1.584790e+01
-9.416878e+00,2.971482e+01
-7.726465e+00,4.292141e+01
-5.717106e+00,5.414701e+01
-3.675852e+00,6.339162e+01
-1.921649e+00,7.131557e+01
1.522967e+00,8.716348e+01
3.978850e+00,1.030114e+02
6.275261e+00,1.201799e+02
9.018196e+00,1.465931e+02
1.208008e+01,1.796096e+02
1.453596e+01,2.060228e+02
1.520575e+01,2.132864e+02
1.511006e+01,1.908352e+02
1.431270e+01,9.376677e+01
1.351533e+01,5.942964e+00
1.329207e+01,-1.320659e+01
1.278176e+01,-3.961976e+01
1.220766e+01,-6.207096e+01
1.153787e+01,-7.923952e+01
1.067671e+01,-9.442710e+01
1.000693e+01,-9.970973e+01
9.113880e+00,-1.030114e+02
7.997569e+00,-1.043320e+02
7.327782e+00,-1.036717e+02
5.701158e+00,-9.838908e+01
4.106429e+00,-9.310644e+01
2.798750e+00,-8.848414e+01
1.012653e+00,-8.452216e+01
-1.730282e+00,-7.791887e+01
-3.803430e+00,-7.395689e+01
-8.204884e+00,-6.801393e+01
-1.251065e+01,-6.405195e+01
-1.404159e+01,-6.207096e+01
-1.528548e+01,-5.942964e+01
-1.413728e+01,-3.829910e+01
-1.257444e+01,-9.904941e+00
-1.123487e+01,8.584282e+00
-1.005477e+01,1.980988e+01
-8.460040e+00,3.235614e+01
-6.482576e+00,4.490240e+01
-4.154271e+00,5.480734e+01
1.833939e-01,7.197590e+01
3.946956e+00,8.848414e+01
6.721785e+00,1.036717e+02
8.826828e+00,1.175386e+02
1.147408e+01,1.419708e+02
1.361102e+01,1.637617e+02
1.517385e+01,1.809302e+02
1.514196e+01,1.723460e+02
1.469543e+01,1.281039e+02
1.380238e+01,4.028009e+01
1.319639e+01,-7.263623e+00
1.284555e+01,-2.245120e+01
1.230334e+01,-4.292141e+01
1.163355e+01,-6.008997e+01
1.089998e+01,-7.197590e+01
1.003882e+01,-7.989985e+01
9.337142e+00,-8.386183e+01
8.188936e+00,-8.782381e+01
7.582939e+00,-8.782381e+01
6.307156e+00,-8.716348e+01
3.691799e+00,-8.188084e+01
1.522967e+00,-7.791887e+01
-1.993412e-01,-7.527755e+01
-2.814698e+00,-7.131557e+01
-5.461949e+00,-6.801393e+01
-8.747092e+00,-6.537261e+01
-1.117108e+01,-6.405195e+01
-1.452001e+01,-5.942964e+01
-1.528548e+01,-5.876931e+01
-1.445622e+01,-4.226108e+01
-1.273392e+01,-1.386692e+01
-1.139434e+01,5.282635e+00
-1.037372e+01,1.452725e+01
-9.034143e+00,2.509252e+01
-7.503203e+00,3.499746e+01
-6.067946e+00,4.292141e+01
-4.728373e+00,4.820404e+01
-2.950250e-01,6.273129e+01
2.894434e+00,7.527755e+01
6.275261e+00,8.980479e+01
8.890617e+00,1.036717e+02
1.093187e+01,1.188593e+02
1.294123e+01,1.360279e+02
1.517385e+01,1.578187e+02
1.514196e+01,1.485741e+02
1.456785e+01,9.574776e+01
1.396186e+01,4.952470e+01
1.319639e+01,-1.320659e+00
1.255850e+01,-3.169581e+01
1.208008e+01,-4.226108e+01
1.166545e+01,-5.084536e+01
1.125082e+01,-5.810898e+01
1.074050e+01,-6.339162e+01
1.026208e+01,-6.867425e+01
8.954407e+00,-7.593788e+01
8.093253e+00,-7.725854e+01
7.136415e+00,-7.791887e+01
6.179577e+00,-7.791887e+01
4.138323e+00,-7.527755e+01
8.212857e-01,-7.131557e+01
-2.687119e+00,-6.603294e+01
-9.225511e+00,-6.008997e+01
-1.385023e+01,-5.810898e+01
-1.525359e+01,-5.612800e+01
-1.292528e+01,-1.782889e+01
-1.164950e+01,-6.603294e-01
-9.959086e+00,1.650823e+01
-8.077305e+00,2.971482e+01
-6.323103e+00,3.829910e+01
-8.691276e-01,5.678833e+01
2.671172e+00,6.669327e+01
5.733053e+00,7.923952e+01
8.188936e+00,9.046512e+01
1.070861e+01,1.063130e+02
1.335586e+01,1.254626e+02
1.472733e+01,1.406502e+02
1.517385e+01,1.439518e+02
1.491870e+01,1.195196e+02
1.418512e+01,6.008997e+01
1.300502e+01,-6.603294e+00
1.274986e+01,-1.716856e+01
1.243092e+01,-2.773383e+01
1.208008e+01,-3.631812e+01
1.160166e+01,-4.622306e+01
1.099566e+01,-5.480734e+01
1.035777e+01,-6.141063e+01
9.624193e+00,-6.471228e+01
8.635461e+00,-6.867425e+01
7.869991e+00,-6.999491e+01
4.489164e+00,-7.065524e+01
2.033280e+00,-6.603294e+01
-2.687119e+00,-6.141063e+01
-9.034143e+00,-5.744866e+01
-1.404159e+01,-5.414701e+01
-2.045241e+01,-5.216602e+01
-1.952746e+01,-3.829910e+01
-1.812410e+01,-1.914955e+01
-1.665695e+01,-3.961976e+00
-1.531738e+01,7.923952e+00
-1.340370e+01,1.980988e+01
-1.104350e+01,2.839416e+01
-8.651408e+00,3.697844e+01
1.969491e+00,6.405195e+01
5.860631e+00,7.461722e+01
9.400931e+00,9.178578e+01
1.109134e+01,1.003701e+02
1.357912e+01,1.181990e+02
1.536522e+01,1.347072e+02
1.788489e+01,1.617807e+02
2.368971e+01,2.258326e+02

File: braces/force_displacement/Wakabayashi_SIC2.csv
Displacement [mm],Force [kN]
1.172953e-01,0
-3.518858e-01,-5.736951e+01
-9.383620e-01,-1.223161e+02
-1.466191e+00,-1.650726e+02
-1.759429e+00,-1.634490e+02
-2.052667e+00,-1.569543e+02
-2.521848e+00,-1.428826e+02
-3.108324e+00,-1.228573e+02
-3.753448e+00,-1.066207e+02
-4.339924e+00,-9.309015e+01
-4.985048e+00,-8.334815e+01
-5.864763e+00,-7.468861e+01
-6.627182e+00,-6.981761e+01
-8.034725e+00,-6.278173e+01
-9.266325e+00,-5.845195e+01
-1.014604e+01,-5.520462e+01
-9.559563e+00,-4.654507e+01
-8.562553e+00,-3.301453e+01
-7.155010e+00,-1.082444e+01
-5.688820e+00,1.190688e+01
-3.518858e+00,4.654507e+01
-1.935372e+00,7.306494e+01
-6.451239e-01,1.012085e+02
1.466191e+00,1.499184e+02
3.518858e+00,1.926750e+02
5.219639e+00,2.191948e+02
6.333944e+00,2.332666e+02
7.682839e+00,2.419261e+02
9.149030e+00,2.435498e+02
1.026333e+01,2.430086e+02
1.002874e+01,1.991696e+02
9.149030e+00,8.010082e+01
7.917430e+00,-1.407177e+01
7.272306e+00,-6.278173e+01
6.744477e+00,-8.984282e+01
6.392591e+00,-1.022909e+02
6.099353e+00,-1.055382e+02
5.747467e+00,-1.077031e+02
5.395582e+00,-1.066207e+02
4.809105e+00,-1.028321e+02
3.694800e+00,-9.092526e+01
2.521848e+00,-7.901838e+01
1.524838e+00,-7.144128e+01
7.037715e-01,-6.602906e+01
-1.348895e+00,-5.845195e+01
-3.812096e+00,-5.141607e+01
-6.568534e+00,-4.600385e+01
-9.031735e+00,-4.167408e+01
-1.020469e+01,-4.005041e+01
-6.099353e+00,-7.577105e+00
-2.639143e+00,1.948398e+01
1.231600e+00,4.925118e+01
3.577505e+00,6.927639e+01
5.219639e+00,8.767793e+01
6.392591e+00,1.077031e+02
7.506896e+00,1.271871e+02
8.679849e+00,1.488360e+02
1.020469e+01,1.775207e+02
1.020469e+01,1.607429e+02
9.207677e+00,7.847716e+01
8.034725e+00,6.494661e+00
7.389601e+00,-1.677788e+01
7.037715e+00,-3.084964e+01
6.392591e+00,-4.005041e+01
5.395582e+00,-5.033363e+01
3.929391e+00,-5.412218e+01
2.228610e+00,-5.412218e+01
-1.759429e-01,-5.033363e+01
-3.812096e+00,-4.492141e+01
-6.392591e+00,-4.221530e+01
-8.210668e+00,-4.005041e+01
-1.020469e+01,-3.734430e+01
-6.099353e+00,-6.494661e+00
-2.991029e+00,1.623665e+01
1.114305e+00,4.167408e+01
3.929391e+00,6.169928e+01
5.512877e+00,7.577105e+01
6.627182e+00,9.092526e+01
8.269315e+00,1.179863e+02
1.026333e+01,1.520833e+02
9.266325e+00,8.010082e+01
7.741487e+00,1.623665e+00
6.803125e+00,-2.219009e+01
6.099353e+00,-3.193209e+01
5.395582e+00,-3.734430e+01
4.574515e+00,-4.167408e+01
3.401562e+00,-4.546263e+01
2.052667e+00,-4.600385e+01
4.105334e-01,-4.600385e+01
-2.873734e+00,-4.275652e+01
-7.330953e+00,-4.005041e+01
-1.020469e+01,-3.680308e+01
-6.040706e+00,-7.035883e+00
-1.700781e+00,2.327254e+01
1.524838e+00,4.221530e+01
4.281277e+00,6.386417e+01
6.568534e+00,8.605426e+01
7.624191e+00,9.850236e+01
8.503906e+00,1.131154e+02
1.008739e+01,1.390940e+02
9.266325e+00,8.010082e+01
7.741487e+00,1.082444e+00
7.037715e+00,-1.244810e+01
6.040706e+00,-2.489620e+01
5.160991e+00,-3.355575e+01
3.870743e+00,-3.950919e+01
2.932381e+00,-4.059163e+01
4.691810e-01,-4.167408e+01
2.345905e-01,-4.167408e+01
-2.463200e+00,-4.059163e+01
-7.858782e+00,-3.626186e+01
-1.272654e+01,-3.247331e+01
-1.888454e+01,-3.030842e+01
-2.023343e+01,-2.976720e+01
-1.859130e+01,-1.948398e+01
-1.454461e+01,-1.623665e+00
-1.131899e+01,1.190688e+01
-6.861772e+00,2.651987e+01
-2.697791e+00,3.842675e+01
2.345905e-01,4.870996e+01
2.932381e+00,5.953440e+01
4.691810e+00,6.981761e+01
6.040706e+00,7.847716e+01
8.269315e+00,1.044558e+02
1.061522e+01,1.401764e+02
1.260924e+01,1.731910e+02
1.460326e+01,2.051231e+02
1.583486e+01,2.219009e+02
1.689052e+01,2.343490e+02
1.777023e+01,2.403025e+02
1.906048e+01,2.430086e+02
2.005749e+01,2.430086e+02
2.046802e+01,2.424674e+02
2.023343e+01,1.888864e+02
1.911913e+01,7.035883e+01
1.847400e+01,1.353054e+01
1.794617e+01,-2.164887e+01
1.730105e+01,-5.628707e+01
1.700781e+01,-6.711150e+01
1.665593e+01,-7.414738e+01
1.618674e+01,-8.064205e+01
1.554162e+01,-8.280693e+01
1.495514e+01,-8.118327e+01
1.337166e+01,-7.360616e+01
1.143629e+01,-6.440539e+01
9.735506e+00,-5.736951e+01
8.269315e+00,-5.195729e+01
6.451239e+00,-4.762752e+01
5.043696e+00,-4.438019e+01
2.287257e+00,-4.005041e+01
2.345905e-01,-3.680308e+01
-2.228610e+00,-3.463819e+01
-4.574515e+00,-3.301453e+01
-8.093372e+00,-3.084964e+01
-1.114305e+01,-2.922598e+01
-1.636269e+01,-2.651987e+01
-2.035073e+01,-2.597865e+01
-1.724240e+01,-1.353054e+01
-1.301977e+01,1.623665e+00
-9.383620e+00,1.190688e+01
-5.336934e+00,2.219009e+01
-2.815086e+00,2.814353e+01
1.700781e+00,3.788552e+01
3.577505e+00,4.221530e+01
5.688820e+00,4.762752e+01
7.741487e+00,5.249851e+01
1.020469e+01,6.278173e+01
1.202276e+01,7.090005e+01
1.337166e+01,8.010082e+01
1.483785e+01,9.309015e+01
1.554162e+01,1.006673e+02
1.659728e+01,1.136566e+02
1.759429e+01,1.271871e+02
1.876724e+01,1.439650e+02
1.964695e+01,1.602016e+02
2.035073e+01,1.726497e+02
1.917777e+01,6.981761e+01
1.841535e+01,2.706109e+01
1.765294e+01,-5.412218e-01
1.741835e+01,-7.035883e+00
1.683187e+01,-1.731910e+01
1.636269e+01,-2.381376e+01
1.583486e+01,-2.868475e+01
1.530703e+01,-3.409697e+01
1.389949e+01,-4.059163e+01
1.196412e+01,-4.221530e+01
1.026333e+01,-4.221530e+01
8.210668e+00,-4.059163e+01
6.979068e+00,-3.950919e+01
3.401562e+00,-3.572064e+01
1.466191e+00,-3.409697e+01
-1.700781e+00,-3.247331e+01
-7.448249e+00,-3.030842e+01
-1.401678e+01,-2.760231e+01
-2.040937e+01,-2.543742e+01
-1.718375e+01,-1.353054e+01
-1.307842e+01,2.164887e+00
-9.324973e+00,1.244810e+01
-5.336934e+00,2.219009e+01
-2.228610e+00,2.868475e+01
2.345905e+00,3.842675e+01
4.985048e+00,4.383896e+01
7.272306e+00,4.925118e+01
8.503906e+00,5.195729e+01
9.794154e+00,5.628707e+01
1.149493e+01,6.224050e+01
1.325436e+01,7.090005e+01
1.460326e+01,7.901838e+01
1.606945e+01,9.092526e+01
1.724240e+01,1.039146e+02
1.876724e+01,1.239398e+02
1.970560e+01,1.380116e+02
2.035073e+01,1.493772e+02
1.911913e+01,6.927639e+01
1.835671e+01,3.030842e+01
1.759429e+01,5.953440e+00
1.677322e+01,-7.577105e+00
1.589351e+01,-1.894276e+01
1.466191e+01,-2.760231e+01
1.319572e+01,-3.247331e+01
1.126034e+01,-3.517942e+01
8.679849e+00,-3.572064e+01
2.052667e+00,-3.301453e+01
-6.627182e+00,-3.030842e+01
-1.337166e+01,-2.814353e+01
-2.035073e+01,-2.597865e+01
-1.718375e+01,-1.353054e+01
-1.301977e+01,1.623665e+00
-9.266325e+00,1.190688e+01
-5.747467e+00,2.002521e+01
-1.700781e+00,2.814353e+01
1.935372e+00,3.572064e+01
4.398572e+00,4.113286e+01
6.744477e+00,4.654507e+01
9.149030e+00,5.249851e+01
1.120170e+01,5.953440e+01
1.313707e+01,6.765272e+01
1.431002e+01,7.414738e+01
1.565892e+01,8.226571e+01
1.677322e+01,9.254892e+01
1.788753e+01,1.049970e+02
1.906048e+01,1.206925e+02
2.040937e+01,1.401764e+02
1.911913e+01,6.981761e+01
1.841535e+01,3.084964e+01
1.753564e+01,5.953440e+00
1.677322e+01,-7.577105e+00
1.606945e+01,-1.461299e+01
1.501379e+01,-2.381376e+01
1.372354e+01,-2.922598e+01
1.225735e+01,-3.301453e+01
1.026333e+01,-3.409697e+01
7.213658e+00,-3.409697e+01
2.404553e+00,-3.139086e+01
-6.158001e+00,-2.868475e+01
-1.806347e+01,-2.597865e+01
-2.029208e+01,-2.597865e+01
-1.735970e+01,-1.461299e+01
-1.296113e+01,1.082444e+00
-9.266325e+00,1.190688e+01
-5.747467e+00,2.002521e+01
-1.700781e+00,2.814353e+01
1.935372e+00,3.626186e+01
4.046686e+00,3.950919e+01
6.392591e+00,4.438019e+01
8.327963e+00,4.870996e+01
9.970097e+00,5.358096e+01
1.196412e+01,6.007562e+01
1.384084e+01,6.819394e+01
1.530703e+01,7.631227e+01
1.659728e+01,8.551304e+01
1.782888e+01,9.741992e+01
1.923642e+01,1.125741e+02
2.058532e+01,1.309757e+02
2.181692e+01,1.499184e+02
2.328311e+01,1.726497e+02
2.486659e+01,1.975460e+02
2.650873e+01,2.213597e+02
2.727115e+01,2.305605e+02
2.820951e+01,2.375964e+02
2.932381e+01,2.424674e+02
3.073136e+01,2.424674e+02
3.055541e+01,2.062055e+02
3.026218e+01,1.721085e+02
2.938246e+01,8.551304e+01
2.903058e+01,5.358096e+01
2.862004e+01,2.002521e+01
2.826816e+01,2.164887e+00
2.785762e+01,-2.435498e+01
2.750574e+01,-4.167408e+01
2.727115e+01,-4.979240e+01
2.674332e+01,-6.278173e+01
2.621549e+01,-6.819394e+01
2.562901e+01,-7.144128e+01
2.498389e+01,-7.144128e+01
2.398688e+01,-6.873517e+01
2.252069e+01,-6.332295e+01
2.081991e+01,-5.791073e+01
1.923642e+01,-5.303973e+01
1.771158e+01,-4.870996e+01
1.606945e+01,-4.546263e+01
1.431002e+01,-4.275652e+01
1.120170e+01,-3.896797e+01
9.207677e+00,-3.626186e+01
5.512877e+00,-3.355575e+01
-2.580496e+00,-3.030842e+01
-1.214006e+01,-2.814353e+01
-2.152368e+01,-2.435498e+01
-3.073136e+01,-2.327254e+01
-2.697791e+01,-1.244810e+01
-2.310716e+01,-2.706109e+00
-2.040937e+01,4.329774e+00
-1.636269e+01,1.244810e+01
-1.290248e+01,1.786032e+01
-9.735506e+00,2.219009e+01
-4.985048e+00,2.760231e+01
3.988039e+00,3.301453e+01
9.735506e+00,3.896797e+01
1.354760e+01,4.438019e+01
1.870859e+01,5.791073e+01
2.099585e+01,6.602906e+01
2.275528e+01,7.522983e+01
2.428012e+01,8.551304e+01
2.598090e+01,1.028321e+02
2.779898e+01,1.255635e+02
2.979299e+01,1.537070e+02
3.073136e+01,1.677788e+02
3.049677e+01,1.407177e+02
2.920652e+01,5.791073e+01
2.815086e+01,1.190688e+01
2.779898e+01,1.623665e+00
2.645008e+01,-2.164887e+01
2.586360e+01,-2.706109e+01
2.480795e+01,-3.463819e+01
2.357635e+01,-3.788552e+01
2.228610e+01,-4.005041e+01
1.876724e+01,-4.005041e+01
1.782888e+01,-4.005041e+01
1.589351e+01,-3.734430e+01
1.354760e+01,-3.626186e+01
1.067387e+01,-3.517942e+01
5.864763e-02,-3.139086e+01
-1.272654e+01,-2.760231e+01
-2.252069e+01,-2.435498e+01
-3.061406e+01,-2.273131e+01
-2.621549e+01,-1.190688e+01
-2.158233e+01,-3.247331e+00
-1.864995e+01,2.706109e+00
-1.266789e+01,1.190688e+01
-7.858782e+00,1.731910e+01
-3.225619e+00,2.110765e+01
1.818076e+00,2.706109e+01
1.172953e+01,3.788552e+01
1.612810e+01,4.438019e+01
2.152368e+01,6.007562e+01
2.369364e+01,7.035883e+01
2.515983e+01,7.793594e+01
2.709520e+01,9.579626e+01
2.862004e+01,1.136566e+02
3.073136e+01,1.439650e+02
2.908922e+01,5.303973e+01
2.785762e+01,7.577105e+00
2.709520e+01,-7.035883e+00
2.621549e+01,-1.731910e+01
2.492524e+01,-2.489620e+01
2.369364e+01,-2.922598e+01
2.234475e+01,-3.247331e+01
1.999884e+01,-3.463819e+01
1.653863e+01,-3.409697e+01
8.152020e+00,-3.463819e+01
-1.495514e+01,-2.597865e+01
-2.562901e+01,-2.273131e+01
-3.032082e+01,-2.273131e+01
-2.562901e+01,-1.028321e+01
-1.923642e+01,1.623665e+00
-1.313707e+01,1.136566e+01
-6.216648e+00,2.002521e+01
3.636153e+00,3.030842e+01
1.466191e+01,4.383896e+01
2.011614e+01,5.466340e+01
2.246204e+01,6.224050e+01
2.410417e+01,6.873517e+01
2.527713e+01,7.522983e+01
2.668467e+01,8.551304e+01
2.832680e+01,1.012085e+02
2.949976e+01,1.152802e+02
3.073136e+01,1.325993e+02
3.067271e+01,1.320581e+02
2.985164e+01,8.876037e+01
2.897193e+01,5.303973e+01
2.809221e+01,2.002521e+01
2.738844e+01,2.164887e+00
2.691926e+01,-4.870996e+00
2.621549e+01,-1.298932e+01
2.539442e+01,-1.894276e+01
2.386958e+01,-2.543742e+01
2.246204e+01,-2.868475e+01
2.076126e+01,-3.084964e+01
1.712511e+01,-3.084964e+01
9.442268e+00,-3.084964e+01
4.105334e+00,-2.922598e+01
-1.818076e+00,-2.706109e+01
-7.389601e+00,-2.543742e+01
-1.219871e+01,-2.489620e+01
-1.853265e+01,-2.327254e+01
-2.480795e+01,-2.110765e+01
-3.190431e+01,-2.002521e+01
-4.117063e+01,-1.894276e+01
-3.442616e+01,-5.953440e+00
-3.301861e+01,-3.247331e+00
-3.061406e+01,5.412218e-01
-2.562901e+01,7.035883e+00
-2.087856e+01,1.407177e+01
-1.601080e+01,1.948398e+01
-1.032198e+01,2.327254e+01
-9.970097e-01,3.139086e+01
8.855792e+00,3.680308e+01
1.777023e+01,4.925118e+01
2.087856e+01,5.682829e+01
2.310716e+01,6.440539e+01
2.486659e+01,7.090005e+01
2.627414e+01,7.901838e+01
2.750574e+01,8.821915e+01
2.897193e+01,1.028321e+02
3.096595e+01,1.293520e+02
3.272538e+01,1.564131e+02
3.495399e+01,1.921337e+02
3.583370e+01,2.024169e+02
3.653747e+01,2.083704e+02
3.847284e+01,1.964635e+02
4.064281e+01,1.131154e+02

File: braces/force_displacement/Wakabayashi_SIC3.csv
Displacement [mm],Force [kN]
0.00000,0.00000
-1.74409,-92.91191
-2.38665,-81.79805
-3.21280,-70.68418
-4.22253,-61.34854
-5.14047,-54.68022
-6.51739,-47.56734
-8.26148,-42.67724
-10.37274,-37.34259
-12.66760,-32.89704
-14.31989,-31.11882
-15.42142,-28.45150
-11.38248,-11.11387
-8.07789,5.77921
-5.96662,18.67129
-4.40612,28.00694
-3.30459,37.34259
-2.29485,49.79012
-1.19332,67.12775
-0.36718,89.80003
0.82615,128.03173
1.56050,153.37134
2.47844,176.48818
3.85536,196.93769
5.14047,214.71988
5.69124,220.94364
6.51739,224.50008
7.43533,226.27830
15.78860,225.38919
15.51321,148.48124
14.96245,59.12576
14.31989,-9.78020
13.86092,-52.45744
13.40195,-66.23864
13.03477,-68.46141
12.66760,-68.01686
11.84145,-64.01586
10.55633,-57.79210
9.08762,-51.56834
7.25174,-44.45546
5.78303,-40.45447
3.30459,-35.11981
0.73435,-32.00793
-4.40612,-26.67328
-11.29068,-23.11684
-15.05424,-22.67229
-9.73018,-10.22476
-2.47844,5.77921
4.95689,25.78417
7.43533,34.23071
8.90403,40.89902
10.55633,51.56834
12.20862,72.01785
13.49374,92.91191
15.14604,132.47727
15.05424,96.46835
14.68707,56.01388
14.31989,34.67526
13.95271,20.89407
13.49374,7.11287
13.03477,-2.66733
12.39221,-9.78020
11.84145,-13.78119
10.83171,-19.56040
8.90403,-25.33961
7.15995,-28.45150
3.12100,-28.89605
-0.55077,-28.00694
-7.80250,-24.89506
-15.60501,-22.22773
-8.99583,-9.33565
-3.85536,1.77822
5.23227,26.67328
6.97636,32.00793
8.62865,38.23170
10.18915,46.67823
11.47427,56.01388
13.21836,75.12973
14.31989,96.46835
15.42142,123.14163
14.77886,64.46042
14.31989,43.12180
13.95271,27.11783
13.40195,11.55842
12.94298,1.77822
12.39221,-6.66832
11.47427,-14.22575
10.09736,-20.00496
7.89430,-25.33961
5.41586,-27.11783
1.00974,-27.11783
-3.57997,-25.78417
-6.88456,-24.45050
-10.18915,-22.67229
-15.60501,-21.33862
-7.25174,-5.33466
-2.47844,5.33466
4.13074,23.56139
6.51739,30.22971
8.26148,36.45348
9.73018,42.67724
11.19889,52.01289
12.20862,61.79309
13.76913,81.79805
14.87066,101.35845
15.42142,114.25054
14.96245,64.01586
14.31989,42.67724
13.49374,17.33763
12.94298,6.22376
12.48401,-1.77822
11.84145,-8.89109
10.83171,-15.11486
8.53686,-22.67229
6.70097,-24.89506
3.94715,-26.22872
1.65230,-25.78417
-2.29485,-25.33961
-8.72045,-22.67229
-12.30042,-20.89407
-15.42142,-20.00496
-26.34493,-17.33763
-30.84284,-16.44852
-20.56189,-3.11188
-4.77330,17.33763
-0.36718,23.11684
2.93741,28.89605
6.05842,35.56437
7.43533,38.67625
9.54659,44.90002
11.19889,52.45744
13.31015,75.12973
16.15577,128.47628
18.17525,173.37630
19.73575,199.60502
20.37831,208.94067
20.92907,216.05354
21.66342,221.38820
22.48957,225.38919
31.21002,225.38919
30.84284,151.59312
30.20028,70.23963
29.55772,-3.11188
29.19055,-26.67328
28.73157,-47.56734
28.63978,-51.12378
28.18081,-53.79111
27.81363,-55.56933
27.26287,-56.45844
26.52851,-54.23566
24.69263,-49.34556
22.67316,-43.56635
19.82754,-37.78714
16.98192,-33.78615
12.94298,-29.34060
10.28095,-26.22872
2.93741,-22.67229
-4.40612,-20.00496
-10.18915,-18.22674
-27.63004,-15.55941
-30.75105,-16.44852
-24.78443,-9.33565
-14.50348,1.77822
-8.90403,7.55743
-4.49791,12.89208
-0.73435,16.89308
2.01947,19.56040
7.15995,22.67229
10.83171,24.89506
13.49374,26.67328
15.51321,28.89605
17.89986,32.89704
20.37831,37.34259
22.58137,43.56635
24.50904,52.45744
25.70237,61.79309
27.63004,78.24161
28.63978,95.57924
29.64952,114.69509
30.84284,138.25648
30.47566,105.80400
30.01669,70.68418
29.83310,48.45645
28.91516,22.22773
28.54799,11.55842
28.08902,0.00000
27.53825,-6.66832
27.07928,-11.55842
26.43672,-16.00397
25.61057,-19.56040
24.69263,-21.78318
23.49931,-23.11684
20.47010,-23.11684
14.41168,-23.11684
3.76356,-21.78318
-3.48818,-19.56040
-9.54659,-17.33763
-30.56746,-15.11486
-24.32545,-8.44654
-13.40195,2.66733
-5.14047,12.44753
0.09179,17.33763
6.24200,21.33862
9.82198,23.56139
15.05424,27.11783
17.25730,30.67427
19.18498,33.78615
21.66342,40.00992
23.68290,47.56734
25.70237,55.56933
27.07928,66.23864
28.45619,80.01983
29.37413,92.91191
30.01669,104.47033
30.75105,124.03074
30.38387,86.24359
30.29208,69.79507
29.92490,48.01190
28.91516,27.56239
28.18081,10.22476
27.44646,-0.44455
26.71210,-6.22376
26.16134,-10.22476
25.33519,-14.22575
24.87622,-16.89308
24.23366,-18.67129
23.59110,-19.56040
22.76495,-20.89407
14.96245,-21.78318
-2.84562,-19.11585
-24.50904,-15.11486
-30.75105,-14.22575
-18.26704,-1.77822
-9.91377,5.77921
-5.87483,11.11387
-1.28512,15.55941
3.12100,17.78218
8.26148,20.44951
10.83171,22.22773
13.40195,24.45050
16.61474,28.45150
18.63422,31.56338
20.83728,35.56437
22.39778,40.00992
23.95828,45.78913
25.24340,51.56834
26.98749,61.79309
28.45619,76.01884
29.37413,88.46637
29.83310,98.69112
30.75105,117.80697
30.47566,88.02181
30.29208,69.79507
29.83310,48.01190
28.91516,28.00694
28.18081,10.22476
26.89569,-2.66733
26.34493,-7.11287
25.51878,-11.55842
24.96801,-14.67030
23.86648,-17.33763
22.30598,-19.11585
15.60501,-20.44951
-2.38665,-18.22674
-35.24896,-13.78119
-43.41864,-12.44753
-38.36996,-6.66832
-31.48540,-2.66733
-24.05007,2.22277
-17.34910,6.22376
-11.38248,9.78020
5.23227,18.67129
11.10709,22.22773
14.50348,25.78417
16.79833,28.45150
18.63422,31.56338
20.83728,35.56437
22.39778,40.00992
24.14187,46.23368
25.42698,52.90200
27.17107,62.23765
28.63978,76.01884
29.46593,88.91092
31.30181,119.58519
32.31155,139.14559
33.32128,160.92877
34.23922,178.71095
35.24896,197.38225
36.71767,214.27532
37.72740,223.16642
38.64534,226.72285
42.95967,227.16741
46.44785,227.16741
46.72323,223.16642
46.35605,154.26045
45.52991,80.90894
44.79555,-3.11188
44.52017,-24.89506
44.15299,-35.11981
43.60223,-43.56635
43.05146,-48.90101
42.13352,-48.90101
41.21558,-47.56734
38.46176,-42.23269
35.24896,-36.89803
31.30181,-32.89704
26.16134,-28.89605
22.30598,-26.67328
20.92907,-25.78417
19.00139,-24.89506
15.05424,-24.00595
0.82615,-22.22773
-5.59944,-19.56040
-17.07372,-16.44852
-44.15299,-12.00297
-40.94020,-8.00198
-32.49514,-2.66733
-24.87622,2.66733
-14.96245,8.89109
-8.72045,11.55842
7.52712,17.78218
16.70654,20.44951
23.95828,24.89506
28.27260,27.56239
32.95411,33.78615
34.88178,38.23170
36.99305,43.56635
38.64534,48.90101
40.38943,57.79210
41.67455,68.46141
43.05146,81.79805
44.15299,100.46934
45.25452,122.69707
45.80529,131.58817
46.26426,139.59015
45.62170,86.68815
45.34632,58.68121
44.97914,43.12180
44.33658,22.22773
43.51044,4.89010
42.95967,-3.11188
42.13352,-9.33565
41.30738,-14.22575
40.20585,-18.22674
39.10432,-20.89407
38.09458,-22.67229
36.16690,-24.45050
34.97358,-24.89506
31.39361,-24.00595
26.43672,-22.67229
21.75522,-22.67229
-7.25174,-18.22674
-32.86231,-13.78119
-44.52017,-11.55842
-39.10432,-7.11287
-33.32128,-3.11188
-22.30598,3.55644
-13.12657,9.33565
-1.65230,14.22575
8.81224,17.33763
15.88039,19.56040
18.72601,20.89407
23.13213,23.56139
27.44646,26.22872
31.11822,30.67427
32.49514,31.56338
34.23922,35.11981
36.44228,40.45447
38.92073,46.23368
40.20585,51.12378
41.49096,58.23665
42.68429,68.90596
44.33658,88.46637
46.17247,119.58519
45.62170,80.90894
45.43811,58.23665
44.61197,38.23170
43.87761,17.33763
43.32685,8.89109
42.59249,0.44455
41.39917,-7.55743
40.11405,-12.89208
38.55355,-16.89308
37.45202,-20.00496
35.70793,-20.44951
31.39361,-21.33862
16.43116,-20.89407
-15.51321,-16.89308
-33.59667,-13.78119
-44.88735,-11.55842
-39.01252,-7.11287
-27.07928,0.44455
-18.63422,5.77921
-14.04451,8.89109
-2.84562,13.78119
11.29068,17.33763
20.56189,20.89407
26.52851,24.45050
30.29208,28.45150
33.41308,32.00793
35.70793,36.45348
38.55355,43.12180
40.02226,48.45645
41.39917,54.68022
42.59249,62.68220
43.78582,73.79607
44.97914,89.35548
46.08067,110.69410
45.71350,86.68815
45.62170,80.46438
45.52991,58.68121
44.61197,37.34259
44.15299,24.89506
43.41864,12.89208
42.68429,4.00099
41.85814,-1.33366
40.84840,-7.55743
39.47149,-12.89208
37.81920,-16.44852
36.80946,-18.67129
34.97358,-19.56040
29.74131,-20.44951
14.59527,-20.00496
-8.35327,-16.89308
-34.33102,-13.33664
-51.49653,-10.66931
-59.39083,-9.33565
-55.90265,-5.77921
-50.21141,-2.66733
-40.75661,0.44455
-24.32545,6.22376
-12.02504,10.22476
-0.64256,13.78119
14.77886,18.67129
19.73575,20.89407
24.60084,23.56139
29.00696,26.67328
31.94437,30.22971
35.06537,34.67526
37.81920,40.89902
39.65508,47.12279
40.94020,51.56834
42.22532,59.12576
43.41864,68.46141
44.61197,82.68716
46.81503,116.91786
48.10014,140.47926
49.56885,169.37531
51.03756,194.71492
51.86371,206.71789
52.96524,216.94265
53.69959,222.72186
54.52574,224.94463
60.30877,224.94463
61.86927,224.50008
61.77748,200.93868
61.41030,152.48223
60.58415,52.01289
60.40056,27.11783
59.57442,-10.22476
59.39083,-25.78417
58.84006,-35.11981
58.19750,-40.00992
56.91238,-43.56635
55.44368,-44.01091
52.96524,-40.00992
49.10988,-35.11981
45.98888,-32.45249
41.03199,-28.89605
38.00279,-26.67328
32.21975,-23.56139
27.99722,-21.78318
17.16551,-20.89407
-6.51739,-17.78218
-31.57719,-12.89208
-50.30320,-10.22476
-60.12518,-9.33565
-57.09597,-6.66832
-49.01809,-1.77822
-37.91099,2.22277
-24.23366,5.77921
-7.15995,12.00297
14.87066,15.55941
20.19472,17.33763
27.81363,19.11585
31.57719,21.78318
36.90126,24.89506
41.49096,27.56239
46.35605,32.00793
48.55912,35.56437
51.31294,40.89902
53.51600,48.45645
54.52574,54.23566
56.17803,65.34953
57.37136,77.35250
58.47289,90.24459
59.75800,110.24954
60.40056,124.03074
61.59389,142.25748
60.76774,76.90795
60.12518,44.90002
59.84980,32.89704
59.29903,14.67030
58.56468,4.00099
57.83033,-4.89010
56.36162,-13.78119
55.62727,-16.44852
54.34215,-19.11585
53.24062,-20.44951
48.28373,-22.67229
42.22532,-23.11684
39.74687,-21.33862
36.25870,-20.44951
30.38387,-20.00496
-1.83588,-16.89308
-38.55355,-12.44753
-60.67595,-9.33565
-57.18777,-6.66832
-48.28373,-0.44455
-42.04173,1.33366
-32.31155,4.89010
-24.32545,5.77921
-12.57580,11.11387
-9.63839,12.00297
16.52295,16.89308
27.90543,19.56040
33.13769,22.22773
38.82893,25.33961
43.87761,29.34060
47.18220,32.45249
49.47706,36.45348
51.86371,41.34358
53.97497,48.01190
55.53547,54.23566
57.00418,63.57131
58.56468,77.35250
60.12518,101.35845
61.41030,124.91985
60.76774,76.46339
60.21697,44.90002
59.84980,32.00793
59.20724,18.22674
58.65647,9.33565
57.64674,1.33366
57.00418,-4.00099
54.34215,-15.55941
52.96524,-18.22674
50.39500,-20.00496
45.62170,-21.33862
42.77608,-21.33862
38.92073,-20.89407
34.33102,-19.11585
28.08902,-19.11585
13.40195,-17.33763
3.39638,-16.44852
-40.57302,-12.00297
-61.68568,-9.78020
-57.00418,-7.11287
-51.22115,-3.55644
-43.05146,0.00000
-36.16690,2.22277
-24.23366,6.22376
-12.48401,11.11387
12.30042,15.11486
20.37831,17.33763
27.81363,19.11585
33.22949,21.78318
37.91099,24.00595
43.32685,28.00694
45.98888,29.78516
48.65091,33.34160
50.39500,36.45348
52.87344,42.23269
54.43394,48.01190
56.54521,57.34754
58.19750,68.01686
59.48262,81.79805
60.58415,97.80201
61.41030,108.91588
60.85953,76.01884
60.21697,44.01091
60.03339,32.89704
59.29903,18.67129
58.74827,12.44753
57.73853,4.44555
56.36162,-4.89010
54.70932,-11.11387
53.69959,-14.67030
52.04729,-16.89308
49.29347,-18.22674
46.63144,-20.00496
41.03199,-20.89407
33.13769,-18.67129
14.13630,-16.44852
-24.96801,-12.89208
-49.10988,-10.22476
-61.77748,-9.33565
-54.70932,-4.00099
-49.56885,-0.88911
-44.61197,0.88911
-36.99305,4.00099
-30.10849,5.77921
-21.66342,8.00198
-3.02921,12.44753
0.64256,12.00297
