Repository: RESSLab-Team/resslab-hub-data

# Steel braces database

Cyclic and monotonic tests on steel braces (HSS, pipe, W and other shapes) with their gusset plate details, material properties, buckling parameters and the measured force-displacement response.

## Contents

| Path | Contents |
| --- | --- |
| `steel_braces.csv` | Main table, one row per brace test. |
| `steel_braces_data_dictionary.csv` | Data dictionary: name, description, symbol, unit, type, example and nullability of every column of the main table. It is the single reference for what each column expects, so it is not repeated here. |
| `force_displacement/` | Measured force-displacement hysteresis, one CSV per test. |

File: braces/force_displacement/Wakabayashi_SIM1.csv
Displacement [mm],Force [kN]
0.0000,-0.4059
0.1368,33.2878
0.7387,109.2002
1.3679,172.9341
1.6688,200.5386
1.9150,219.6182
2.1339,230.1729
2.3254,233.8264
2.5990,234.2324
2.7631,233.4205
3.1461,226.1134
3.3924,218.8063
4.3225,202.1624
6.7574,163.5973
9.0281,133.9631
10.2318,122.1905
11.7365,111.6359
13.9798,100.6753
16.6609,90.9325
20.2174,82.4076
24.1843,75.1005
30.5039,66.5756
34.7991,63.3280

File: braces/force_displacement/Wakabayashi_SIM2.csv
Displacement [mm],Force [kN]
0.0000,0.0000
1.0190,124.6617
1.5852,161.8624
1.5852,161.4666
2.4910,138.9088
3.1704,121.1000
3.7931,105.2699
4.5291,90.6271
5.5482,78.3588
6.5106,69.6523
7.5296,63.3202
9.1714,56.1967
12.1720,48.2817
15.5688,42.3454
19.5318,37.5964
29.8355,30.8686
42.5170,25.3281
52.9906,20.9748

File: braces/force_displacement/Wakabayashi_SIM3.csv
Displacement [mm],Force [kN]
0.0645,0.6862
0.7090,104.3028
1.0313,105.6752
2.1915,84.0599
3.2872,71.3651
4.7052,60.0428
5.6720,54.2100
7.2834,48.0342
9.1526,42.8877
11.2796,39.4567
15.0180,35.6825
19.7232,32.9377
25.7820,30.1929
43.6360,23.6740

File: braces/force_displacement/Wakabayashi_SOC1.csv
Displacement [mm],Force [kN]
0.0000,0.0000
-1.2854,-211.0717
-1.4832,-221.0279
-1.7139,-228.3291
-1.9776,-232.9753
-2.2083,-232.9753
-2.5709,-228.9929
-3.3290,-219.7004
-4.0541,-210.4079
-4.5815,-205.7617
-4.9440,-201.1155
-5.0429,-193.8142
-4.7133,-134.7407
-4.1859,-40.4886
-3.7575,23.2312
-3.2301,84.9597
-2.6698,129.4307
-2.1424,157.3081
-1.5491,179.2118
-0.8570,200.4517
-0.0659,217.7092
0.8899,232.9753
1.9447,242.2678
2.5709,243.5953
4.9770,242.9316
5.1748,236.2941
4.8122,167.2644
4.0541,33.1874
3.4608,-50.4448
2.9664,-104.2083
2.5709,-129.4307
2.1095,-153.3257
1.6150,-173.9018
1.1866,-186.5130
0.7251,-196.4692
0.2966,-200.4517
-0.0659,-204.4342
-0.6262,-205.0980
-1.2854,-204.4342
-2.0765,-201.7792
-3.3290,-197.1330
-4.5485,-193.8142
-5.0099,-192.4868
-4.7463,-140.7145
-4.1859,-47.1261
-3.4279,41.1523
-3.0653,77.6584
-2.8016,95.5796
-2.4720,113.5008
-1.9776,134.7407
-0.9558,161.2906
-0.0330,181.2030
0.9229,198.4605
2.2413,220.3641
3.2301,232.3116
4.2519,240.9403
5.1088,240.9403
5.0429,220.3641
4.7463,153.3257
4.1200,44.4711
3.4608,-42.4798
2.9335,-98.8984
2.5709,-124.1208
2.1424,-148.6794
1.7139,-163.2819
1.2854,-174.5656
0.7581,-187.1768
0.3296,-193.1505
-0.0989,-196.4692
-0.6262,-199.1242
-1.1536,-199.1242
-2.2743,-197.7967
-4.2189,-193.8142
-5.0099,-191.1593
-4.7463,-142.0420
-4.2189,-47.1261
-3.4279,37.1699
-3.0323,74.3397
-2.8016,92.2609
-2.4720,108.8546
-1.8787,131.4220
-1.1866,151.3344
-0.2307,172.5743
0.6922,189.1680
1.7139,205.7617
2.6368,219.0367
3.9882,234.3028
4.5485,238.2853
5.1088,240.2766
5.0759,219.7004
4.8781,165.9369
4.1200,43.8073
3.4608,-41.1523
3.0653,-81.6409
2.6368,-112.8371
2.2413,-138.0595
1.8128,-155.9806
1.3514,-169.2556
0.7910,-182.5305
0.3626,-187.8405
-0.1978,-193.1505
-0.9558,-194.4780
-1.5821,-195.1417
-2.7357,-193.8142
-4.3837,-191.8230
-5.0429,-189.8318
-4.7792,-142.0420
-4.2189,-48.4536
-3.4608,29.8686
-2.9994,69.0297
-2.5709,96.2434
-2.2743,112.1733
-1.9447,124.7845
-1.4502,138.0595
-0.8240,153.9894
-0.0330,170.5831
0.9558,187.8405
2.1095,206.4255
3.2631,222.3554
3.9223,230.3204
4.3837,234.9666
5.1418,240.9403
5.0429,220.3641
4.8122,167.2644
4.1200,43.1436
3.4938,-41.8161
3.1312,-79.6497
2.7027,-112.8371
2.3072,-130.7582
1.9117,-148.6794
1.5162,-161.9544
1.0877,-175.2293
0.5603,-183.8580
0.0659,-189.1680
-0.5274,-191.8230
-1.2195,-193.8142
-2.2743,-193.1505
-4.0541,-190.4955
-7.0864,-183.1943
-9.1629,-177.2206
-10.0199,-175.2293
-10.0858,-166.6006
-9.4596,-93.5884
-8.7015,-13.2749
-8.4708,6.6375
-7.9104,47.1261
-7.5479,67.0385
-7.1853,82.9684
-6.6909,102.8809
-5.9988,118.8108
-5.2077,134.0770
-4.2519,150.0069
-2.9005,167.2644
-1.8458,179.2118
-0.4614,193.1505
0.8570,207.0892
2.6368,227.0016
3.8563,238.2853
5.3725,245.5865
6.0647,248.9053
8.2730,252.8878
10.1188,254.8790
10.1517,244.2591
9.7892,188.5043
9.3937,115.4921
8.7674,17.9212
8.3719,-34.5149
8.0752,-55.7548
7.6138,-96.2434
7.1853,-120.1383
6.7568,-137.3957
6.2954,-153.3257
5.7351,-166.6006
5.1418,-176.5568
4.4496,-183.8580
3.5597,-188.5043
2.4720,-189.8318
1.4832,-188.5043
-0.6592,-183.8580
-3.1971,-177.2206
-6.4272,-171.2468
-8.3060,-165.9369
-9.2618,-162.6181
-9.7892,-159.2994
-10.1517,-155.9806
-9.6244,-105.5358
-8.7015,-32.5236
-8.3389,-5.9737
-8.0423,11.2837
-7.8445,23.2312
-7.3501,45.7986
-6.9876,63.7198
-6.5261,78.9859
-5.8669,95.5796
-5.2736,108.8546
-4.5155,122.1295
-3.5597,135.4045
-2.4061,148.6794
-1.2525,159.9631
1.0218,178.5481
3.9223,203.7705
6.8557,229.6566
9.0970,246.9140
9.7562,250.8965
10.1517,250.8965
9.3937,115.4921
8.7674,16.5937
8.4048,-35.8424
7.6138,-90.9334
7.2512,-111.5096
6.8557,-130.0945
6.4272,-142.0420
5.9328,-154.6532
5.4714,-163.2819
4.8122,-170.5831
4.3837,-173.2381
3.4608,-173.2381
2.7357,-169.2556
1.9447,-163.9456
0.9888,-153.3257
0.1318,-144.6969
-0.6922,-136.7320
-1.6480,-128.7670
-2.8346,-120.1383
-4.2848,-111.5096
-6.4272,-102.2171
-7.9104,-96.9071
-8.9981,-93.5884
-10.1188,-90.9334
-10.0199,-84.9597
-9.6903,-74.3397
-8.4048,-30.5324
-7.5479,-5.3100
-6.8557,10.6200
-6.1306,27.2136
-5.5044,37.1699
-4.2189,55.7548
-2.4720,77.6584
0.1648,105.5358
3.2960,140.0507
6.8887,179.8756
9.8221,211.7354
10.1517,215.0542
10.0199,190.4955
9.9869,173.9018
8.8004,23.2312
8.3389,-28.5411
8.1082,-44.4711
7.8116,-59.7373
7.5149,-73.6760
7.0535,-88.9422
6.6580,-98.2346
6.1636,-106.1996
5.6692,-112.8371
5.1088,-116.8195
4.6144,-118.8108
4.2519,-119.4745
3.1971,-119.4745
1.9117,-115.4921
0.0659,-108.8546
-1.9117,-101.5534
-3.1642,-97.5709
-6.6909,-87.6147
-8.8993,-82.3047
-10.0529,-80.3134
-9.9869,-75.6672
-9.2289,-54.4273
-7.9764,-21.9037
-7.1853,-3.3187
-6.2954,13.2749
-5.3396,27.8774
-4.3507,41.8161
-2.5709,59.7373
-0.5603,76.3310
2.4061,102.8809
5.5373,132.7495
8.5697,166.6006
9.7892,181.2030
10.1188,183.8580
10.1517,182.5305
9.9210,153.9894
8.9322,35.8424
8.8004,22.5674
8.5037,-3.3187
8.2400,-21.2399
7.8775,-39.8248
7.3831,-57.0823
6.8228,-72.3485
6.2624,-81.6409
5.4055,-90.9334
4.5485,-96.9071
3.0983,-98.2346
1.6150,-98.2346
0.3296,-96.2434
-2.6368,-88.9422
-5.8010,-82.9684
-8.7015,-78.9859
-12.5908,-74.3397
-15.1617,-71.0210
-14.9969,-66.3747
-13.7444,-39.8248
-12.5908,-17.2574
-11.2065,3.3187
-10.1847,16.5937
-9.3607,26.5499
-6.9216,44.4711
-4.5815,58.4098
-0.9888,78.3222
1.3514,90.9334
3.3619,104.8721
5.6032,122.7933
7.8445,143.3694
11.4372,178.5481
13.5796,202.4430
14.8321,216.3817
15.2276,219.7004
14.9639,171.9106
14.7662,139.3870
14.1399,57.7460
13.7114,9.9562
13.5137,-6.6375
13.1841,-27.2136
12.7886,-49.7811
12.3930,-65.0472
12.0305,-78.3222
11.4701,-90.2697
10.9757,-98.2346
10.3165,-103.5446
9.7233,-107.5271
9.2948,-108.1908
8.0752,-108.1908
6.4932,-104.8721
4.8122,-99.5621
3.1312,-94.2521
1.1866,-88.9422
-0.8240,-84.2959
-3.2631,-80.3134
-6.6909,-75.6672
-8.5367,-73.0122
-12.7226,-67.7022
-14.7002,-65.0472
-15.1617,-66.3747
-14.3706,-49.7811
-12.7886,-21.9037
-11.4372,-0.6637
-10.2177,13.2749
-9.2618,22.5674
-8.3719,29.8686
-7.1194,38.4974
-5.8999,45.7986
-4.8451,49.7811
-0.5274,68.3660
3.2631,86.9509
6.4272,104.8721
8.8004,121.4658
11.3713,144.0332
12.8874,159.2994
14.4036,175.2293
15.0298,183.1943
15.1946,182.5305
15.1617,169.2556
14.2058,66.3747
13.5466,7.9650
13.1182,-14.6024
12.7556,-31.8599
12.2942,-47.1261
11.7997,-59.7373
11.2394,-69.6935
10.4813,-77.6584
9.6573,-84.2959
8.8663,-87.6147
7.8775,-88.9422
6.2954,-88.2784
4.6144,-86.9509
2.3731,-82.9684
0.1648,-80.3134
-2.0765,-75.6672
-3.9882,-73.6760
-7.2512,-71.0210
-11.4701,-68.3660
-15.2276,-65.0472
-14.7662,-55.7548
-14.0740,-44.4711
-12.7886,-22.5674
-11.5690,-3.9825
-10.1188,10.6200
-8.7674,21.9037
-7.5808,30.5324
-6.2295,38.4974
-4.4496,47.1261
-2.2743,56.4185
-0.0989,63.7198
2.7687,75.6672
6.1965,92.2609
8.2400,103.5446
10.8439,123.4570
12.9204,140.7145
14.6343,158.6356
15.1946,162.6181
14.3047,74.3397
14.1729,58.4098
13.3818,2.6550
12.9204,-18.5849
12.3271,-35.8424
11.6679,-52.4360
11.1076,-61.7285
10.4813,-69.0297
9.5585,-74.3397
8.7345,-78.3222
7.4820,-82.9684
6.4602,-82.3047
4.8122,-80.3134
2.2743,-77.6584
0.1318,-75.6672
-1.6810,-73.6760
-3.7245,-71.6847
-7.0205,-69.0297
-12.1623,-66.3747
-15.0958,-62.3923
-13.5137,-34.5149
-12.7886,-21.9037
-11.7338,-7.9650
-10.5143,4.6462
-9.3277,15.9299
-8.2730,23.8949
-6.7898,33.1874
-4.6803,43.8073
-1.9117,55.0910
1.2525,67.0385
3.9223,76.9947
6.3943,86.2872
8.3060,97.5709
9.8881,107.5271
11.5031,119.4745
13.2500,134.7407
14.6014,146.0244
15.1946,150.6707
14.4036,77.6584
14.1399,57.0823
13.3818,6.6375
13.1511,-4.6462
12.9534,-13.2749
12.4590,-29.2049
12.0964,-37.8336
11.6349,-47.1261
11.1735,-55.0910
10.6791,-61.0648
9.9540,-66.3747
9.3607,-69.6935
8.6685,-73.0122
7.6797,-75.0035
5.9658,-75.6672
2.9005,-75.0035
0.3626,-74.3397
-2.7027,-71.6847
-6.1636,-67.7022
-15.3924,-62.3923
-20.3694,-61.0648
-19.4465,-44.4711
-18.0292,-27.2136
-16.7767,-11.9475
-15.5572,0.0000
-14.3377,10.6200
-13.0193,18.5849
-11.1405,28.5411
-9.0641,37.1699
-7.6138,41.8161
-5.3725,47.7898
0.8899,65.7110
3.1971,73.6760
5.8669,83.6322
7.7786,92.9246
9.6573,102.2171
11.5690,114.8283
13.1182,127.4395
14.3377,136.7320
16.2494,154.6532
18.7214,180.5393
20.3364,197.1330
20.2046,176.5568
19.6772,111.5096
19.1499,58.4098
18.8203,27.2136
18.4907,0.6637
18.0951,-19.2487
17.6337,-37.8336
17.1723,-53.0998
16.7108,-64.3835
16.0846,-75.6672
15.3595,-82.3047
14.7332,-86.9509
13.8762,-89.6059
13.2830,-91.5971
12.4919,-90.9334
11.7338,-90.9334
10.9757,-90.9334
9.5255,-87.6147
7.7786,-84.2959
5.2407,-79.6497
3.4608,-78.9859
0.6262,-75.6672
-2.3402,-72.3485
-8.3389,-67.7022
-16.1835,-63.0560
-18.9521,-61.7285
-19.5454,-61.0648
-19.9739,-60.4010
-20.3364,-57.7460
-18.4577,-33.1874
-18.0292,-27.2136
-17.0075,-15.2662
-15.7879,-3.3187
-14.5025,7.9650
-13.4148,15.2662
-11.9975,23.2312
-10.4154,30.5324
-8.4048,37.8336
1.8128,63.7198
4.5485,71.6847
6.9876,80.3134
9.1629,88.9422
11.4042,99.5621
13.8762,113.5008
16.4471,132.0857
18.5236,151.3344
19.7102,163.2819
20.4024,168.5918
19.8091,114.8283
19.1828,57.7460
18.4907,9.9562
17.9303,-15.2662
17.6337,-25.8861
17.3041,-35.8424
16.8097,-47.7898
16.2494,-56.4185
15.8209,-61.7285
15.3595,-67.0385
14.9310,-70.3572
14.2388,-73.6760
13.4478,-76.3310
12.7556,-78.3222
11.2065,-78.9859
9.6573,-78.3222
8.0423,-77.6584
6.9216,-75.6672
4.8781,-73.6760
2.7687,-71.0210
-0.9229,-68.3660
-3.5267,-67.0385
-10.7450,-63.7198
-17.3371,-59.7373
-20.3694,-58.4098
-18.7873,-37.1699
-18.0622,-27.8774
-16.3812,-9.9562
-14.7332,4.6462
-13.2170,14.6024
-11.7009,22.5674
-10.6461,27.8774
-8.1412,36.5061
-1.4502,54.4273
4.4826,68.3660
5.9988,72.3485
7.9764,78.3222
10.2506,87.6147
13.0193,100.8896
15.3265,114.1646
17.3041,128.7670
19.1499,144.6969
19.9409,151.9982
20.3364,154.6532
19.2158,57.7460
18.5236,16.5937
18.0622,-3.9825
17.4359,-23.8949
16.8756,-38.4974
16.5790,-45.7986
16.0187,-52.4360
15.5243,-57.7460
14.9639,-62.3923
14.3047,-66.3747
13.5137,-69.6935
12.5908,-72.3485
11.2724,-73.6760
9.8881,-73.0122
7.9104,-73.0122
5.0099,-70.3572
0.7910,-67.0385
-3.1971,-65.7110
-14.2718,-60.4010
-20.3694,-56.4185
-19.8420,-49.1173
-18.8203,-37.8336
-18.0292,-27.2136
-16.8427,-15.2662
-15.9527,-7.3012
-14.9969,1.3275
-13.7444,9.9562
-12.2612,17.9212
-10.9098,24.5587
-9.0641,31.8599
-6.7898,37.8336
-3.4279,47.1261
-0.7910,53.7635
2.5379,61.7285
5.6692,69.6935
10.8439,86.2872
13.4478,98.2346
16.3812,114.8283
18.3588,130.0945
19.8091,141.3782
20.4024,146.0244
19.6772,92.2609
19.1499,58.4098
18.6225,23.2312
18.1611,2.6550
17.5678,-19.2487
17.0734,-29.8686
16.5131,-41.8161
15.7550,-51.1086
15.0298,-57.7460
14.2718,-61.7285
13.2830,-65.7110
11.5690,-69.6935
8.3389,-69.0297
3.9552,-67.7022
-0.5933,-64.3835
-6.5920,-61.7285
-13.4478,-59.7373
-20.3364,-56.4185
-18.8203,-37.8336
-18.0292,-27.2136
-16.8427,-15.2662
-15.9198,-7.3012
-14.9639,0.6637
-13.7444,9.9562
-12.2282,17.9212
-9.9869,27.2136
-5.1088,41.1523
-1.7139,49.7811
1.8458,57.7460
5.1748,66.3747
8.9981,77.6584
12.9534,92.2609
15.5243,104.8721
17.5019,118.1470
19.7761,134.0770
21.1604,148.0157
23.0062,165.9369
24.4894,181.8668

File: braces/force_displacement/Wakabayashi_SOC2.csv
Displacement [mm],Force [kN]
0.09424,-3.51109
-0.47120,-87.19219
-1.03665,-140.44380
-1.53927,-175.55475
-1.72775,-177.89548
-2.10472,-163.85110
-2.67016,-145.71044
-3.17278,-128.74015
-3.73823,-112.35504
-4.42933,-98.31066
-5.43456,-86.02183
-6.75394,-77.24409
-8.32462,-68.46635
-9.95813,-62.61453
-9.39268,-53.25161
-7.63352,-27.50358
-5.81153,1.75555
-3.92671,32.77022
-2.16754,66.71080
-1.16231,89.53292
0.09424,124.05869
1.72775,166.19183
3.36126,201.88796
4.74346,222.95453
5.87435,233.48782
6.69111,238.75446
7.75917,242.85074
10.08378,241.68037
9.83247,193.11023
9.01572,88.94774
8.32462,14.62956
7.94766,-28.67394
7.57069,-54.42197
7.19373,-78.41445
6.81676,-95.96993
6.43980,-104.16249
6.06284,-109.42913
5.81153,-111.18468
5.18325,-110.01431
4.49215,-105.91803
3.54974,-95.38475
2.41885,-87.19219
1.41361,-80.17000
0.40838,-74.90336
-0.91100,-69.05153
-2.73299,-63.19971
-4.42933,-59.10343
-6.18849,-55.59234
-8.45027,-52.08124
-9.89530,-50.91088
-9.70682,-47.39978
-5.05760,-11.11847
-1.66492,15.79993
1.22513,37.45168
2.98430,55.00716
4.11519,68.46635
5.30891,83.68110
6.43980,101.23657
7.50786,122.88833
8.95289,153.90300
9.95813,176.72512
8.32462,14.62956
7.88483,-15.79993
7.25655,-31.59985
6.37697,-47.39978
5.68587,-54.42197
4.99477,-60.27380
4.24084,-62.61453
3.29843,-63.19971
1.53927,-62.61453
-0.09424,-61.44416
-2.98430,-56.17752
-6.94242,-52.66642
-9.01572,-50.91088
-9.89530,-49.15533
-5.30891,-14.04438
-1.35079,12.87402
2.10472,38.62204
3.86388,51.49606
5.62304,70.22190
7.13090,90.11810
8.07331,110.01431
8.82724,127.56979
9.89530,146.29563
9.39268,105.33285
8.32462,15.21475
7.82200,-10.53329
7.50786,-21.06657
6.75394,-32.18504
5.49739,-46.22942
4.68063,-52.08124
3.80105,-54.42197
3.04712,-55.59234
2.35602,-56.76270
0.21990,-56.76270
-2.29320,-54.42197
-7.94766,-50.91088
-9.83247,-46.81460
-5.74870,-18.14066
1.97906,36.28131
4.74346,55.59234
6.00001,70.80708
8.19896,99.48102
9.89530,136.93271
9.20420,72.56263
8.38745,16.97029
7.94766,-3.51109
7.38221,-17.55548
6.94242,-25.74803
6.25132,-33.35540
4.74346,-46.22942
4.11519,-49.15533
3.36126,-52.08124
2.10472,-53.25161
-0.47120,-53.25161
-4.30367,-50.91088
-8.45027,-47.39978
-10.96337,-46.22942
-16.93196,-42.71832
-20.13615,-40.37759
-11.96860,-4.68146
-8.19896,10.53329
-5.49739,19.89621
-1.85341,31.59985
0.21990,38.03686
2.29320,46.81460
4.17802,58.51825
5.18325,68.46635
7.50786,91.28847
9.20420,116.45132
11.27750,155.07336
13.35080,189.59913
14.48170,207.73979
15.67542,224.12490
16.74348,235.24337
17.74872,241.09519
19.31940,242.26556
20.26181,242.26556
19.94767,188.42877
19.57071,150.39190
19.13092,94.21438
18.56547,40.37759
18.00003,-6.43701
17.74872,-29.25913
17.12044,-59.68862
16.93196,-67.88117
16.61782,-77.24409
16.17803,-84.85146
15.61259,-89.53292
15.17280,-90.11810
14.54452,-88.94774
13.66494,-83.68110
12.03143,-76.07373
10.58640,-70.22190
8.89007,-64.37007
7.44504,-59.68862
5.93718,-56.76270
4.30367,-53.83679
1.41361,-50.32570
-1.60210,-46.81460
-6.43980,-42.71832
-9.83247,-39.79241
-15.23562,-38.62204
-20.19898,-37.45168
-16.74348,-22.82212
-12.03143,-5.26664
-8.63876,2.92591
-5.49739,11.11847
-0.59686,21.65175
2.85864,31.01467
6.81676,41.54796
9.14137,50.91088
11.52881,61.44416
13.66494,77.24409
15.23562,93.04402
16.80631,115.86614
18.25134,140.44380
19.50788,162.68074
20.26181,175.55475
20.13615,154.48818
19.44505,93.04402
18.62830,40.37759
17.93720,2.92591
17.49741,-11.70365
17.05762,-22.23694
16.49217,-29.25913
15.98955,-35.69613
14.98431,-43.88869
14.16756,-47.39978
13.28798,-50.32570
11.78012,-51.49606
8.26179,-49.74051
2.60733,-45.64423
-0.65969,-43.30350
-5.05760,-40.37759
-11.46598,-38.62204
-20.13615,-34.52577
-17.37175,-23.99248
-12.09426,-5.85182
-9.01572,1.17036
-6.00001,9.36292
-2.29320,17.55548
0.91100,24.57766
6.12566,38.03686
10.33509,51.49606
12.40839,59.10343
13.72777,67.88117
15.17280,78.99964
16.74348,97.14030
18.50264,122.30314
20.13615,150.39190
19.57071,98.89584
18.62830,40.37759
17.93720,8.19255
17.56023,-4.68146
16.99479,-14.62956
16.11521,-24.57766
15.29845,-31.59985
14.35604,-38.03686
13.03667,-43.30350
11.15185,-44.47387
6.94242,-43.88869
3.61257,-42.13314
1.09948,-40.37759
-3.54974,-38.62204
-10.96337,-36.86650
-14.41887,-35.69613
-20.01050,-33.94059
-20.01050,-33.94059
-14.92149,-15.79993
-12.03143,-5.26664
-6.50263,7.60737
-1.09948,19.31102
4.61781,33.35540
7.63352,40.96277
9.64399,47.39978
11.84295,55.59234
13.09950,62.02934
14.60735,69.05153
15.48693,76.07373
16.93196,91.28847
18.50264,111.76986
20.26181,139.27344
19.88485,111.76986
19.25657,73.73299
18.56547,40.37759
17.93720,15.79993
17.49741,1.17036
17.12044,-5.26664
16.74348,-11.70365
16.30369,-18.14066
15.54976,-25.74803
14.67018,-31.59985
13.85342,-35.69613
12.97384,-39.20723
11.84295,-41.54796
9.64399,-41.54796
-0.28272,-39.20723
-14.85866,-34.52577
-20.70160,-32.77022
-30.37701,-31.59985
-25.85344,-19.89621
-21.14139,-7.60737
-16.11521,1.75555
-11.96860,7.60737
-9.83247,11.11847
-6.50263,16.38511
-3.04712,25.16285
-0.09424,29.25913
4.30367,36.86650
8.89007,46.22942
11.15185,53.25161
12.78536,60.27380
13.97908,65.54044
15.29845,73.73299
16.80631,86.02183
19.13092,114.11059
21.45553,153.90300
23.52883,187.84358
25.53930,220.02862
26.54454,234.07300
27.54978,244.02110
28.36653,248.70256
29.30894,251.62848
30.31418,248.70256
30.12570,205.39906
29.74873,150.97709
29.12046,88.94774
28.36653,23.99248
28.17805,2.34073
27.48695,-29.84431
27.10999,-47.39978
26.73302,-58.51825
26.35606,-65.54044
25.85344,-71.39226
25.22517,-73.14781
24.34558,-73.14781
23.34035,-70.22190
21.26705,-63.78489
19.06809,-57.34788
17.56023,-53.25161
15.42411,-49.74051
14.54452,-47.98496
13.09950,-45.64423
12.47122,-43.88869
10.71206,-41.54796
8.19896,-40.96277
-15.98955,-33.94059
-30.25135,-30.42949
-25.91627,-20.48139
-20.57595,-7.02219
-16.11521,1.17036
-11.90578,7.60737
-8.76441,12.28883
-3.04712,19.31102
4.30367,28.67394
10.64923,37.45168
14.73301,45.05905
17.62306,52.66642
19.50788,58.51825
20.51312,62.61453
21.64401,68.46635
22.90056,77.24409
24.65972,92.45883
25.85344,105.91803
27.36130,124.64387
28.74350,146.29563
29.68591,162.68074
30.43983,175.55475
30.31418,154.48818
29.93722,110.01431
28.80632,42.13314
28.36653,23.40730
27.86391,2.34073
27.54978,-2.34073
26.41889,-22.82212
25.85344,-29.25913
25.22517,-34.52577
24.59689,-38.03686
23.78014,-40.96277
22.83773,-43.88869
20.89008,-45.64423
18.37699,-45.64423
16.93196,-43.88869
14.41887,-42.71832
10.08378,-42.13314
2.16754,-39.79241
-17.62306,-34.52577
-24.15710,-31.59985
-30.25135,-31.59985
-25.97909,-20.48139
-21.26705,-8.19255
-16.05238,2.34073
-11.84295,8.77774
-8.76441,12.28883
-2.67016,18.72584
3.92671,26.91839
10.08378,34.52577
14.04190,40.37759
15.48693,42.71832
17.24610,46.22942
18.81678,50.32570
20.63877,56.17752
22.39794,63.19971
24.09428,74.31818
25.47648,85.43664
27.04716,101.82176
28.49219,121.13278
30.00004,145.71044
30.00004,145.12526
30.00004,134.00679
29.87439,102.99212
29.37177,71.97745
28.36653,24.57766
27.86391,9.36292
27.23564,-2.92591
26.41889,-16.97029
25.66496,-24.57766
24.91103,-29.25913
24.09428,-33.94059
23.21469,-37.45168
22.14663,-39.20723
21.01574,-40.37759
18.56547,-40.96277
-6.62828,-36.28131
-18.06285,-33.35540
-23.15187,-31.59985
-30.31418,-29.84431
-26.67020,-21.65175
-21.14139,-7.60737
-15.92672,0.58518
-11.90578,8.77774
-9.14137,11.11847
-5.56022,14.62956
2.92147,25.16285
8.38745,31.59985
13.35080,38.03686
15.04714,40.96277
16.80631,43.88869
18.43982,48.57015
20.19898,53.25161
22.14663,60.27380
23.78014,67.29599
25.16234,76.07373
26.29323,86.02183
27.67543,100.06621
29.05763,119.37723
30.37701,141.61417
30.06287,118.20687
29.74873,86.02183
28.93198,47.98496
28.30371,23.40730
27.54978,4.68146
26.73302,-8.19255
26.10475,-17.55548
25.28799,-24.57766
24.40841,-29.25913
23.65448,-33.35540
22.64925,-36.86650
21.45553,-38.62204
19.31940,-39.79241
15.36128,-39.20723
-12.34557,-35.11095
-31.69638,-30.42949
-40.61786,-28.67394
-36.53408,-21.06657
-31.75921,-14.04438
-26.98433,-6.43701
-21.20422,2.34073
-14.79583,8.19255
-9.45551,12.87402
2.23037,23.99248
7.75917,30.42949
12.03143,35.11095
14.54452,39.20723
16.30369,42.71832
18.06285,46.81460
19.63354,50.91088
21.51836,56.76270
23.15187,62.61453
24.59689,70.80708
26.16758,81.92555
27.61260,94.79956
28.68067,107.08840
30.94245,139.85862
32.57596,167.36220
33.89534,189.01395
35.52885,214.17680
36.72257,231.14709
37.66498,242.26556
38.73304,246.36183
40.30372,247.53220
40.61786,244.60628
40.55503,225.88045
40.17807,176.72512
39.86393,148.63636
39.23566,80.17000
38.79587,40.96277
38.29325,9.36292
37.85346,-14.62956
37.47649,-30.42949
36.97387,-48.57015
36.59691,-56.76270
36.03147,-62.61453
35.34036,-66.12562
34.46078,-67.29599
33.07858,-64.95526
31.06811,-59.68862
28.99481,-54.42197
27.23564,-50.91088
25.03669,-47.39978
23.40317,-45.64423
21.32987,-43.88869
18.94244,-41.54796
17.05762,-40.37759
13.47646,-39.20723
9.45551,-36.86650
-5.24608,-35.11095
-9.89530,-33.94059
-13.47646,-31.01467
-21.39270,-29.84431
-40.49220,-28.67394
-36.59691,-21.06657
-31.19376,-11.70365
-22.58642,0.00000
-14.16756,9.94810
-4.24084,17.55548
8.32462,26.33321
14.54452,32.18504
18.31416,36.86650
21.39270,40.96277
23.34035,43.88869
25.41365,49.15533
28.17805,56.17752
30.31418,63.78489
32.01052,72.56263
33.39272,80.75519
34.58644,90.11810
36.21995,107.08840
37.60215,124.64387
38.85869,142.78453
39.98959,162.68074
40.61786,173.21402
40.42938,152.14745
39.67545,94.79956
38.79587,40.96277
38.16759,16.38511
37.47649,-2.92591
36.78539,-15.21475
36.03147,-23.99248
35.08906,-32.18504
34.08382,-36.86650
32.38748,-41.54796
30.12570,-42.71832
27.61260,-43.30350
25.41365,-41.54796
21.76966,-40.37759
18.06285,-39.20723
11.96860,-36.28131
-3.92671,-33.35540
-12.09426,-31.01467
-20.57595,-29.84431
-40.49220,-27.50358
-35.02623,-18.72584
-26.92150,-5.85182
-22.52359,0.00000
-21.07856,2.34073
-14.85866,8.77774
-8.32462,12.87402
5.30891,23.40730
16.24086,30.42949
19.63354,35.11095
23.52883,39.20723
26.67020,46.22942
29.68591,55.00716
31.69638,61.44416
33.39272,69.05153
34.71209,77.82927
35.90581,87.19219
37.16236,101.23657
38.85869,122.88833
40.55503,148.63636
39.92676,105.33285
38.98435,50.91088
38.79587,40.37759
38.23042,22.23694
37.66498,5.85182
36.84822,-9.94810
35.90581,-18.72584
34.64926,-28.67394
33.83251,-32.18504
31.57073,-36.86650
28.55501,-40.37759
25.97909,-40.37759
18.62830,-37.45168
11.27750,-35.11095
1.85341,-33.35540
-6.37697,-31.01467
-24.97386,-29.25913
-36.03147,-29.84431
-40.49220,-29.25913
-36.59691,-21.06657
-31.82204,-14.62956
-27.10999,-6.43701
-22.58642,0.00000
-14.67018,8.19255
-3.80105,15.21475
3.61257,21.65175
11.46598,26.33321
17.05762,30.42949
21.76966,35.69613
26.35606,43.88869
29.37177,52.08124
32.13617,60.85898
34.02099,69.05153
35.27754,76.65891
36.53408,87.77737
37.72780,99.48102
38.92152,113.52541
39.61262,123.47351
40.61786,138.68825
40.36655,118.20687
40.17807,98.89584
39.86393,80.17000
39.42414,63.19971
39.04718,50.91088
38.79587,40.37759
37.85346,12.87402
37.09953,-3.51109
36.34560,-12.87402
35.40319,-21.65175
34.33513,-29.25913
33.20424,-33.35540
30.87963,-37.45168
29.05763,-39.20723
26.73302,-39.79241
17.81154,-37.45168
7.88483,-34.52577
-5.24608,-31.59985
-17.43458,-31.01467
-34.52361,-29.84431
-40.61786,-28.67394
-36.59691,-20.48139
-35.02623,-19.89621
-31.75921,-14.04438
-26.98433,-7.02219
-22.46077,-0.58518
-14.73301,8.77774
-6.50263,14.04438
2.48168,20.48139
7.38221,22.82212
10.58640,25.74803
15.42411,29.25913
20.13615,34.52577
25.22517,41.54796
27.98957,47.98496
31.06811,56.17752
32.89010,62.61453
34.52361,70.22190
36.15712,81.34037
37.60215,94.21438
38.73304,106.50322
41.49744,144.54008
44.01053,186.67322

File: braces/force_displacement/Wakabayashi_SOC3.csv
Displacement [mm],Force [kN]
0.00000,0.00000
-2.61811,-74.43154
-3.36615,-66.55055
-4.06743,-59.54523
-4.95571,-52.97774
-6.12451,-47.28592
-7.34007,-42.90759
-8.69588,-38.96710
-10.05168,-36.34010
-12.01527,-32.83744
-13.93210,-30.21045
-15.61517,-28.89695
-14.53988,-24.51862
-11.45424,-13.57281
-9.77117,-5.25399
-8.32186,2.62700
-6.59203,14.01064
-5.37648,23.20513
-4.16093,33.27528
-3.22589,42.46976
-2.29085,54.72907
-1.49606,67.42622
-0.32726,95.44750
0.56102,124.78228
1.58957,151.92790
2.47786,175.13303
3.36615,192.64633
4.20768,207.09481
5.23623,218.47845
6.31152,225.48378
7.66733,229.86210
15.19441,229.86210
15.70868,225.04594
15.47492,193.52200
15.24116,161.56022
14.82039,79.24770
14.35287,31.08611
14.02561,-8.31882
13.46458,-42.03193
13.23082,-51.22641
13.04381,-54.29124
12.81005,-55.60474
11.73476,-56.48040
10.84647,-53.85341
9.16340,-47.28592
7.76083,-43.34542
5.65699,-38.96710
4.25443,-35.90227
2.52461,-33.71311
0.32726,-31.08611
-3.08563,-28.45912
-7.71408,-26.26995
-11.36074,-24.51862
-15.52167,-22.32946
-10.47245,-11.82148
-4.86221,0.87567
1.49606,17.51330
5.46999,30.64828
7.85434,40.71843
9.16340,48.16158
10.28544,57.79390
11.36074,69.61538
12.57629,88.88001
13.88535,118.65263
14.86714,144.92258
15.14765,147.11174
14.82039,88.00435
13.93210,36.77794
13.23082,9.63232
12.81005,-3.50266
12.20228,-11.82148
11.50100,-17.95114
10.70621,-21.45380
9.44391,-24.51862
7.66733,-28.02128
5.65699,-28.02128
0.60778,-28.02128
-2.01034,-25.83212
-6.40503,-24.51862
-15.47492,-22.32946
-10.93997,-13.13498
-5.37648,-0.43783
1.12205,16.19981
5.14272,28.89695
7.66733,38.96710
8.97639,45.53459
10.23869,53.41557
11.64125,64.79922
12.62304,76.62070
13.55809,94.13400
14.30612,111.20947
15.14765,134.41460
14.82039,91.50701
14.39962,63.04789
13.93210,42.46976
13.46458,19.70247
12.85680,0.43783
12.34253,-7.44315
11.73476,-12.25931
11.22048,-16.19981
10.23869,-20.14030
9.77117,-21.45380
8.74263,-23.64296
7.66733,-24.08079
5.28298,-24.08079
-5.51674,-22.76729
-10.47245,-22.76729
-16.31645,-20.57813
-12.48279,-16.63764
-9.39716,-10.07015
-5.98426,-2.18916
0.74803,14.44847
4.76871,26.26995
7.43357,35.90227
8.78938,42.03193
10.28544,50.35075
11.64125,60.85873
12.81005,75.30720
13.79185,91.50701
14.72689,115.14997
15.10090,126.97145
14.82039,92.38267
14.68013,76.18287
14.11911,50.35075
13.55809,30.21045
13.13732,17.07547
12.76330,6.12966
12.38928,-0.43783
11.73476,-6.56749
10.89322,-11.82148
9.81792,-16.19981
8.83613,-19.70247
8.04135,-21.01596
6.49853,-22.32946
3.64666,-21.89163
-5.56349,-18.82680
-15.00740,-17.51330
-23.14225,-18.38897
-23.14225,-18.38897
-17.85927,-10.94581
-11.73476,-4.37833
-5.98426,2.18916
-1.96358,7.88099
0.32726,13.57281
4.16093,23.64296
6.91930,32.39961
8.50887,38.52927
10.14519,47.28592
11.50100,58.23173
12.81005,72.24237
13.69834,87.12868
15.00740,112.52297
16.64372,148.86308
17.43850,166.81421
18.18653,181.26269
18.98132,195.71116
20.00986,210.59747
20.80465,218.47845
21.83319,225.04594
23.18900,228.54860
30.99659,228.98644
30.57582,155.86840
29.78104,74.43154
29.31352,14.01064
28.98625,-17.95114
28.84599,-33.27528
28.65899,-42.46976
28.47198,-47.72375
28.19147,-51.22641
27.86420,-51.22641
27.16292,-51.66424
26.36814,-49.47508
25.10583,-45.53459
23.56302,-42.03193
22.25396,-39.40493
20.80465,-36.77794
18.98132,-34.15094
16.83073,-31.52395
15.42817,-30.21045
13.41783,-27.58345
11.22048,-26.26995
9.81792,-24.95646
4.53495,-21.45380
-2.66487,-19.26463
-9.02314,-19.70247
-21.36567,-18.82680
-23.18900,-17.51330
-19.07482,-11.82148
-12.81005,-5.69182
-6.45178,1.31350
0.18701,8.31882
5.93751,16.19981
10.70621,21.89163
15.61517,28.45912
19.07482,35.46444
21.08516,41.59409
22.90849,47.72375
24.73182,57.35607
26.18113,69.61538
27.20967,81.87469
28.33172,102.01499
29.26676,122.15529
30.24856,144.48475
30.57582,148.42524
30.48232,133.10110
29.82779,74.43154
29.31352,43.34542
28.84599,25.83212
28.19147,8.31882
27.67719,-1.75133
26.97591,-10.07015
26.22788,-14.88631
25.01233,-19.70247
23.46951,-22.32946
21.97345,-23.64296
15.80218,-24.08079
11.08023,-22.76729
5.00247,-21.45380
-5.84400,-19.70247
-15.98919,-17.95114
-23.09550,-18.82680
-19.07482,-12.25931
-13.32433,-5.25399
-6.73229,0.87567
3.17914,12.25931
10.00493,20.14030
13.18407,24.08079
16.31645,28.89695
18.70081,33.27528
20.85140,39.40493
23.14225,45.53459
23.93703,49.03725
25.57335,57.79390
26.60190,65.23705
27.67719,77.05853
28.65899,88.88001
29.64078,110.33381
30.43556,127.40928
30.10830,94.57184
29.73428,73.55587
29.36027,49.03725
28.93950,31.96178
28.33172,17.07547
27.95771,9.63232
27.58369,3.94049
26.97591,-3.06483
26.18113,-9.19448
25.47985,-12.69714
24.40455,-16.19981
23.32926,-18.38897
21.92670,-20.14030
20.24362,-20.57813
15.24116,-21.89163
5.51674,-22.32946
-5.46999,-19.26463
-23.14225,-17.07547
-19.40209,-12.25931
-14.58663,-7.44315
-8.92964,-1.75133
-0.70128,7.44315
6.82579,15.76197
12.57629,22.32946
16.08269,27.58345
18.37354,32.39961
20.57089,37.65360
22.86174,43.78326
23.79678,47.28592
25.57335,55.60474
26.60190,62.61006
27.81745,74.86937
28.56548,85.37735
29.64078,104.64199
30.48232,119.52829
29.92129,82.75036
29.64078,62.17223
29.12651,40.28060
28.56548,24.51862
28.05121,14.01064
27.67719,8.31882
27.20967,2.18916
26.55515,-3.94049
25.85387,-8.75665
24.96558,-12.25931
23.84353,-16.19981
22.34746,-18.82680
20.80465,-19.26463
15.80218,-21.45380
5.84400,-21.01596
-24.59156,-18.38897
-30.94984,-17.51330
-21.97345,-4.81616
-13.41783,6.56749
-3.36615,19.70247
2.89863,29.33478
6.59203,37.65360
6.63879,0.43783

File: braces/force_displacement/Wakabayashi_SOM1.csv
Displacement [mm],Force [kN]
0.0000,0.0000
1.9500,236.0752
2.2521,245.3252
2.4169,247.7382
2.6915,244.1186
3.3507,230.8470
4.0922,215.9666
5.1908,191.0319
6.4267,164.0863
6.9211,153.6299
7.6627,142.3690
8.5690,132.7169
9.4204,125.4778
10.7936,115.0213
12.9634,104.1627
15.6549,94.9127
17.1105,91.2931
19.2528,86.8692
20.9831,84.4562
23.9218,80.0323
28.4260,74.8041
31.8866,71.5867
34.9351,68.7715

File: braces/force_displacement/Wakabayashi_SOM2.csv
Displacement [mm],Force [kN]
0.0000,-0.7843
0.8196,112.5473
1.4753,160.3897
1.9124,152.5466
2.7320,129.0176
3.7155,103.9200
4.5351,85.8810
5.6825,73.7243
7.4310,61.5677
9.5619,53.7247
14.5341,42.3523
19.7794,36.8622
29.4506,30.5878
38.3022,26.6663
51.3064,20.3918
51.3064,20.3918

File: braces/force_displacement/Wakabayashi_SOM3.csv
Displacement [mm],Force [kN]
-0.075834579,0.343216872
0.758345786,103.9947122
1.289187837,105.0243628
1.744195309,102.2786278
2.123368202,87.17708546
3.033383146,72.76197684
4.095067246,62.12225381
5.611758819,51.48253078
6.67344292,45.99106083
8.417638229,41.18602463
10.69267559,36.72420529
14.48440452,31.23273534
19.11031382,28.83021724
27.14877915,25.39804852
36.24892859,22.99553042
51.87085179,20.59301231
76.28958611,18.53371108
