Repository: RESSLab-Team/resslab-hub-data

# Steel braces database

Cyclic and monotonic tests on steel braces (HSS, pipe, W and other shapes) with their gusset plate details, material properties, buckling parameters and the measured force-displacement response.

## Contents

| Path | Contents |
| --- | --- |
| `steel_braces.csv` | Main table, one row per brace test. |
| `steel_braces_data_dictionary.csv` | Data dictionary: name, description, symbol, unit, type, example and nullability of every column of the main table. It is the single reference for what each column expects, so it is not repeated here. |
| `force_displacement/` | Measured force-displacement hysteresis, one CSV per test. |

File: braces/force_displacement/Wakabayashi_SPC1.csv
Displacement [mm],Force [kN]
0.000000,0.000000
-0.273695,-19.005131
-0.583089,-38.848724
-0.773485,-51.425648
-0.904382,-58.692316
-1.023380,-65.400009
-1.142378,-70.151292
-1.285175,-74.064113
-1.439872,-77.138473
-1.606469,-79.094883
-1.832564,-80.212832
-2.130058,-79.933345
-2.617949,-78.256422
-3.046340,-76.579498
-3.677028,-74.064113
-4.307716,-72.387190
-4.914604,-70.430779
-5.188299,-69.592318
-5.235898,-68.753856
-4.867005,-48.630776
-4.188718,-16.489746
-3.879324,-2.515385
-3.569930,7.825642
-3.236737,18.725644
-2.844044,30.464107
-2.391853,41.643596
-1.915863,50.307700
-1.499371,57.015393
-1.059079,63.164112
-0.547389,69.033343
-0.023800,73.784626
0.618788,79.653858
1.320874,84.964115
2.022960,88.597449
2.653648,90.833346
3.046340,91.392321
4.129219,92.510270
4.986002,93.069244
5.223998,93.069244
5.188299,87.758987
4.521912,49.469238
3.915023,17.048720
3.522331,-0.279487
3.177238,-13.135899
2.677448,-30.184620
2.356154,-38.848724
1.689767,-51.146161
1.427972,-54.779495
0.999580,-59.810265
0.499790,-64.561548
0.023800,-66.797445
-0.511690,-68.194882
-0.916282,-68.753856
-1.606469,-67.915394
-2.939243,-66.238471
-4.379114,-62.884624
-5.093100,-61.487188
-5.247797,-59.810265
-4.950303,-48.630776
-4.212518,-20.123080
-3.736527,-4.751283
-3.260536,9.502565
-2.855944,20.123080
-2.427553,29.905133
-1.987261,37.451287
-1.416072,45.835904
-0.606888,55.058982
0.416492,64.282061
1.487471,72.107703
2.891643,80.492319
3.926923,85.523089
5.057401,86.082064
5.235898,85.243602
5.200198,80.771806
4.926504,64.841035
4.474312,39.128211
4.022121,16.769233
3.391434,-10.341027
3.117739,-19.843593
2.867844,-28.228209
2.594149,-35.494877
2.260956,-42.202570
1.987261,-46.674366
1.665967,-51.146161
1.320874,-55.338469
1.106678,-57.294880
0.583089,-59.810265
0.368893,-60.928214
-0.130897,-61.766676
-0.380793,-62.605137
-1.094779,-62.046163
-2.534650,-60.648727
-4.236317,-58.133342
-4.997902,-56.456418
-5.200198,-56.456418
-5.271597,-55.338469
-4.640909,-34.376928
-4.022121,-15.092310
-3.284336,5.589744
-2.927343,14.253848
-2.522751,23.756414
-1.951562,33.538466
-1.558870,38.848724
-0.987681,45.276930
-0.059499,53.102572
1.047180,61.766676
1.963462,67.635907
3.010641,73.505139
3.915023,78.535909
4.831305,82.448730
5.093100,83.287191
5.247797,83.287191
5.188299,77.976934
4.557611,41.923083
4.081620,18.446156
3.724627,2.235898
3.224837,-17.887182
2.939243,-27.669235
2.534650,-36.892313
1.915863,-47.792315
1.511270,-51.705136
1.320874,-53.382059
1.047180,-55.058982
0.785385,-55.897444
0.523590,-57.015393
0.118998,-57.574367
-0.487890,-58.133342
-1.142378,-58.133342
-1.808765,-57.294880
-2.748846,-56.176931
-3.855525,-55.338469
-4.700408,-53.661546
-5.021702,-53.382059
-5.223998,-52.543597
-4.486212,-27.389748
-3.772226,-8.664104
-3.379534,2.794872
-2.974942,12.017950
-2.617949,19.843593
-2.237156,26.551286
-1.892063,32.141030
-1.427972,37.730775
-0.844883,43.320519
-0.154697,49.189751
0.499790,53.941033
1.594569,61.487188
2.689347,67.635907
3.891224,74.064113
4.724208,77.697447
5.045501,78.256422
5.271597,78.256422
5.259697,77.976934
5.128800,68.753856
4.688508,46.394878
3.879324,4.192308
3.462832,-10.900002
3.308135,-16.489746
3.010641,-26.271799
2.677448,-34.935902
2.106259,-44.438468
1.832564,-47.233340
1.499371,-49.469238
1.094779,-51.984623
0.523590,-53.941033
-0.404592,-54.779495
-1.606469,-54.220521
-3.796026,-52.543597
-6.711469,-48.910263
-8.520233,-46.674366
-10.459895,-42.761545
-9.281818,-21.241029
-8.448835,-8.384617
-7.461154,6.428206
-6.473473,17.607695
-5.235898,27.669235
-4.153019,34.656415
-2.867844,41.643596
-1.618368,46.953853
-0.297494,52.264110
0.951981,57.015393
2.379953,62.325650
3.284336,64.841035
3.867424,64.841035
3.962622,62.884624
3.439033,38.289749
2.629849,1.117949

File: braces/force_displacement/Wakabayashi_SPC3.csv
Displacement [mm],Force [kN]
0.11105,-0.23437
-0.28873,-23.78874
-0.95502,-48.04622
-1.48806,-56.83517
-1.88784,-59.29607
-2.42087,-60.35074
-2.95391,-59.64763
-3.57578,-56.13205
-4.55302,-52.96803
-5.79677,-49.10090
-7.12936,-45.58532
-9.03941,-41.71818
-11.30481,-37.85105
-14.19209,-34.68703
-16.01330,-32.92924
-16.90169,-32.22612
-15.16932,-28.00743
-12.23762,-22.03095
-10.28316,-17.81226
-8.95057,-13.94512
-7.66240,-9.02331
-6.46306,-3.39839
-5.53025,1.87497
-4.28650,9.25769
-3.39811,16.99196
-2.42087,27.18713
-1.44364,38.78854
-0.46641,54.25708
0.46641,71.83496
1.48806,94.33466
2.42087,113.67033
3.35369,130.54510
4.37534,144.60741
5.17489,153.39635
5.97445,158.66972
6.95168,163.23997
7.97333,166.05243
11.21597,168.86489
16.81285,170.97424
16.76843,161.48218
16.14656,134.06068
14.94722,78.16300
13.92557,41.24944
12.94834,9.96080
11.92669,-18.51537
11.48249,-27.65587
10.90503,-31.52301
10.10548,-35.74170
7.88449,-36.79638
4.19766,-35.74170
0.73292,-33.63236
-5.70793,-29.76522
-9.79454,-28.00743
-13.57021,-26.95276
-15.92446,-25.89809
-17.03495,-24.84341
-11.83785,-18.86693
-5.39699,-9.37487
-0.68851,-0.23437
3.66462,14.17949
5.66351,23.67155
7.39588,33.86673
8.72847,43.35879
10.06106,56.71798
11.66017,74.99898
13.39254,100.66270
15.12490,126.32641
16.19098,140.38872
16.85727,147.77143
16.63517,131.95133
16.27982,115.42812
15.56910,83.43637
14.72513,52.14773
14.01441,25.42934
12.94834,-0.58593
12.14878,-12.53889
11.52691,-18.51537
10.86061,-22.73407
10.14990,-25.54653
9.21709,-27.30432
8.06217,-28.35899
6.19655,-29.41366
5.08605,-29.76522
-1.53248,-29.41366
-10.99387,-26.95276
-16.85727,-24.84341
-12.23762,-19.92160
-6.90726,-12.53889
-4.01998,-7.61708
-1.22154,-1.64060
3.17601,11.01548
5.39699,19.10130
7.30704,28.24180
8.81731,38.78854
10.68293,52.49929
12.41530,71.13185
13.65905,89.06129
14.81397,105.58450
15.92446,121.40460
16.63517,129.13887
16.32424,111.20943
15.92446,92.57687
15.34700,67.96783
14.59187,40.54632
13.21486,4.68744
12.37088,-7.61708
11.48249,-14.99980
10.59410,-19.92160
9.48360,-22.73407
7.88449,-25.54653
4.86396,-27.65587
-0.24431,-26.95276
-12.28204,-25.54653
-16.85727,-24.84341
-12.01553,-19.21849
-9.26150,-16.05447
-7.30704,-13.24201
-4.73070,-9.02331
-1.79900,-3.04683
0.59967,2.92965
2.73181,9.25769
4.99721,16.99196
7.04052,25.78090
8.50637,32.81205
9.97222,42.30411
11.21597,52.14773
12.28204,63.04602
13.74789,79.92079
15.48026,106.28762
16.67959,123.16239
16.41307,106.28762
15.88004,82.38169
15.30258,59.17888
14.45861,31.05427
13.57021,12.42171
13.21486,3.63276
12.59298,-4.80462
11.66017,-12.89045
10.81619,-17.81226
9.97222,-20.62472
9.17267,-22.03095
7.48472,-24.84341
5.53025,-25.89809
2.19877,-26.95276
-9.35034,-26.60120
-19.47803,-24.14030
-28.58407,-23.08562
-29.78340,-22.73407
-29.69456,-18.16382
-34.34974,-18.16382
-26.22983,-15.70291
-21.83228,-11.48422
-17.16821,-7.26553
-12.90392,-1.64060
-6.86284,4.68744
-2.37645,12.07015
1.04386,17.69507
4.37534,25.42934
6.72958,32.81205
8.37311,39.84321
9.52802,44.76502
11.52691,56.36642
12.94834,67.96783
14.54745,82.73325
17.21263,112.96722
19.21151,135.11535
20.67736,148.82610
22.00995,158.66972
23.03161,163.23997
23.87558,164.29464
24.40862,162.18530
24.71956,157.96660
24.89723,147.06832
25.69679,109.45164
26.71844,63.74913
27.87335,10.66392
27.96219,2.22653

File: braces/force_displacement/Wakabayashi_SPM1.csv
Displacement [mm],Force [kN]
0.06260,1.12650
1.87796,85.61370
3.06734,130.95517
3.69333,147.28937
4.25672,154.32997
4.88271,156.01971
8.20044,147.00774
13.45874,134.61629
17.27727,127.01244
21.47139,116.02910
26.85488,104.20089
32.36357,94.90730
36.24470,89.83806
42.56718,82.79746
48.70186,78.00986
55.33733,73.78550
61.78501,69.56113
70.23584,65.61840
81.87922,60.83079

File: braces/force_displacement/Wakabayashi_SPM3.csv
Displacement [mm],Force [kN]
0.09089,0.58841
1.45432,63.84239
1.90879,65.90182
1.99969,65.90182
2.18148,65.31341
2.63595,62.95977
4.09027,55.89886
5.45370,51.19159
7.99875,45.30750
11.27097,39.71761
15.17945,35.89295
18.63346,32.95091
22.08747,30.89148
28.63190,28.24364
38.08498,25.89000
40.72093,24.71318
47.90163,24.12477
54.17338,22.94795
59.26349,22.94795
61.35408,21.47693

File: braces/force_displacement/Walpole_W1.csv
Displacement [mm],Force [kN]
-7.183908e-01,2.806000e+01
2.873563e+00,8.395700e+02
-3.735632e+00,-7.014400e+02
3.017241e+00,1.051080e+03
4.310345e+00,1.197840e+03
4.310345e+00,9.172700e+02
3.735632e+00,6.884900e+02
2.298851e+00,4.251800e+02
1.724138e+00,1.920900e+02
-4.310345e-01,-1.100700e+02
-2.873563e+00,-8.136700e+02
-4.885057e+00,-1.137410e+03
-5.316092e+00,-8.179900e+02
-5.316092e+00,-5.374100e+02
-4.022989e+00,-2.654700e+02
-2.298851e+00,7.122000e+01
1.293103e+00,7.014400e+02
4.310345e+00,1.232370e+03
5.459770e+00,1.284170e+03
8.045977e+00,1.297120e+03
6.609195e+00,6.841700e+02
4.885057e+00,2.438800e+02
2.729885e+00,-1.489200e+02
5.747126e-01,-5.158300e+02
-1.005747e+00,-8.309400e+02
-2.442529e+00,-1.020860e+03
-6.034483e+00,-1.249640e+03
-5.459770e+00,-5.546800e+02
-1.005747e+01,-3.733800e+02
-8.189655e+00,-2.266200e+02
-6.034483e+00,-4.101000e+01
-2.011494e+00,1.705000e+02
2.298851e+00,4.295000e+02
1.867816e+00,4.208600e+02
4.022989e+00,7.618700e+02
6.321839e+00,1.042450e+03
7.327586e+00,1.141730e+03
8.333333e+00,1.228060e+03
1.135057e+01,1.279860e+03
9.913793e+00,9.474800e+02
8.908046e+00,5.676300e+02
6.896552e+00,1.834500e+02
6.609195e+00,-1.079000e+01
5.172414e+00,-2.309400e+02
3.735632e+00,-3.906500e+02
2.729885e+00,-5.546800e+02
-4.166667e+00,-3.949600e+02
-7.327586e+00,-3.259000e+02
-1.135057e+01,-2.568300e+02
-1.479885e+01,-2.438800e+02
-1.163793e+01,-1.100700e+02
-3.448276e+00,9.712000e+01
3.304598e+00,4.424500e+02
5.890805e+00,6.237400e+02
8.908046e+00,8.611500e+02
1.135057e+01,1.055400e+03
1.408046e+01,1.202160e+03
1.250000e+01,6.971200e+02
7.902299e+00,-2.309400e+02
6.752874e+00,-3.777000e+02
4.741379e+00,-4.036000e+02
-5.603448e+00,-3.043200e+02
-1.206897e+01,-2.438800e+02
-8.333333e+00,-6.259000e+01
6.609195e+00,4.640300e+02
1.135057e+01,8.050400e+02
1.666667e+01,1.146040e+03
1.997126e+01,1.297120e+03
2.902299e+01,1.310070e+03
2.787356e+01,7.661900e+02
2.557471e+01,2.525200e+02
2.284483e+01,-1.187100e+02
2.112069e+01,-3.647500e+02
1.968391e+01,-4.251800e+02
1.379310e+01,-3.777000e+02
1.580460e+00,-2.482000e+02
-1.925287e+01,-1.877700e+02
-2.988506e+01,-1.661900e+02
-8.764368e+00,9.281000e+01
3.017241e+00,1.834500e+02
1.034483e+01,2.697800e+02
1.609195e+01,4.079100e+02
2.140805e+01,5.892100e+02
2.658046e+01,8.482000e+02
3.247126e+01,1.171940e+03
3.462644e+01,1.297120e+03
3.821839e+01,1.348920e+03
4.252874e+01,1.366190e+03
4.439655e+01,1.379140e+03
4.339080e+01,9.388500e+02
4.080460e+01,3.906500e+02
3.864943e+01,1.079000e+01
3.577586e+01,-3.259000e+02
3.347701e+01,-3.906500e+02
2.744253e+01,-3.431700e+02
2.083333e+01,-2.741000e+02
1.350575e+01,-2.482000e+02
2.873563e+00,-2.050400e+02
-1.048851e+01,-1.791400e+02
-2.787356e+01,-1.446000e+02
-4.525862e+01,-1.402900e+02
-3.807471e+01,-6.691000e+01
-2.729885e+01,1.511000e+01
-1.695402e+01,7.122000e+01
-4.597701e+00,1.230200e+02
6.321839e+00,1.791400e+02
1.393678e+01,2.136700e+02
2.313218e+01,300
2.974138e+01,3.992800e+02
3.491379e+01,5.503600e+02
3.922414e+01,7.489200e+02
4.195402e+01,9.086300e+02
4.741379e+01,1.167630e+03
5.043103e+01,1.323020e+03
5.143678e+01,1.374820e+03
5.704023e+01,1.422300e+03
5.962644e+01,1.443880e+03
5.890805e+01,1.193530e+03
5.804598e+01,8.352500e+02
5.632184e+01,4.985600e+02
5.445402e+01,1.359700e+02
5.186782e+01,-2.007200e+02
4.985632e+01,-3.345300e+02
4.841954e+01,-3.820100e+02
4.310345e+01,-3.561200e+02
2.974138e+01,-2.309400e+02
2.112069e+01,-2.136700e+02
1.321839e+01,-1.791400e+02
1.724138e+00,-1.661900e+02
-6.034483e+01,-1.100700e+02
-6.034483e+01,-1.100700e+02
-3.821839e+01,2.806000e+01
-2.399425e+01,6.691000e+01
-1.724138e+00,1.316500e+02
1.997126e+01,1.877700e+02
2.715517e+01,2.309400e+02
3.764368e+01,3.172700e+02
4.612069e+01,4.554000e+02
5.215517e+01,6.884900e+02
6.063218e+01,1.089930e+03
6.508621e+01,1.348920e+03
6.867816e+01,1.443880e+03
7.284483e+01,1.465470e+03
7.543103e+01,1.495680e+03
7.126437e+01,4.812900e+02
6.853448e+01,2.374000e+01
6.681034e+01,-2.611500e+02
6.508621e+01,-3.647500e+02
6.364943e+01,-3.733800e+02
5.732759e+01,-3.474800e+02
4.640805e+01,-2.482000e+02
3.606322e+01,-2.050400e+02
2.887931e+01,-1.748200e+02
1.580460e+01,-1.661900e+02
-7.413793e+01,-1.143900e+02
-7.413793e+01,-1.143900e+02
-4.913793e+01,3.237000e+01
-3.577586e+01,5.396000e+01
2.916667e+01,2.093500e+02
4.209770e+01,2.525200e+02
5.416667e+01,3.345300e+02
6.091954e+01,4.683500e+02
6.767241e+01,6.884900e+02
7.298851e+01,9.474800e+02
7.658046e+01,1.163310e+03
8.189655e+01,1.409350e+03
8.419540e+01,1.491370e+03
8.678161e+01,1.504320e+03
9.094828e+01,1.534530e+03
9.066092e+01,1.439570e+03
9.037356e+01,8.784200e+02
8.965517e+01,6.021600e+02
8.606322e+01,2.352500e+02
8.347701e+01,-1.079000e+01
8.103448e+01,-2.611500e+02
7.859195e+01,-3.647500e+02
7.859195e+01,-3.647500e+02
6.867816e+01,-3.043200e+02
6.005747e+01,-2.438800e+02
5.459770e+01,-2.007200e+02
4.913793e+01,-1.661900e+02
2.643678e+01,-1.532400e+02
-7.428161e+01,-1.014400e+02
-5.057471e+01,3.237000e+01
-2.945402e+01,6.691000e+01
-1.364943e+01,1.014400e+02
1.867816e+00,1.489200e+02
4.080460e+01,1.920900e+02
5.387931e+01,2.438800e+02
6.681034e+01,3.345300e+02
7.341954e+01,4.208600e+02
7.945402e+01,5.676300e+02
8.390805e+01,7.446000e+02
8.807471e+01,9.345300e+02
8.951149e+01,9.863300e+02
8.721264e+01,6.410100e+02
8.635057e+01,4.208600e+02
8.505747e+01,1.920900e+02
8.132184e+01,-5.396000e+01
7.399425e+01,-1.618700e+02
5.244253e+01,-1.575500e+02
-7.040230e+00,-1.316500e+02
-8.951149e+01,-1.057600e+02
-6.566092e+01,-6.470000e+00
-4.123563e+01,3.237000e+01
-6.034483e+00,1.100700e+02
3.563218e+01,2.007200e+02
5.129310e+01,2.093500e+02
6.206897e+01,2.654700e+02
6.652299e+01,3.129500e+02
6.982759e+01,3.172700e+02
7.686782e+01,4.165500e+02
8.146552e+01,5.503600e+02
8.606322e+01,6.841700e+02
8.836207e+01,8.093500e+02
8.936782e+01,8.741000e+02
9.051724e+01,7.705000e+02
8.836207e+01,4.899300e+02
8.821839e+01,4.812900e+02

File: braces/force_displacement/Walpole_W2.csv
Displacement [mm],Force [kN]
3.470541e-01,0
1.880549e+00,9.376700e+02
-2.154964e+00,-1.029390e+03
7.506053e-01,3.006600e+02
1.638418e+00,7.491100e+02
2.203390e+00,1.003910e+03
2.768362e+00,1.182270e+03
3.494754e+00,1.268910e+03
5.108959e+00,1.268910e+03
6.077482e+00,1.253620e+03
4.947538e+00,6.930600e+02
3.252623e+00,3.771000e+02
2.364810e+00,7.644000e+01
1.799839e+00,-2.649900e+02
9.120258e-01,-5.096000e+02
5.084746e-01,-6.522900e+02
-2.179177e-01,-7.949800e+02
-3.793382e-01,-7.898800e+02
-1.347861e+00,-6.115200e+02
-1.993543e+00,-3.923900e+02
-2.316384e+00,-2.089400e+02
-1.670702e+00,-5.100000e+00
-6.214689e-01,1.681700e+02
2.687651e+00,7.134400e+02
6.723164e+00,1.070160e+03
9.548023e+00,1.202660e+03
1.132365e+01,1.268910e+03
1.390638e+01,1274
1.495561e+01,1.258710e+03
1.414851e+01,8.306500e+02
1.277643e+01,1.325000e+02
1.148507e+01,-4.178700e+02
1.059726e+01,-5.452700e+02
9.548023e+00,-6.064300e+02
7.126715e+00,-6.064300e+02
4.463277e+00,-5.503700e+02
1.638418e+00,-4.535500e+02
-2.800646e+00,-3.771000e+02
-5.867635e+00,-3.516200e+02
-9.903148e+00,-2.955700e+02
-8.773204e+00,-2.089400e+02
-6.029056e+00,-4.077000e+01
-1.428571e+00,1.375900e+02
3.494754e+00,3.159500e+02
9.063761e+00,5.503700e+02
1.180791e+01,7.287300e+02
1.576271e+01,9.784300e+02
1.907183e+01,1.156790e+03
2.173527e+01,1.289290e+03
2.375303e+01,1.304580e+03
2.633575e+01,1.335160e+03
2.657789e+01,1.136410e+03
2.625504e+01,8.561300e+02
2.520581e+01,6.166200e+02
2.415658e+01,3.261400e+02
2.238095e+01,-5.100000e+00
2.108959e+01,-2.599000e+02
1.979822e+01,-4.433500e+02
1.866828e+01,-5.197900e+02
1.689266e+01,-5.452700e+02
1.366425e+01,-4.943100e+02
6.158192e+00,-3.618200e+02
-2.179177e-01,-2.853800e+02
-6.271186e+00,-2.599000e+02
-1.272801e+01,-2.548000e+02
-1.401937e+01,-2.293200e+02
-8.127522e+00,-1.019000e+01
-2.639225e+00,1.070200e+02
5.916061e+00,2.599000e+02
1.285714e+01,3.923900e+02
1.979822e+01,6.624800e+02
2.835351e+01,1.146600e+03
3.101695e+01,1.263810e+03
3.359968e+01,1.345350e+03
3.731235e+01,1.396310e+03
3.650525e+01,9.478600e+02
3.489104e+01,3.006600e+02
3.287328e+01,-5.100000e+00
3.133979e+01,-3.312400e+02
2.972559e+01,-4.790300e+02
2.851493e+01,-5.197900e+02
2.625504e+01,-5.096000e+02
2.343019e+01,-4.535500e+02
1.761905e+01,-3.465300e+02
1.237288e+01,-3.159500e+02
6.642454e+00,-2.700900e+02
-8.635997e-01,-2.344200e+02
-8.046812e+00,-2.089400e+02
-1.942696e+01,-1.732600e+02
-1.668281e+01,-9.682000e+01
-1.167877e+01,-1.019000e+01
-7.885391e+00,8.154000e+01
-4.334140e+00,1.274000e+02
3.252623e+00,2.089400e+02
9.225182e+00,2.599000e+02
1.600484e+01,3.516200e+02
2.076675e+01,4.229700e+02
2.794996e+01,6.471900e+02
3.174334e+01,8.510300e+02
3.674738e+01,1.105830e+03
4.013721e+01,1.279100e+03
4.247780e+01,1.386120e+03
4.538337e+01,1.437080e+03
4.788539e+01,1.452360e+03
4.643261e+01,7.745900e+02
4.473769e+01,4.025800e+02
4.336562e+01,5.606000e+01
4.158999e+01,-1.681700e+02
4.029863e+01,-3.822000e+02
3.876513e+01,-4.739300e+02
3.626312e+01,-4.739300e+02
2.730428e+01,-3.567200e+02
2.117030e+01,-2.955700e+02
8.983051e+00,-2.344200e+02
-1.025020e+00,-2.038400e+02
-2.281679e+01,-1.681700e+02
-2.588378e+01,-1.528800e+02
-1.498789e+01,5.100000e+00
-9.257466e+00,7.134000e+01
8.983051e+00,1.936500e+02
1.737692e+01,2.599000e+02
2.883777e+01,3.923900e+02
3.723164e+01,5.707500e+02
4.384988e+01,8.765100e+02
4.853107e+01,1.131310e+03
5.280872e+01,1.345350e+03
5.684423e+01,1.472750e+03
6.031477e+01,1.503320e+03
6.112187e+01,1.498230e+03
5.950767e+01,9.274700e+02
5.635997e+01,5.096000e+01

File: braces/force_displacement/Walpole_W3.csv
Displacement [mm],Force [kN]
2.252615e-01,1.570000e+01
3.266291e+00,9.618800e+02
3.266291e+00,9.618800e+02
-2.815768e+00,-9.125600e+02
-6.436042e-02,2.466000e+01
3.700724e+00,1.078480e+03
4.569590e+00,1.186100e+03
5.872888e+00,1.235430e+03
5.728077e+00,1.248880e+03
5.148833e+00,8.228700e+02
3.555913e+00,4.372200e+02
1.818182e+00,2.915000e+01
1.383749e+00,-1.591900e+02
5.148833e-01,-3.116600e+02
-2.091714e-01,-500
-7.884151e-01,-7.197300e+02
-1.657281e+00,-8.318400e+02
-2.815768e+00,-1.078480e+03
-3.829445e+00,-1.195070e+03
-5.567176e+00,-1.100900e+03
-4.698311e+00,-7.331800e+02
-2.960579e+00,-1.905800e+02
-1.222848e+00,2.533600e+02
2.252615e-01,6.076200e+02
1.528560e+00,8.587400e+02
3.845535e+00,1.096410e+03
5.148833e+00,1.266820e+03
8.189863e+00,1.266820e+03
8.479485e+00,1.266820e+03
8.479485e+00,1.056050e+03
7.465809e+00,7.331800e+02
5.583266e+00,2.937200e+02
4.135157e+00,-6.502000e+01
2.976669e+00,-3.789200e+02
1.962993e+00,-6.210800e+02
5.148833e-01,-8.318400e+02
-1.078037e+00,-9.708500e+02
-3.105390e+00,-1.051570e+03
-8.463395e+00,-9.080700e+02
-8.463395e+00,-6.704000e+02
-6.870475e+00,-2.443900e+02
-4.843121e+00,1.009000e+02
-2.815768e+00,3.654700e+02
-1.078037e+00,6.076200e+02
1.238938e+00,8.363200e+02
4.859212e+00,1.123320e+03
7.465809e+00,1.230940e+03
9.203540e+00,1.280270e+03
1.166533e+01,1.293720e+03
1.166533e+01,1.056050e+03
1.021722e+01,6.614300e+02
8.334674e+00,1.905800e+02
6.017699e+00,-3.116600e+02
3.990346e+00,-6.524700e+02
2.252615e+00,-8.094200e+02
3.700724e-01,-9.170400e+02
-3.105390e+00,-9.349800e+02
-8.028962e+00,-8.497800e+02
-1.150442e+01,-7.376700e+02
-1.208367e+01,-6.031400e+02
-1.063556e+01,-3.475300e+02
-6.580853e+00,1.636800e+02
-3.105390e+00,4.461900e+02
1.528560e+00,7.511200e+02
5.004023e+00,9.708500e+02
9.203540e+00,1.154710e+03
1.267900e+01,1.235430e+03
1.456154e+01,1.284750e+03
1.485117e+01,1.096410e+03
1.296862e+01,5.583000e+02
1.094127e+01,8.296000e+01
9.782784e+00,-1.816100e+02
7.610619e+00,-4.820600e+02
6.452132e+00,-6.121100e+02
4.859212e+00,-7.376700e+02
8.045052e-01,-8.094200e+02
-3.250201e+00,-7.825100e+02
-7.884151e+00,-7.107600e+02
-1.555913e+01,-5.717500e+02
-8.318584e+00,1.591900e+02
-3.684634e+00,4.103100e+02
1.238938e+00,6.659200e+02
6.452132e+00,8.677100e+02
1.296862e+01,1.087440e+03
1.847144e+01,1.230940e+03
2.296058e+01,1.302690e+03
2.600161e+01,1.302690e+03
3.005632e+01,1.293720e+03
2.962188e+01,9.349800e+02
2.846340e+01,5.493300e+02
2.600161e+01,1.009000e+02
2.339501e+01,-3.430500e+02
2.194690e+01,-5.403600e+02
1.948512e+01,-6.390100e+02
1.745776e+01,-7.107600e+02
1.383749e+01,-7.556100e+02
1.065165e+01,-7.421500e+02
5.004023e+00,-6.659200e+02
-3.829445e+00,-5.448400e+02
-1.078037e+01,-4.686100e+02
-2.106195e+01,-3.789200e+02
-2.685438e+01,-3.430500e+02
-2.975060e+01,-3.340800e+02
-2.975060e+01,-2.488800e+02
-2.569590e+01,-1.143500e+02
-2.019308e+01,8.744000e+01
-1.671762e+01,1.681600e+02
-3.829445e+00,4.013500e+02
-8.173773e+00,3.251100e+02
5.438455e+00,5.493300e+02
1.745776e+01,8.094200e+02
2.860821e+01,1.056050e+03
3.642800e+01,1.226460e+03
4.062751e+01,1.302690e+03
4.323411e+01,1.307170e+03
4.555109e+01,1.289240e+03
4.526146e+01,1.132290e+03
4.424779e+01,8.318400e+02
4.048270e+01,2.915000e+01
3.874497e+01,-2.488800e+02
3.657281e+01,-4.506700e+02
3.367659e+01,-5.762300e+02
3.078037e+01,-6.479800e+02
2.773934e+01,-6.614300e+02
2.310539e+01,-6.300400e+02
1.600965e+01,-5.313900e+02
1.094127e+00,-3.834100e+02
-1.469027e+01,-3.116600e+02
-2.844730e+01,-2.668200e+02
-4.510056e+01,-2.264600e+02
-4.553500e+01,-2.264600e+02
-4.539019e+01,-1.905800e+02
-4.350764e+01,-1.412600e+02
-3.930813e+01,-9.193000e+01
-3.525342e+01,2.240000e+00
-2.323411e+01,1.591900e+02
-1.106999e+01,2.533600e+02
-4.119067e+00,3.071700e+02
8.045052e+00,3.923800e+02
1.731295e+01,4.955200e+02
2.542237e+01,6.300400e+02
3.295253e+01,787
4.352373e+01,1.051570e+03
4.960579e+01,1.221970e+03
5.380531e+01,1.311660e+03
5.988737e+01,1.343050e+03
6.032180e+01,1.065020e+03
5.814964e+01,6.165900e+02
5.597747e+01,2.309400e+02
5.452936e+01,-3.812000e+01
5.366050e+01,-1.950700e+02
5.221239e+01,-3.071700e+02
5.090909e+01,-4.282500e+02
4.685438e+01,-5.717500e+02
4.222043e+01,-5.986500e+02
3.642800e+01,-5.538100e+02
2.165728e+01,-3.923800e+02
1.673371e+00,-2.847500e+02
-1.309735e+01,-2.623300e+02
-3.583266e+01,-213
-5.190668e+01,-1.861000e+02
-5.943685e+01,-1.726500e+02
-6.001609e+01,-1.367700e+02
-5.407884e+01,-6.502000e+01
-3.742558e+01,8.744000e+01
-3.076428e+01,1.412600e+02
-2.424779e+01,1.547100e+02
-9.332261e+00,2.309400e+02
1.094127e+01,3.161400e+02
2.165728e+01,3.654700e+02
3.049075e+01,4.506700e+02
4.149638e+01,5.986500e+02
5.047466e+01,8.408100e+02
5.771521e+01,1.100900e+03
6.437651e+01,1.262330e+03
6.756235e+01,1.329600e+03
7.089300e+01,1.365470e+03
7.523733e+01,1.374440e+03
7.480290e+01,1.006730e+03
7.277554e+01,5.179400e+02
6.973451e+01,2.018000e+01
6.625905e+01,-3.520200e+02
6.336283e+01,-500
6.090105e+01,-5.538100e+02
5.814964e+01,-5.493300e+02
4.830249e+01,-4.417000e+02
3.411102e+01,-3.475300e+02
1.557522e+01,-2.668200e+02
-2.091714e+00,-2.174900e+02
-2.598552e+01,-1.995500e+02
-4.133548e+01,-1.726500e+02
-6.436042e+01,-1.502200e+02
-7.464200e+01,-1.322900e+02
-7.565567e+01,-1.098700e+02
-6.624296e+01,-3.812000e+01
-5.016895e+01,7.848000e+01
-4.061142e+01,1.188300e+02
-1.179405e+01,1.950700e+02
7.320998e+00,2.354300e+02
3.193886e+01,3.116600e+02
4.323411e+01,4.103100e+02
5.293644e+01,5.179400e+02
6.046661e+01,6.748900e+02
6.973451e+01,9.529100e+02
7.494771e+01,1.132290e+03
7.842317e+01,1.248880e+03
7.827836e+01,1.248880e+03
8.088496e+01,1.163680e+03
8.016090e+01,1.038120e+03
7.900241e+01,7.645700e+02
7.784393e+01,4.103100e+02
7.523733e+01,2.915000e+01

File: braces/force_displacement/Yang_Mahin_Specimen1.csv (part 1 of 2)
Displacement [mm],Force [kN]
-3.810000e-02,4.888596e+00
-3.810000e-02,1.140079e+01
-3.810000e-02,3.583932e+01
7.620000e-02,1.009969e+02
3.810000e-01,2.085104e+02
7.112000e-01,3.290572e+02
1.041400e+00,4.561162e+02
1.422400e+00,5.815471e+02
1.663700e+00,6.988334e+02
2.070100e+00,8.063469e+02
2.400300e+00,9.057157e+02
2.844800e+00,1.003457e+03
6.832600e+00,1.764191e+03
6.870700e+00,1.760935e+03
6.832600e+00,1.759307e+03
6.870700e+00,1.757679e+03
6.832600e+00,1.756047e+03
6.870700e+00,1.756047e+03
6.832600e+00,1.754419e+03
6.832600e+00,1.752791e+03
6.870700e+00,1.752791e+03
6.946900e+00,1.769080e+03
7.340600e+00,1.868449e+03
7.874000e+00,1.935239e+03
8.331200e+00,1.993880e+03
8.839200e+00,2.046008e+03
8.991600e+00,2.036236e+03
1.041400e+01,2.166555e+03
1.090930e+01,2.213795e+03
1.139190e+01,2.244746e+03
1.158240e+01,2.231713e+03
1.304290e+01,2.321309e+03
1.311910e+01,2.314792e+03
1.367790e+01,2.348999e+03
1.421130e+01,2.365288e+03
1.457960e+01,2.358772e+03
1.480820e+01,2.313164e+03
1.518920e+01,2.386466e+03
1.570990e+01,2.404384e+03
1.596390e+01,2.384838e+03
1.611630e+01,2.350627e+03
1.611630e+01,2.316420e+03
1.607820e+01,2.238229e+03
1.596390e+01,2.177956e+03
1.592580e+01,2.164923e+03
1.567180e+01,2.076959e+03
1.536700e+01,1.982479e+03
1.522730e+01,1.901028e+03
1.492250e+01,1.804919e+03
1.461770e+01,1.694145e+03
1.435100e+01,1.594781e+03
1.402080e+01,1.480751e+03
1.357630e+01,1.335770e+03
1.327150e+01,1.231512e+03
1.315720e+01,1.179388e+03
1.304290e+01,1.153322e+03
1.289050e+01,1.101197e+03
1.285240e+01,1.080019e+03
1.266190e+01,1.006713e+03
1.240790e+01,9.236376e+02
1.219200e+01,8.487029e+02
1.196340e+01,7.688840e+02
1.173480e+01,7.053501e+02
1.162050e+01,6.467091e+02
1.135380e+01,5.782910e+02
1.112520e+01,5.001002e+02
1.094740e+01,4.398268e+02
1.083310e+01,4.007314e+02
1.075690e+01,3.714087e+02
1.060450e+01,3.192800e+02
1.038860e+01,2.427172e+02
1.012190e+01,1.775597e+02
1.000760e+01,1.335756e+02
9.931400e+00,1.075135e+02
9.893300e+00,9.122413e+01
9.855200e+00,7.981889e+01
9.817100e+00,7.004615e+01
9.779000e+00,6.679005e+01
9.779000e+00,6.679005e+01
9.779000e+00,6.679005e+01
9.779000e+00,6.679005e+01
9.779000e+00,6.679005e+01
9.740900e+00,5.701286e+01
9.740900e+00,4.724011e+01
9.702800e+00,3.909542e+01
9.664700e+00,2.932268e+01
9.664700e+00,2.606213e+01
9.626600e+00,2.280603e+01
9.588500e+00,1.954993e+01
9.588500e+00,1.628939e+01
9.588500e+00,1.466134e+01
9.550400e+00,1.303329e+01
9.550400e+00,9.772743e+00
9.512300e+00,6.516645e+00
9.512300e+00,4.888596e+00
9.512300e+00,1.628049e+00
9.512300e+00,-1.628049e+00
9.512300e+00,-4.888596e+00
9.474200e+00,-1.140079e+01
9.448800e+00,-2.117798e+01
9.448800e+00,-3.420682e+01
9.334500e+00,-5.212871e+01
9.258300e+00,-7.819084e+01
9.144000e+00,-1.172863e+02
8.953500e+00,-1.743036e+02
8.661400e+00,-2.508619e+02
8.356600e+00,-3.437185e+02
7.988300e+00,-4.430829e+02
7.569200e+00,-5.522289e+02
7.124700e+00,-6.613705e+02
6.705600e+00,-7.705120e+02
6.223000e+00,-8.763931e+02
5.765800e+00,-9.757619e+02
5.397500e+00,-1.062102e+03
5.359400e+00,-1.050697e+03
5.359400e+00,-1.047441e+03
5.359400e+00,-1.044180e+03
5.359400e+00,-1.042552e+03
5.359400e+00,-1.040924e+03
5.359400e+00,-1.040924e+03
5.359400e+00,-1.039296e+03
5.359400e+00,-1.037663e+03
5.359400e+00,-1.037663e+03
4.914900e+00,-1.150065e+03
4.457700e+00,-1.241290e+03
3.937000e+00,-1.324365e+03
3.492500e+00,-1.400927e+03
2.997200e+00,-1.470974e+03
2.552700e+00,-1.537764e+03
2.070100e+00,-1.598037e+03
1.612900e+00,-1.655050e+03
1.117600e+00,-1.708807e+03
6.350000e-01,-1.757679e+03
1.524000e-01,-1.801659e+03
-3.810000e-01,-1.844015e+03
-9.017000e-01,-1.879850e+03
-1.346200e+00,-1.912433e+03
-1.841500e+00,-1.933606e+03
-2.438400e+00,-1.940123e+03
-3.073400e+00,-1.931978e+03
-3.365500e+00,-1.886366e+03
-3.365500e+00,-1.863560e+03
-3.403600e+00,-1.857044e+03
-3.365500e+00,-1.853787e+03
-3.403600e+00,-1.850531e+03
-3.403600e+00,-1.847271e+03
-3.441700e+00,-1.845643e+03
-3.403600e+00,-1.842387e+03
-3.441700e+00,-1.840754e+03
-3.441700e+00,-1.839126e+03
-3.403600e+00,-1.837498e+03
-3.403600e+00,-1.835870e+03
-3.441700e+00,-1.835870e+03
-3.441700e+00,-1.834242e+03
-3.441700e+00,-1.832609e+03
-3.556000e+00,-1.871705e+03
-4.203700e+00,-1.853787e+03
-5.092700e+00,-1.769080e+03
-5.880100e+00,-1.690889e+03
-6.718300e+00,-1.622471e+03
-7.531100e+00,-1.565458e+03
-8.356600e+00,-1.516586e+03
-8.661400e+00,-1.474234e+03
-8.699500e+00,-1.461201e+03
-8.699500e+00,-1.456317e+03
-8.737600e+00,-1.451428e+03
-8.737600e+00,-1.448172e+03
-8.737600e+00,-1.446539e+03
-8.737600e+00,-1.444911e+03
-8.775700e+00,-1.441655e+03
-8.775700e+00,-1.440023e+03
-8.813800e+00,-1.438395e+03
-8.775700e+00,-1.438395e+03
-8.775700e+00,-1.436767e+03
-8.775700e+00,-1.436767e+03
-8.775700e+00,-1.435139e+03
-8.813800e+00,-1.435139e+03
-8.813800e+00,-1.433511e+03
-8.813800e+00,-1.431878e+03
-8.813800e+00,-1.431878e+03
-8.813800e+00,-1.431878e+03
-8.813800e+00,-1.430250e+03
-8.915400e+00,-1.456317e+03
-9.601200e+00,-1.453056e+03
-1.035050e+01,-1.417221e+03
-1.106170e+01,-1.384638e+03
-1.181100e+01,-1.353687e+03
-1.256030e+01,-1.327625e+03
-1.330960e+01,-1.301563e+03
-1.405890e+01,-1.278757e+03
-1.477010e+01,-1.255951e+03
-1.551940e+01,-1.234773e+03
-1.600200e+01,-1.207078e+03
-1.607820e+01,-1.194049e+03
-1.607820e+01,-1.190789e+03
-1.611630e+01,-1.185905e+03
-1.611630e+01,-1.184272e+03
-1.611630e+01,-1.182644e+03
-1.615440e+01,-1.181016e+03
-1.615440e+01,-1.179388e+03
-1.619250e+01,-1.177760e+03
-1.623060e+01,-1.177760e+03
-1.619250e+01,-1.176128e+03
-1.623060e+01,-1.176128e+03
-1.623060e+01,-1.174500e+03
-1.623060e+01,-1.174500e+03
-1.623060e+01,-1.172871e+03
-1.645920e+01,-1.203822e+03
-1.717040e+01,-1.192417e+03
-1.791970e+01,-1.174500e+03
-1.855470e+01,-1.158210e+03
-1.934210e+01,-1.140293e+03
-2.005330e+01,-1.124003e+03
-2.080260e+01,-1.107709e+03
-2.156460e+01,-1.093053e+03
-2.230120e+01,-1.076759e+03
-2.298700e+01,-1.062102e+03
-2.379980e+01,-1.047441e+03
-2.456180e+01,-1.032779e+03
-2.529840e+01,-1.019746e+03
-2.609850e+01,-1.005085e+03
-2.683510e+01,-9.920513e+02
-2.763520e+01,-9.773944e+02
-2.837180e+01,-9.627330e+02
-2.921000e+01,-9.464437e+02
-3.002280e+01,-9.285218e+02
-3.078480e+01,-8.747650e+02
-3.136900e+01,-8.959430e+02
-3.228340e+01,-8.715089e+02
-3.313430e+01,-8.487029e+02
-3.404870e+01,-8.258969e+02
-3.489960e+01,-8.047189e+02
-3.572510e+01,-7.851734e+02
-3.662680e+01,-7.656235e+02
-3.749040e+01,-7.493341e+02
-3.835400e+01,-7.330447e+02
-3.924300e+01,-7.167553e+02
-4.004310e+01,-7.020940e+02
-4.089400e+01,-6.874326e+02
-4.175760e+01,-6.743993e+02
-4.191000e+01,-6.597380e+02
-4.254500e+01,-6.629985e+02
-4.340860e+01,-6.515933e+02
-4.423410e+01,-6.401925e+02
-4.502150e+01,-6.287873e+02
-4.584700e+01,-6.190145e+02
-4.599940e+01,-6.059812e+02
-4.603750e+01,-6.027251e+02
-4.606290e+01,-5.994690e+02
-4.606290e+01,-5.994690e+02
-4.606290e+01,-5.978365e+02
-4.606290e+01,-5.962085e+02
-4.606290e+01,-5.962085e+02
-4.606290e+01,-5.945804e+02
-4.606290e+01,-5.945804e+02
-4.606290e+01,-5.945804e+02
-4.768850e+01,-5.978365e+02
-4.809490e+01,-5.896918e+02
-4.828540e+01,-5.766630e+02
-4.828540e+01,-5.734025e+02
-4.828540e+01,-5.701464e+02
-4.828540e+01,-5.408237e+02
-4.809490e+01,-4.789222e+02
-4.786630e+01,-4.528601e+02
-4.715510e+01,-4.023594e+02
-4.617720e+01,-3.502307e+02
-4.540250e+01,-3.029906e+02
-4.464050e+01,-2.606391e+02
-4.398010e+01,-2.215437e+02
-4.329430e+01,-1.873324e+02
-4.284980e+01,-1.596422e+02
-4.243070e+01,-1.384642e+02
-4.210050e+01,-1.189143e+02
-4.183380e+01,-1.058855e+02
-4.160520e+01,-9.448023e+01
-4.156710e+01,-9.448023e+01
-4.152900e+01,-9.610828e+01
-4.152900e+01,-9.448023e+01
-4.152900e+01,-9.122413e+01
-4.149090e+01,-9.122413e+01
-4.131310e+01,-8.145139e+01
-4.108450e+01,-6.515755e+01
-4.086860e+01,-5.538481e+01
-4.075430e+01,-4.724011e+01
-4.060190e+01,-4.072347e+01
-4.041140e+01,-3.095073e+01
-4.029710e+01,-2.443408e+01
-4.018280e+01,-1.791744e+01
-4.003040e+01,-1.303329e+01
-3.991610e+01,-6.516645e+00
-3.980180e+01,0
-3.968750e+01,4.888596e+00
-3.964940e+01,6.516645e+00
-3.950970e+01,1.628939e+01
-3.921760e+01,3.095073e+01
-3.887470e+01,5.050066e+01
-3.835400e+01,7.493474e+01
-3.774440e+01,1.042530e+02
-3.704590e+01,1.368362e+02
-3.620770e+01,1.726711e+02
-3.543300e+01,2.085104e+02
-3.455670e+01,2.427172e+02
-3.370580e+01,2.785565e+02
-3.284220e+01,3.127634e+02
-3.194050e+01,3.437185e+02
-3.100070e+01,3.746693e+02
-3.017520e+01,4.072480e+02
-2.938780e+01,4.365707e+02
-2.849880e+01,4.658889e+02
-2.754630e+01,4.952116e+02
-2.669540e+01,5.229062e+02
-2.570480e+01,5.489684e+02
-2.485390e+01,5.766630e+02
-2.391410e+01,6.027251e+02
-2.305050e+01,6.304198e+02
-2.216150e+01,6.564819e+02
-2.128520e+01,6.825440e+02
-2.032000e+01,7.102386e+02
-1.941830e+01,7.363008e+02
-1.851660e+01,7.639954e+02
-1.765300e+01,7.916900e+02
-1.671320e+01,8.193802e+02
-1.578610e+01,8.487029e+02
-1.494790e+01,8.780256e+02
-1.409700e+01,9.057157e+02
-1.319530e+01,9.350384e+02
-1.229360e+01,9.643611e+02
-1.146810e+01,9.936838e+02
-1.060450e+01,1.026263e+03
-9.740900e+00,1.055585e+03
-8.877300e+00,1.086536e+03
-8.242300e+00,1.101197e+03
-8.242300e+00,1.089792e+03
-8.178800e+00,1.086536e+03
-8.178800e+00,1.084903e+03
-8.178800e+00,1.083275e+03
-8.140700e+00,1.081647e+03
-8.102600e+00,1.080019e+03
-8.102600e+00,1.080019e+03
-8.140700e+00,1.078391e+03
-8.140700e+00,1.076759e+03
-8.102600e+00,1.076759e+03
-8.140700e+00,1.076759e+03
-8.102600e+00,1.075131e+03
-8.064500e+00,1.075131e+03
-8.064500e+00,1.075131e+03
-8.064500e+00,1.075131e+03
-8.064500e+00,1.036035e+03
-8.140700e+00,9.887952e+02
-8.356600e+00,9.366665e+02
-8.547100e+00,8.861703e+02
-8.763000e+00,8.324135e+02
-9.029700e+00,7.835409e+02
-9.296400e+00,7.346727e+02
-9.575800e+00,6.727713e+02
-9.829800e+00,6.206426e+02
-1.019810e+01,5.636297e+02
-1.054100e+01,4.919555e+02
-1.085850e+01,4.349382e+02
-1.123950e+01,3.730368e+02
-1.150620e+01,3.241686e+02
-1.181100e+01,2.753004e+02
-1.188720e+01,2.622671e+02
-1.192530e+01,2.573786e+02
-1.192530e+01,2.573786e+02
-1.196340e+01,2.573786e+02
-1.221740e+01,2.150270e+02
-1.271270e+01,1.400923e+02
-1.292860e+01,9.936882e+01
-1.308100e+01,8.470748e+01
-1.311910e+01,7.167419e+01
-1.334770e+01,4.072347e+01
-1.350010e+01,3.095073e+01
-1.357630e+01,2.443408e+01
-1.357630e+01,2.117798e+01
-1.357630e+01,1.791744e+01
-1.369060e+01,1.466134e+01
-1.365250e+01,1.303329e+01
-1.369060e+01,9.772743e+00
-1.376680e+01,6.516645e+00
-1.376680e+01,4.888596e+00
-1.376680e+01,3.256098e+00
-1.376680e+01,1.628049e+00
-1.380490e+01,-1.628049e+00
-1.376680e+01,-4.888596e+00
-1.380490e+01,-9.772743e+00
-1.384300e+01,-1.466134e+01
-1.390650e+01,-1.954993e+01
-1.398270e+01,-2.932268e+01
-1.405890e+01,-3.909542e+01
-1.413510e+01,-5.375676e+01
-1.432560e+01,-7.167419e+01
-1.443990e+01,-9.610828e+01
-1.463040e+01,-1.254310e+02
-1.494790e+01,-1.661589e+02
-1.540510e+01,-2.117665e+02
-1.586230e+01,-2.622671e+02
-1.642110e+01,-3.127634e+02
-1.705610e+01,-3.616360e+02
-1.761490e+01,-4.088761e+02
-1.823720e+01,-4.495996e+02
-1.892300e+01,-4.870669e+02
-1.957070e+01,-5.180176e+02
-2.020570e+01,-5.473403e+02
-2.089150e+01,-5.701464e+02
-2.155190e+01,-5.896918e+02
-2.226310e+01,-6.043532e+02
-2.297430e+01,-6.173865e+02
-2.369820e+01,-6.255312e+02
-2.439670e+01,-6.336759e+02
-2.515870e+01,-6.369320e+02
-2.585720e+01,-6.385645e+02
-2.661920e+01,-6.401925e+02
-2.733040e+01,-6.385645e+02
-2.804160e+01,-6.369320e+02
-2.881630e+01,-6.353039e+02
-2.954020e+01,-6.304198e+02
-3.032760e+01,-6.255312e+02
-3.107690e+01,-6.206426e+02
-3.182620e+01,-6.157584e+02
-3.257550e+01,-6.108698e+02
-3.332480e+01,-6.043532e+02
-3.415030e+01,-5.994690e+02
-3.493770e+01,-5.945804e+02
-3.576320e+01,-5.880638e+02
-3.657600e+01,-5.831796e+02
-3.741420e+01,-5.766630e+02
-3.816350e+01,-5.701464e+02
-3.898900e+01,-5.636297e+02
-3.980180e+01,-5.571131e+02
-3.995420e+01,-5.457123e+02
-4.003040e+01,-5.424517e+02
-3.970020e+01,-4.919555e+02
-3.887470e+01,-4.284216e+02
-3.797300e+01,-3.681526e+02
-3.704590e+01,-3.029906e+02
-3.583940e+01,-2.215437e+02
-3.486150e+01,-1.563817e+02
-3.430270e+01,-1.205468e+02
-3.271520e+01,-1.628939e+01
-3.275330e+01,-1.466134e+01
-3.272790e+01,-1.303329e+01
-3.268980e+01,-1.140079e+01
-3.265170e+01,-8.144694e+00
-3.261360e+01,-6.516645e+00
-3.257550e+01,-3.256098e+00
-3.253740e+01,0
-3.249930e+01,4.888596e+00
-3.243580e+01,6.516645e+00
-3.243580e+01,9.772743e+00
-3.224530e+01,1.954993e+01
-3.209290e+01,3.420682e+01
-3.178810e+01,5.375676e+01
-3.130550e+01,7.981889e+01
-3.073400e+01,1.091416e+02
-3.014980e+01,1.449809e+02
-2.942590e+01,1.824483e+02
-2.867660e+01,2.215437e+02
-2.792730e+01,2.606391e+02
-2.706370e+01,2.964740e+02
-2.635250e+01,3.306852e+02
-2.556510e+01,3.648921e+02
-2.471420e+01,3.974708e+02
-2.395220e+01,4.300541e+02
-2.316480e+01,4.626328e+02
-2.233930e+01,4.935836e+02
-2.147570e+01,5.245343e+02
-2.065020e+01,5.554850e+02
-1.978660e+01,5.864357e+02
-1.905000e+01,6.157584e+02
-1.817370e+01,6.467091e+02
-1.736090e+01,6.776599e+02
-1.652270e+01,7.086106e+02
-1.574800e+01,7.411894e+02
-1.494790e+01,7.737681e+02
-1.413510e+01,8.047189e+02
-1.337310e+01,8.389301e+02
-1.256030e+01,8.715089e+02
-1.179830e+01,9.057157e+02
-1.106170e+01,9.399270e+02
-1.029970e+01,9.741338e+02
-9.486900e+00,1.008345e+03
-8.801100e+00,1.042552e+03
-8.102600e+00,1.076759e+03
-7.835900e+00,1.075131e+03
-7.797800e+00,1.070247e+03
-7.721600e+00,1.039296e+03
-7.912100e+00,9.725058e+02
-7.988300e+00,9.578445e+02
-8.064500e+00,9.285218e+02
-8.204200e+00,8.829097e+02
-8.394700e+00,8.372976e+02
-8.547100e+00,7.998347e+02
-8.801100e+00,7.558507e+02
-9.029700e+00,7.053501e+02
-9.334500e+00,6.515933e+02
-9.550400e+00,6.010971e+02
-9.855200e+00,5.571131e+02
-1.004570e+01,5.098730e+02
-1.038860e+01,4.593723e+02
-1.061720e+01,4.170208e+02
-1.104900e+01,3.404580e+02
-1.139190e+01,2.785565e+02
-1.192530e+01,2.003657e+02
-1.229360e+01,1.319476e+02
-1.256030e+01,9.610828e+01
-1.275080e+01,7.656279e+01
-1.281430e+01,6.190145e+01
-1.289050e+01,5.538481e+01
-1.285240e+01,4.886816e+01
-1.296670e+01,4.561206e+01
-1.292860e+01,4.235152e+01
-1.296670e+01,3.909542e+01
-1.300480e+01,3.583932e+01
-1.300480e+01,3.420682e+01
-1.304290e+01,3.257878e+01
-1.304290e+01,3.095073e+01
-1.308100e+01,3.095073e+01
-1.311910e+01,3.095073e+01
-1.308100e+01,3.095073e+01
-1.308100e+01,3.095073e+01
-1.308100e+01,3.095073e+01
-1.308100e+01,2.932268e+01
-1.308100e+01,2.606213e+01
-1.311910e+01,2.443408e+01
-1.327150e+01,1.954993e+01
-1.327150e+01,1.628939e+01
-1.328420e+01,1.303329e+01
-1.327150e+01,1.140079e+01
-1.334770e+01,9.772743e+00
-1.330960e+01,6.516645e+00
-1.334770e+01,4.888596e+00
-1.338580e+01,3.256098e+00
-1.338580e+01,1.628049e+00
-1.338580e+01,-1.628049e+00
-1.338580e+01,-4.888596e+00
-1.338580e+01,-8.144694e+00
-1.342390e+01,-1.466134e+01
-1.357630e+01,-1.954993e+01
-1.361440e+01,-2.769463e+01
-1.365250e+01,-3.746737e+01
-1.372870e+01,-5.050066e+01
-1.383030e+01,-6.841810e+01
-1.398270e+01,-8.959608e+01
-1.421130e+01,-1.156582e+02
-1.443990e+01,-1.547536e+02
-1.487170e+01,-2.003657e+02
-1.536700e+01,-2.492339e+02
-1.583690e+01,-2.997345e+02
-1.647190e+01,-3.486027e+02
-1.706880e+01,-3.925867e+02
-1.765300e+01,-4.316821e+02
-1.830070e+01,-4.658889e+02
-1.892300e+01,-4.952116e+02
-1.964690e+01,-5.212737e+02
-2.034540e+01,-5.424517e+02
-2.106930e+01,-5.603736e+02
-2.178050e+01,-5.750305e+02
-2.252980e+01,-5.848077e+02
-2.327910e+01,-5.913243e+02
-2.410460e+01,-5.962085e+02
-2.493010e+01,-5.978365e+02
-2.571750e+01,-5.994690e+02
-2.658110e+01,-5.978365e+02
-2.743200e+01,-5.962085e+02
-2.823210e+01,-5.929524e+02
-2.915920e+01,-5.896918e+02
-3.003550e+01,-5.864357e+02
-3.084830e+01,-5.815471e+02
-3.168650e+01,-5.782910e+02
-3.257550e+01,-5.717744e+02
-3.340100e+01,-5.668858e+02
-3.426460e+01,-5.620017e+02
-3.441700e+01,-5.505964e+02
-3.437890e+01,-5.473403e+02
-3.441700e+01,-5.457123e+02
-3.441700e+01,-5.457123e+02
-3.441700e+01,-5.457123e+02
-3.445510e+01,-5.457123e+02
-3.434080e+01,-5.115010e+02
-3.403600e+01,-4.772942e+02
-3.351530e+01,-4.414549e+02
-3.302000e+01,-4.023594e+02
-3.253740e+01,-3.616360e+02
-3.205480e+01,-3.209125e+02
-3.159760e+01,-2.834451e+02
-3.114040e+01,-2.492339e+02
-3.070860e+01,-2.133990e+02
-3.025140e+01,-1.759316e+02
-2.987040e+01,-1.466089e+02
-2.961640e+01,-1.238029e+02
-2.942590e+01,-1.140302e+02
-2.938780e+01,-1.140302e+02
-2.938780e+01,-1.124021e+02
-2.837180e+01,-3.583932e+01
-2.829560e+01,-2.769463e+01
-2.825750e+01,-2.280603e+01
-2.821940e+01,-1.791744e+01
-2.814320e+01,-1.303329e+01
-2.806700e+01,-8.144694e+00
-2.799080e+01,-1.628049e+00
-2.792730e+01,4.888596e+00
-2.790190e+01,6.516645e+00
-2.778760e+01,1.303329e+01
-2.763520e+01,2.769463e+01
-2.733040e+01,4.886816e+01
-2.691130e+01,7.819084e+01
-2.635250e+01,1.140302e+02
-2.570480e+01,1.580097e+02
-2.494280e+01,2.052543e+02
-2.416810e+01,2.541225e+02
-2.331720e+01,2.997345e+02
-2.252980e+01,3.437185e+02
-2.166620e+01,3.860700e+02
-2.084070e+01,4.267935e+02
-2.005330e+01,4.658889e+02
-1.915160e+01,5.049844e+02
-1.832610e+01,5.424517e+02
-1.742440e+01,5.799191e+02
-1.659890e+01,6.173865e+02
-1.578610e+01,6.532258e+02
-1.502410e+01,6.906887e+02
-1.424940e+01,7.265280e+02
-1.341120e+01,7.639954e+02
-1.271270e+01,7.998347e+02
-1.191260e+01,8.389301e+02
-1.109980e+01,8.763931e+02
-1.037590e+01,9.154929e+02
-9.639300e+00,9.529559e+02
-8.915400e+00,9.920513e+02
-8.140700e+00,1.031151e+03
-7.531100e+00,1.057213e+03
-7.493000e+00,1.047441e+03
-7.531100e+00,1.045808e+03
-7.454900e+00,1.016490e+03
-7.645400e+00,9.317823e+02
-7.988300e+00,8.503309e+02
-8.242300e+00,7.949461e+02
-8.470900e+00,7.477060e+02
-8.661400e+00,7.020940e+02
-8.851900e+00,6.646266e+02
-9.067800e+00,6.190145e+02
-9.372600e+00,5.620017e+02
-9.626600e+00,5.098730e+02
-9.931400e+00,4.544881e+02
-1.023620e+01,4.072480e+02
-1.075690e+01,3.176520e+02
-1.120140e+01,2.362050e+02
-1.165860e+01,1.645264e+02
-1.196340e+01,1.189143e+02
-1.214120e+01,9.285218e+01
-1.214120e+01,9.448023e+01
-1.214120e+01,9.610828e+01
-1.214120e+01,9.610828e+01
-1.217930e+01,9.610828e+01
-1.233170e+01,6.841810e+01
-1.258570e+01,3.420682e+01
-1.273810e+01,2.606213e+01
-1.277620e+01,2.117798e+01
-1.281430e+01,1.628939e+01
-1.281430e+01,1.303329e+01
-1.281430e+01,9.772743e+00
-1.285240e+01,8.144694e+00
-1.289050e+01,4.888596e+00
-1.289050e+01,1.628049e+00
-1.292860e+01,0
-1.289050e+01,-3.256098e+00
-1.289050e+01,-6.516645e+00
-1.296670e+01,-1.140079e+01
-1.304290e+01,-1.791744e+01
-1.311910e+01,-2.606213e+01
-1.319530e+01,-3.583932e+01
-1.330960e+01,-5.050066e+01
-1.342390e+01,-6.841810e+01
-1.360170e+01,-9.122413e+01
-1.379220e+01,-1.205468e+02
-1.409700e+01,-1.612703e+02
-1.447800e+01,-2.068823e+02
-1.492250e+01,-2.573786e+02
-1.548130e+01,-3.078792e+02
-1.607820e+01,-3.551193e+02
-1.672590e+01,-3.991033e+02
-1.734820e+01,-4.381988e+02
-1.811020e+01,-4.724056e+02
-1.884680e+01,-5.017283e+02
-1.953260e+01,-5.245343e+02
-2.024380e+01,-5.440798e+02
-2.103120e+01,-5.571131e+02
-2.178050e+01,-5.668858e+02
-2.252980e+01,-5.734025e+02
-2.331720e+01,-5.782910e+02
-2.399030e+01,-5.815471e+02
-2.481580e+01,-5.831796e+02
-2.560320e+01,-5.831796e+02
-2.639060e+01,-5.815471e+02
-2.717800e+01,-5.782910e+02
-2.800350e+01,-5.766630e+02
-2.877820e+01,-5.734025e+02
-2.957830e+01,-5.701464e+02
-3.035300e+01,-5.668858e+02
-3.115310e+01,-5.620017e+02
-3.149600e+01,-5.489684e+02
-3.153410e+01,-5.489684e+02
-3.153410e+01,-5.473403e+02
-3.153410e+01,-5.473403e+02
-3.153410e+01,-5.457123e+02
-3.138170e+01,-4.984722e+02
-3.122930e+01,-4.805503e+02
-3.103880e+01,-4.658889e+02
-3.084830e+01,-4.528601e+02
-3.081020e+01,-4.414549e+02
-3.063240e+01,-4.316821e+02
-3.048000e+01,-4.170208e+02
-3.048000e+01,-4.170208e+02
-3.002280e+01,-3.795534e+02
-2.938780e+01,-3.241686e+02
-2.863850e+01,-2.606391e+02
-2.799080e+01,-2.052543e+02
-2.752090e+01,-1.628983e+02
-2.717800e+01,-1.335756e+02
-2.694940e+01,-1.124021e+02
-2.672080e+01,-9.610828e+01
-2.656840e+01,-8.307943e+01
-2.646680e+01,-7.493474e+01
-2.639060e+01,-6.841810e+01
-2.623820e+01,-5.538481e+01
-2.609850e+01,-4.072347e+01
-2.598420e+01,-3.257878e+01
-2.590800e+01,-2.769463e+01
-2.583180e+01,-2.117798e+01
-2.575560e+01,-1.628939e+01
-2.571750e+01,-1.140079e+01
-2.567940e+01,-4.888596e+00
-2.556510e+01,1.628049e+00
-2.552700e+01,6.516645e+00
-2.548890e+01,6.516645e+00
-2.541270e+01,1.628939e+01
-2.522220e+01,3.257878e+01
-2.485390e+01,5.701286e+01
-2.451100e+01,8.959608e+01
-2.391410e+01,1.303195e+02
-2.324100e+01,1.775597e+02
-2.251710e+01,2.296884e+02
-2.174240e+01,2.785565e+02
-2.087880e+01,3.257966e+02
-2.012950e+01,3.730368e+02
-1.930400e+01,4.170208e+02
-1.855470e+01,4.610048e+02
-1.761490e+01,5.017283e+02
-1.680210e+01,5.440798e+02
-1.619250e+01,5.685183e+02
-1.615440e+01,5.587411e+02
-1.611630e+01,5.587411e+02
-1.615440e+01,5.229062e+02
-1.638300e+01,4.724056e+02
-1.664970e+01,4.267935e+02
-1.694180e+01,3.795534e+02
-1.731010e+01,3.225405e+02
-1.788160e+01,2.557505e+02
-1.851660e+01,1.645264e+02
-1.901190e+01,1.075135e+02
-1.924050e+01,8.307943e+01
-1.940560e+01,6.841810e+01
-1.944370e+01,5.864535e+01
-1.948180e+01,5.701286e+01
-1.944370e+01,5.701286e+01
-1.944370e+01,5.701286e+01
-1.944370e+01,5.701286e+01
-1.944370e+01,5.864535e+01
-1.944370e+01,5.701286e+01
-1.944370e+01,5.701286e+01
-1.959610e+01,4.235152e+01
-1.967230e+01,2.769463e+01
-1.974850e+01,1.954993e+01
-1.978660e+01,1.466134e+01
-1.990090e+01,9.772743e+00
-1.990090e+01,8.144694e+00
-1.991360e+01,4.888596e+00
-1.997710e+01,3.256098e+00
-1.993900e+01,1.628049e+00
-1.997710e+01,0
-1.997710e+01,-3.256098e+00
-2.001520e+01,-9.772743e+00
-2.009140e+01,-1.466134e+01
-2.016760e+01,-2.117798e+01
-2.024380e+01,-2.932268e+01
-2.032000e+01,-3.909542e+01
-2.043430e+01,-5.212871e+01
-2.058670e+01,-7.004615e+01
-2.072640e+01,-8.959608e+01
-2.099310e+01,-1.140302e+02
-2.133600e+01,-1.449809e+02
-2.166620e+01,-1.808158e+02
-2.211070e+01,-2.199112e+02
-2.256790e+01,-2.590110e+02
-2.317750e+01,-2.981065e+02
-2.372360e+01,-3.355694e+02
-2.433320e+01,-3.697807e+02
-2.489200e+01,-4.023594e+02
-2.556510e+01,-4.284216e+02
-2.620010e+01,-4.528601e+02
-2.687320e+01,-4.740336e+02
-2.758440e+01,-4.903230e+02
-2.834640e+01,-5.049844e+02
-2.904490e+01,-5.163896e+02
-2.976880e+01,-5.261623e+02
-3.046730e+01,-5.310509e+02
-3.111500e+01,-5.326790e+02
-3.115310e+01,-5.277904e+02
-3.115310e+01,-5.245343e+02
-3.119120e+01,-5.245343e+02
-3.115310e+01,-5.245343e+02
-3.119120e+01,-5.212737e+02
-3.088640e+01,-4.642609e+02
-3.032760e+01,-4.121322e+02
-2.965450e+01,-3.518632e+02
-2.868930e+01,-2.769285e+02
-2.810510e+01,-2.182831e+02
-2.763520e+01,-1.743036e+02
-2.725420e+01,-1.417203e+02
-2.694940e+01,-1.205468e+02
-2.687320e+01,-1.091416e+02
-2.683510e+01,-1.058855e+02
-2.668270e+01,-9.936882e+01
-2.664460e+01,-9.448023e+01
-2.660650e+01,-8.959608e+01
-2.656840e+01,-8.633553e+01
-2.653030e+01,-8.307943e+01
-2.649220e+01,-8.307943e+01
-2.649220e+01,-8.307943e+01
-2.649220e+01,-8.307943e+01
-2.617470e+01,-5.050066e+01
-2.602230e+01,-3.909542e+01
-2.590800e+01,-3.095073e+01
-2.586990e+01,-2.443408e+01
-2.575560e+01,-1.954993e+01
-2.571750e+01,-1.466134e+01
-2.564130e+01,-8.144694e+00
-2.560320e+01,-1.628049e+00
-2.548890e+01,3.256098e+00
-2.548890e+01,6.516645e+00
-2.541270e+01,9.772743e+00
-2.529840e+01,2.280603e+01
-2.506980e+01,4.235152e+01
-2.466340e+01,6.841810e+01
-2.425700e+01,1.042530e+02
-2.366010e+01,1.482370e+02
-2.301240e+01,1.971096e+02
-2.219960e+01,2.459778e+02
-2.139950e+01,2.948459e+02
-2.065020e+01,3.437185e+02
-1.979930e+01,3.893261e+02
-1.896110e+01,4.349382e+02
-1.811020e+01,4.805503e+02
-1.731010e+01,5.229062e+02
-1.645920e+01,5.652578e+02
-1.584960e+01,5.896918e+02
-1.577340e+01,5.864357e+02
-1.581150e+01,5.864357e+02
-1.588770e+01,5.424517e+02
-1.611630e+01,4.854389e+02
-1.668780e+01,3.925867e+02
-1.742440e+01,2.818126e+02
-1.824990e+01,1.759316e+02
-1.874520e+01,1.140302e+02
-1.901190e+01,8.307943e+01
-1.920240e+01,6.515755e+01
-1.927860e+01,5.375676e+01
-1.934210e+01,4.724011e+01
-1.938020e+01,4.072347e+01
-1.944370e+01,3.583932e+01
-1.944370e+01,3.257878e+01
-1.944370e+01,2.932268e+01
-1.948180e+01,2.769463e+01
-1.951990e+01,2.280603e+01
-1.951990e+01,2.443408e+01
-1.955800e+01,2.606213e+01
-1.951990e+01,2.769463e+01
-1.951990e+01,2.932268e+01
-1.955800e+01,2.932268e+01
-1.951990e+01,2.932268e+01
-1.951990e+01,3.257878e+01
-1.951990e+01,5.375676e+01
-1.934210e+01,8.633553e+01
-1.915160e+01,1.254310e+02
-1.915160e+01,1.254310e+02
-1.926590e+01,8.145139e+01
-1.944370e+01,3.583932e+01
-1.951990e+01,2.280603e+01
-1.959610e+01,1.628939e+01
-1.967230e+01,1.140079e+01
-1.967230e+01,6.516645e+00
-1.969770e+01,3.256098e+00
-1.974850e+01,3.256098e+00
-1.974850e+01,1.628049e+00
-1.978660e+01,-1.628049e+00
-1.982470e+01,-8.144694e+00
-1.990090e+01,-1.466134e+01
-1.993900e+01,-2.117798e+01
-2.001520e+01,-3.095073e+01
-2.012950e+01,-4.398402e+01
-2.028190e+01,-5.864535e+01
-2.043430e+01,-7.819084e+01
-2.068830e+01,-1.026249e+02
-2.098040e+01,-1.319476e+02
-2.137410e+01,-1.694150e+02
-2.189480e+01,-2.101384e+02
-2.233930e+01,-2.508619e+02
-2.294890e+01,-2.915898e+02
-2.353310e+01,-3.306852e+02
-2.418080e+01,-3.648921e+02
-2.477770e+01,-3.974708e+02
-2.552700e+01,-4.235374e+02
-2.612390e+01,-4.463435e+02
-2.687320e+01,-4.658889e+02
-2.754630e+01,-4.805503e+02
-2.830830e+01,-4.952116e+02
-2.896870e+01,-5.049844e+02
-2.973070e+01,-5.147615e+02
-3.042920e+01,-5.212737e+02
-3.115310e+01,-5.277904e+02
-3.168650e+01,-5.212737e+02
-3.161030e+01,-5.196457e+02
-3.168650e+01,-5.180176e+02
-3.161030e+01,-5.163896e+02
-3.157220e+01,-4.886950e+02
-3.130550e+01,-4.479715e+02
-3.065780e+01,-3.958428e+02
-2.975610e+01,-3.160239e+02
-2.894330e+01,-2.459778e+02
-2.825750e+01,-1.922210e+02
-2.782570e+01,-1.531256e+02
-2.752090e+01,-1.254310e+02
-2.733040e+01,-1.058855e+02
-2.710180e+01,-9.122413e+01
-2.698750e+01,-7.981889e+01
-2.687320e+01,-7.167419e+01
-2.679700e+01,-6.515755e+01
-2.675890e+01,-6.515755e+01
-2.675890e+01,-6.190145e+01
-2.675890e+01,-6.190145e+01
-2.672080e+01,-6.190145e+01
-2.675890e+01,-6.190145e+01
-2.672080e+01,-5.701286e+01
-2.642870e+01,-3.583932e+01
-2.635250e+01,-3.095073e+01
-2.628900e+01,-2.443408e+01
-2.625090e+01,-1.954993e+01
-2.613660e+01,-1.466134e+01
-2.613660e+01,-9.772743e+00
-2.603500e+01,-4.888596e+00
-2.598420e+01,1.628049e+00
-2.590800e+01,6.516645e+00
-2.586990e+01,8.144694e+00
-2.579370e+01,1.791744e+01
-2.556510e+01,3.257878e+01
-2.529840e+01,5.701286e+01
-2.485390e+01,8.796358e+01
-2.429510e+01,1.286915e+02
-2.366010e+01,1.759316e+02
-2.286000e+01,2.247998e+02
-2.204720e+01,2.753004e+02
-2.118360e+01,3.225405e+02
-2.039620e+01,3.714087e+02
-1.949450e+01,4.170208e+02
-1.865630e+01,4.610048e+02
-1.780540e+01,5.049844e+02
-1.690370e+01,5.473403e+02
-1.598930e+01,5.913243e+02
-1.567180e+01,5.978365e+02
-1.567180e+01,5.962085e+02
-1.570990e+01,5.962085e+02
-1.567180e+01,5.603736e+02
-1.630680e+01,4.333102e+02
-1.701800e+01,3.274247e+02
-1.804670e+01,1.938490e+02
-1.863090e+01,1.238029e+02
-1.885950e+01,8.796358e+01
-1.905000e+01,7.004615e+01
-1.920240e+01,5.701286e+01
-1.912620e+01,5.701286e+01
-1.920240e+01,5.701286e+01
-1.938020e+01,3.095073e+01
-1.944370e+01,2.117798e+01
-1.948180e+01,1.628939e+01
-1.955800e+01,1.140079e+01
-1.959610e+01,8.144694e+00
-1.963420e+01,4.888596e+00
-1.963420e+01,3.256098e+00
-1.967230e+01,1.628049e+00
-1.971040e+01,0
-1.974850e+01,-4.888596e+00
-1.978660e+01,-1.140079e+01
-1.982470e+01,-1.954993e+01
-1.993900e+01,-2.769463e+01
-1.997710e+01,-3.909542e+01
-2.016760e+01,-5.375676e+01
-2.032000e+01,-7.167419e+01
-2.058670e+01,-9.610828e+01
-2.084070e+01,-1.238029e+02
-2.125980e+01,-1.612703e+02
-2.166620e+01,-2.019937e+02
-2.221230e+01,-2.427172e+02
-2.279650e+01,-2.850732e+02
-2.338070e+01,-3.225405e+02
-2.402840e+01,-3.583754e+02
-2.470150e+01,-3.893261e+02
-2.541270e+01,-4.170208e+02
-2.612390e+01,-4.398268e+02
-2.687320e+01,-4.577442e+02
-2.754630e+01,-4.740336e+02
-2.834640e+01,-4.870669e+02
-2.900680e+01,-4.984722e+02
-2.980690e+01,-5.066169e+02
-3.050540e+01,-5.147615e+02
-3.130550e+01,-5.196457e+02
-3.172460e+01,-5.163896e+02
-3.172460e+01,-5.115010e+02
-3.176270e+01,-5.115010e+02
-3.176270e+01,-5.115010e+02
-3.168650e+01,-4.838108e+02
-3.100070e+01,-4.153927e+02
-3.013710e+01,-3.372019e+02
-2.931160e+01,-2.671557e+02
-2.867660e+01,-2.117665e+02
-2.818130e+01,-1.710430e+02
-2.790190e+01,-1.417203e+02
-2.763520e+01,-1.189143e+02
-2.740660e+01,-1.026249e+02
-2.733040e+01,-9.936882e+01
-2.733040e+01,-9.936882e+01
-2.733040e+01,-9.285218e+01
-2.664460e+01,-3.746737e+01
-2.653030e+01,-3.095073e+01
-2.641600e+01,-2.443408e+01
-2.639060e+01,-1.954993e+01
-2.631440e+01,-1.466134e+01
-2.628900e+01,-9.772743e+00
-2.614930e+01,-4.888596e+00
-2.613660e+01,1.628049e+00
-2.606040e+01,6.516645e+00
-2.606040e+01,8.144694e+00
-2.594610e+01,1.791744e+01
-2.575560e+01,3.257878e+01
-2.541270e+01,5.538481e+01
-2.500630e+01,8.796358e+01
-2.451100e+01,1.254310e+02
-2.385060e+01,1.694150e+02
-2.312670e+01,2.150270e+02
-2.237740e+01,2.622671e+02
-2.151380e+01,3.078792e+02
-2.076450e+01,3.518632e+02
-2.001520e+01,3.942147e+02
-1.915160e+01,4.365707e+02
-1.837690e+01,4.772942e+02
-1.750060e+01,5.196457e+02
-1.668780e+01,5.603736e+02
-1.581150e+01,6.010971e+02
-1.506220e+01,6.418206e+02
-1.424940e+01,6.825440e+02
-1.341120e+01,7.200114e+02
-1.263650e+01,7.607393e+02
-1.176020e+01,8.014628e+02
-1.117600e+01,8.210083e+02
-1.113790e+01,8.161241e+02
-1.113790e+01,8.144916e+02
-1.109980e+01,8.128636e+02
-1.117600e+01,8.112355e+02
-1.117600e+01,8.112355e+02
-1.113790e+01,8.112355e+02
-1.117600e+01,8.112355e+02
-1.113790e+01,8.112355e+02
-1.109980e+01,8.112355e+02
-1.117600e+01,8.096075e+02
-1.109980e+01,8.112355e+02
-1.117600e+01,8.096075e+02
-1.117600e+01,7.786567e+02
-1.117600e+01,7.428174e+02
-1.150620e+01,6.695152e+02
-1.184910e+01,5.962085e+02
-1.225550e+01,5.375676e+02
-1.249680e+01,4.903230e+02
-1.273810e+01,4.495996e+02
-1.300480e+01,4.056200e+02
-1.330960e+01,3.567474e+02
-1.357630e+01,3.143959e+02
-1.383030e+01,2.753004e+02
-1.405890e+01,2.362050e+02
-1.435100e+01,1.971096e+02
-1.454150e+01,1.612703e+02
-1.469390e+01,1.368362e+02
-1.488440e+01,1.156582e+02
-1.499870e+01,1.026249e+02
-1.499870e+01,1.026249e+02
-1.499870e+01,1.009969e+02
-1.499870e+01,1.026249e+02
-1.499870e+01,1.026249e+02
-1.499870e+01,1.026249e+02
-1.499870e+01,1.026249e+02
-1.499870e+01,1.026249e+02
-1.499870e+01,1.026249e+02
-1.503680e+01,1.026249e+02
-1.499870e+01,1.026249e+02
-1.499870e+01,1.026249e+02
-1.499870e+01,1.042530e+02
-1.499870e+01,1.042530e+02
-1.499870e+01,1.042530e+02
-1.499870e+01,1.042530e+02
-1.499870e+01,1.042530e+02
-1.499870e+01,1.042530e+02
-1.499870e+01,1.026249e+02
-1.499870e+01,1.042530e+02
-1.502410e+01,9.936882e+01
-1.506220e+01,8.959608e+01
-1.510030e+01,8.145139e+01
-1.517650e+01,7.493474e+01
-1.521460e+01,7.004615e+01
-1.521460e+01,6.515755e+01
-1.529080e+01,6.190145e+01
-1.529080e+01,5.864535e+01
-1.532890e+01,5.538481e+01
-1.532890e+01,5.212871e+01
-1.536700e+01,5.050066e+01
-1.536700e+01,4.886816e+01
-1.536700e+01,4.561206e+01
-1.540510e+01,4.398402e+01
-1.544320e+01,4.235152e+01
-1.544320e+01,4.072347e+01
-1.544320e+01,4.072347e+01
-1.544320e+01,3.909542e+01
-1.548130e+01,3.583932e+01
-1.548130e+01,3.583932e+01
-1.551940e+01,3.583932e+01
-1.545590e+01,3.420682e+01
-1.551940e+01,3.420682e+01
-1.548130e+01,3.257878e+01
-1.549400e+01,3.257878e+01
-1.551940e+01,3.095073e+01
-1.551940e+01,3.095073e+01
-1.555750e+01,2.932268e+01
-1.555750e+01,2.606213e+01
-1.563370e+01,2.443408e+01
-1.563370e+01,2.443408e+01
-1.563370e+01,2.443408e+01
-1.930400e+01,-3.160239e+02
-1.990090e+01,-3.534913e+02
-2.053590e+01,-3.876981e+02
-2.118360e+01,-4.186488e+02
-2.180590e+01,-4.430829e+02
-2.252980e+01,-4.642609e+02
-2.326640e+01,-4.821783e+02
-2.406650e+01,-4.968397e+02
-2.480310e+01,-5.066169e+02
-2.556510e+01,-5.163896e+02
-2.635250e+01,-5.212737e+02
-2.713990e+01,-5.261623e+02
-2.792730e+01,-5.277904e+02
-2.875280e+01,-5.310509e+02
-2.954020e+01,-5.310509e+02
-3.036570e+01,-5.326790e+02
-3.111500e+01,-5.326790e+02
-3.197860e+01,-5.326790e+02
-3.289300e+01,-5.294229e+02
-3.366770e+01,-5.261623e+02
-3.451860e+01,-5.196457e+02
-3.463290e+01,-5.196457e+02
-3.550920e+01,-5.180176e+02
-3.639820e+01,-5.131291e+02
-3.722370e+01,-5.082449e+02
-3.804920e+01,-5.049844e+02
-3.890010e+01,-5.001002e+02
-3.973830e+01,-4.952116e+02
-4.062730e+01,-4.903230e+02
-4.146550e+01,-4.854389e+02
-4.231640e+01,-4.821783e+02
-4.319270e+01,-4.772942e+02
-4.404360e+01,-4.724056e+02
-4.494530e+01,-4.675214e+02
-4.577080e+01,-4.642609e+02
-4.660900e+01,-4.593723e+02
-4.707890e+01,-4.561162e+02
-4.745990e+01,-4.479715e+02
-4.748530e+01,-4.430829e+02
-4.748530e+01,-4.398268e+02
-4.748530e+01,-4.381988e+02
-4.752340e+01,-4.381988e+02
-4.752340e+01,-4.381988e+02
-4.756150e+01,-4.365707e+02
-4.752340e+01,-4.365707e+02
-4.752340e+01,-4.365707e+02
-4.756150e+01,-4.365707e+02
-4.756150e+01,-4.349382e+02
-4.756150e+01,-4.349382e+02
-4.756150e+01,-4.349382e+02
-4.756150e+01,-4.349382e+02
-4.756150e+01,-4.349382e+02
-4.756150e+01,-4.349382e+02
-4.752340e+01,-4.349382e+02
-4.752340e+01,-4.333102e+02
-4.748530e+01,-4.349382e+02
-4.752340e+01,-4.333102e+02
-4.756150e+01,-4.333102e+02
-4.756150e+01,-4.333102e+02
-4.752340e+01,-4.333102e+02
-4.756150e+01,-4.333102e+02
-4.752340e+01,-4.333102e+02
-4.753610e+01,-4.333102e+02
-4.756150e+01,-4.333102e+02
-4.753610e+01,-4.333102e+02
-4.752340e+01,-4.333102e+02
-4.756150e+01,-4.333102e+02
-4.748530e+01,-4.219094e+02
-4.754880e+01,-3.925867e+02
-4.748530e+01,-3.632640e+02
-4.709160e+01,-3.306852e+02
-4.640580e+01,-2.948459e+02
-4.577080e+01,-2.590110e+02
-4.505960e+01,-2.199112e+02
-4.446270e+01,-1.857044e+02
-4.389120e+01,-1.580097e+02
-4.344670e+01,-1.352081e+02
-4.314190e+01,-1.172863e+02
-4.288790e+01,-1.042530e+02
-4.262120e+01,-9.285218e+01
-4.250690e+01,-8.470748e+01
-4.232910e+01,-7.656279e+01
-4.217670e+01,-7.004615e+01
-4.210050e+01,-6.515755e+01
-4.202430e+01,-6.190145e+01
-4.202430e+01,-6.190145e+01
-4.198620e+01,-6.027340e+01
-4.160520e+01,-4.072347e+01
-4.149090e+01,-3.420682e+01
-4.133850e+01,-2.932268e+01
-4.122420e+01,-2.443408e+01
-4.118610e+01,-2.117798e+01
-4.112260e+01,-1.791744e+01
-4.104640e+01,-1.466134e+01
-4.093210e+01,-1.140079e+01
-4.089400e+01,-6.516645e+00
-4.075430e+01,-1.628049e+00
-4.064000e+01,4.888596e+00
-4.052570e+01,8.144694e+00
-4.048760e+01,1.140079e+01
-4.022090e+01,2.117798e+01
-3.995420e+01,3.583932e+01
-3.950970e+01,5.375676e+01
-3.891280e+01,7.819084e+01
-3.832860e+01,1.009969e+02
-3.755390e+01,1.286915e+02
-3.681730e+01,1.563817e+02
-3.590290e+01,1.824483e+02
-3.501390e+01,2.101384e+02
-3.407410e+01,2.378331e+02
-3.315970e+01,2.622671e+02
-3.223260e+01,2.867012e+02
-3.126740e+01,3.127634e+02
-3.031490e+01,3.355694e+02
-2.941320e+01,3.583754e+02
-2.837180e+01,3.811815e+02
-2.747010e+01,4.039875e+02
-2.650490e+01,4.251655e+02
-2.560320e+01,4.479715e+02
-2.466340e+01,4.707775e+02
-2.368550e+01,4.935836e+02
-2.275840e+01,5.147615e+02
-2.180590e+01,5.391956e+02
-2.091690e+01,5.620017e+02
-1.997710e+01,5.864357e+02
-1.907540e+01,6.108698e+02
-1.814830e+01,6.369320e+02
-1.711960e+01,6.646266e+02
-1.630680e+01,6.923212e+02
-1.531620e+01,7.216394e+02
-1.446530e+01,7.509621e+02
-1.357630e+01,7.835409e+02
-1.270000e+01,8.161241e+02
-1.181100e+01,8.503309e+02
-1.093470e+01,8.861703e+02
-1.008380e+01,9.203771e+02
-9.283700e+00,9.578445e+02
-8.470900e+00,9.969399e+02
-7.556500e+00,1.036035e+03
-6.781800e+00,1.076759e+03
-5.956300e+00,1.115854e+03
-5.168900e+00,1.154954e+03
-4.356100e+00,1.194049e+03
-3.556000e+00,1.229884e+03
-2.781300e+00,1.267352e+03
-1.943100e+00,1.304819e+03
-1.206500e+00,1.342286e+03
-4.445000e-01,1.379754e+03
2.667000e-01,1.417221e+03
1.016000e+00,1.456317e+03
1.689100e+00,1.492151e+03
2.400300e+00,1.529619e+03
3.048000e+00,1.568714e+03
3.822700e+00,1.604554e+03
4.470400e+00,1.642021e+03
5.168900e+00,1.681116e+03
5.816600e+00,1.716951e+03
6.451600e+00,1.746274e+03
6.489700e+00,1.729985e+03
6.489700e+00,1.723468e+03
6.565900e+00,1.720212e+03
6.604000e+00,1.716951e+03
6.604000e+00,1.715323e+03
6.604000e+00,1.715323e+03
6.604000e+00,1.712067e+03
6.642100e+00,1.712067e+03
6.642100e+00,1.710435e+03
6.642100e+00,1.710435e+03
6.642100e+00,1.708807e+03
7.048500e+00,1.783741e+03
7.721600e+00,1.824465e+03
8.369300e+00,1.860304e+03
8.966200e+00,1.894511e+03
9.753600e+00,1.912433e+03
1.046480e+01,1.904288e+03
1.136650e+01,1.868449e+03
1.290320e+01,1.624099e+03
1.305560e+01,1.594781e+03
1.305560e+01,1.585004e+03
1.316990e+01,1.580120e+03
1.316990e+01,1.576859e+03
1.320800e+01,1.573603e+03
1.323340e+01,1.571975e+03
1.323340e+01,1.568714e+03
1.327150e+01,1.567086e+03
1.327150e+01,1.567086e+03
1.327150e+01,1.563826e+03
1.330960e+01,1.562198e+03
1.327150e+01,1.562198e+03
1.327150e+01,1.560570e+03
1.334770e+01,1.560570e+03
1.327150e+01,1.558942e+03
1.330960e+01,1.558942e+03
1.334770e+01,1.557313e+03
1.334770e+01,1.557313e+03
1.330960e+01,1.555681e+03
1.334770e+01,1.555681e+03
1.334770e+01,1.554053e+03
1.334770e+01,1.554053e+03
1.334770e+01,1.554053e+03
1.330960e+01,1.554053e+03
1.330960e+01,1.552425e+03
1.327150e+01,1.552425e+03
1.363980e+01,1.598037e+03
1.440180e+01,1.602926e+03
1.597660e+01,1.383010e+03
1.612900e+01,1.350431e+03
1.624330e+01,1.340658e+03
1.624330e+01,1.335770e+03
1.624330e+01,1.332514e+03
1.624330e+01,1.327625e+03
1.631950e+01,1.324365e+03
1.631950e+01,1.321108e+03
1.631950e+01,1.319480e+03
1.631950e+01,1.316220e+03
1.638300e+01,1.314592e+03
1.638300e+01,1.311336e+03
1.634490e+01,1.309708e+03
1.638300e+01,1.306447e+03
1.642110e+01,1.301563e+03
1.642110e+01,1.293414e+03
1.649730e+01,1.285269e+03
1.657350e+01,1.272240e+03
1.657350e+01,1.260835e+03
1.664970e+01,1.251062e+03
1.664970e+01,1.244546e+03
1.664970e+01,1.228256e+03
1.653540e+01,1.097937e+03
1.605280e+01,9.594725e+02
1.536700e+01,7.558507e+02
1.474470e+01,5.636297e+02
1.409700e+01,4.039875e+02
1.356360e+01,2.720399e+02
1.328420e+01,1.987376e+02
1.294130e+01,1.384642e+02
1.282700e+01,1.107696e+02
1.282700e+01,1.124021e+02
1.267460e+01,6.841810e+01
1.245870e+01,4.724011e+01
1.244600e+01,3.746737e+01
1.238250e+01,3.257878e+01
1.236980e+01,2.769463e+01
1.236980e+01,2.443408e+01
1.236980e+01,2.280603e+01
1.233170e+01,1.954993e+01
1.236980e+01,1.791744e+01
1.236980e+01,1.628939e+01
1.236980e+01,1.466134e+01
1.236980e+01,1.140079e+01
1.233170e+01,9.772743e+00
1.230630e+01,4.888596e+00
1.233170e+01,3.256098e+00
1.229360e+01,-1.628049e+00
1.233170e+01,-4.888596e+00
1.226820e+01,-9.772743e+00
1.226820e+01,-1.628939e+01
1.223010e+01,-2.443408e+01
1.219200e+01,-3.583932e+01
1.211580e+01,-4.886816e+01
1.200150e+01,-6.679005e+01
1.181100e+01,-8.633553e+01
1.169670e+01,-1.189143e+02
1.139190e+01,-1.563817e+02
1.106170e+01,-1.971096e+02
1.083310e+01,-2.524944e+02
1.054100e+01,-3.111353e+02
1.008380e+01,-3.681526e+02
9.601200e+00,-4.267935e+02
9.042400e+00,-4.854389e+02
8.470900e+00,-5.424517e+02
7.912100e+00,-5.896918e+02
7.264400e+00,-6.401925e+02
6.680200e+00,-6.890607e+02
6.070600e+00,-7.314166e+02
5.397500e+00,-7.721401e+02
4.724400e+00,-8.193802e+02
4.165600e+00,-8.617362e+02
3.479800e+00,-8.975711e+02
2.819400e+00,-9.220051e+02
2.095500e+00,-9.366665e+02
1.422400e+00,-9.382945e+02
6.731000e-01,-9.317823e+02
-1.143000e-01,-9.171210e+02
-9.652000e-01,-9.089763e+02
-1.727200e+00,-8.975711e+02
-2.578100e+00,-8.829097e+02
-3.340100e+00,-8.617362e+02
-4.229100e+00,-8.356696e+02
-5.105400e+00,-8.079794e+02
-5.994400e+00,-7.786567e+02
-6.896100e+00,-7.525902e+02
-7.759700e+00,-7.265280e+02
-8.610600e+00,-7.020940e+02
-9.525000e+00,-6.792879e+02
-1.041400e+01,-6.597380e+02
-1.129030e+01,-6.401925e+02
-1.210310e+01,-6.239031e+02
-1.301750e+01,-6.076137e+02
-1.386840e+01,-5.929524e+02
-1.477010e+01,-5.782910e+02
-1.567180e+01,-5.636297e+02
-1.652270e+01,-5.505964e+02
-1.739900e+01,-5.391956e+02
-1.828800e+01,-5.261623e+02
-1.912620e+01,-5.163896e+02
-1.997710e+01,-5.066169e+02
-2.085340e+01,-4.968397e+02
-2.170430e+01,-4.870669e+02
-2.256790e+01,-4.772942e+02
-2.343150e+01,-4.691495e+02
-2.432050e+01,-4.610048e+02
-2.439670e+01,-4.512276e+02
-2.447290e+01,-4.479715e+02
-2.451100e+01,-4.463435e+02
-2.451100e+01,-4.463435e+02
-2.451100e+01,-4.463435e+02
-2.454910e+01,-4.447154e+02
-2.454910e+01,-4.447154e+02
-2.454910e+01,-4.430829e+02
-2.451100e+01,-4.430829e+02
-2.454910e+01,-4.447154e+02
