Repository: RESSLab-Team/resslab-hub-data

# Steel braces database

Cyclic and monotonic tests on steel braces (HSS, pipe, W and other shapes) with their gusset plate details, material properties, buckling parameters and the measured force-displacement response.

## Contents

| Path | Contents |
| --- | --- |
| `steel_braces.csv` | Main table, one row per brace test. |
| `steel_braces_data_dictionary.csv` | Data dictionary: name, description, symbol, unit, type, example and nullability of every column of the main table. It is the single reference for what each column expects, so it is not repeated here. |
| `force_displacement/` | Measured force-displacement hysteresis, one CSV per test. |

File: braces/force_displacement/Yang_Mahin_Specimen2.csv
Displacement [mm],Force [kN]
-1.40E-01,-6.32E+00
-7.95E-01,-3.22E+02
-1.17E+00,-5.37E+02
-1.82E+00,-6.70E+02
-2.29E+00,-8.59E+02
-2.67E+00,-9.79E+02
-3.70E+00,-1.24E+03
-4.26E+00,-1.36E+03
-5.47E+00,-1.56E+03
-6.78E+00,-1.69E+03
-7.91E+00,-1.79E+03
-8.47E+00,-1.80E+03
-9.50E+00,-1.81E+03
-9.96E+00,-1.78E+03
-1.13E+01,-1.68E+03
-1.23E+01,-1.60E+03
-1.30E+01,-1.54E+03
-1.38E+01,-1.46E+03
-1.47E+01,-1.40E+03
-1.67E+01,-1.32E+03
-1.78E+01,-1.29E+03
-1.77E+01,-1.17E+03
-1.70E+01,-1.05E+03
-1.61E+01,-8.53E+02
-1.55E+01,-7.33E+02
-1.38E+01,-3.85E+02
-1.20E+01,-5.69E+01
-1.03E+01,2.59E+02
-8.56E+00,5.18E+02
-6.78E+00,7.33E+02
-4.72E+00,9.54E+02
-3.51E+00,1.06E+03
-1.36E+00,1.23E+03
1.92E+00,1.54E+03
3.70E+00,1.72E+03
5.19E+00,1.81E+03
8.09E+00,1.91E+03
1.03E+01,1.97E+03
1.15E+01,2.02E+03
1.35E+01,2.08E+03
1.56E+01,2.11E+03
2.05E+01,2.15E+03
2.25E+01,2.16E+03
2.71E+01,2.15E+03
2.96E+01,2.15E+03
3.33E+01,2.17E+03
3.48E+01,2.12E+03
3.51E+01,2.12E+03
3.66E+01,2.01E+03
3.78E+01,1.87E+03
3.92E+01,1.81E+03
4.10E+01,1.69E+03
4.24E+01,1.42E+03
4.29E+01,1.26E+03
4.38E+01,9.92E+02
4.45E+01,8.28E+02
4.54E+01,3.79E+02

File: braces/force_displacement/Yang_Mahin_Specimen3.csv
Displacement [mm],Force [kN]
-1.35E-01,1.84E+01
-1.16E+00,-4.75E+02
-2.83E+00,-1.12E+03
-3.32E+00,-1.26E+03
-2.19E+00,-7.62E+02
-6.75E-01,-1.51E+02
1.38E+00,5.93E+02
3.43E+00,1.23E+03
2.35E+00,7.40E+02
1.89E-01,-6.99E+01
-2.51E+00,-1.01E+03
-3.37E+00,-1.24E+03
-2.19E+00,-7.62E+02
-6.21E-01,-1.44E+02
1.27E+00,6.15E+02
3.48E+00,1.24E+03
2.46E+00,7.40E+02
2.97E-01,-6.26E+01
-2.73E+00,-1.11E+03
-3.21E+00,-1.23E+03
-2.13E+00,-7.69E+02
-2.70E-02,3.31E+01
1.32E+00,5.93E+02
3.54E+00,1.23E+03
2.35E+00,7.55E+02
3.51E-01,-6.99E+01
-1.11E+00,-4.90E+02
-2.78E+00,-1.12E+03
-3.37E+00,-1.25E+03
-5.67E-01,-1.36E+02
1.38E+00,5.93E+02
3.37E+00,1.24E+03
2.73E+00,8.06E+02
8.91E-01,1.14E+02
-6.21E-01,-3.72E+02
-2.40E+00,-1.01E+03
-3.54E+00,-1.23E+03
-2.13E+00,-7.55E+02
-5.13E-01,-1.36E+02
1.32E+00,5.93E+02
3.37E+00,1.25E+03
3.10E+00,9.02E+02
1.48E+00,1.73E+02
-5.13E-01,-5.12E+02
-1.92E+00,-9.17E+02
-3.54E+00,-1.32E+03
-4.29E+00,-1.48E+03
-5.21E+00,-1.62E+03
-6.29E+00,-1.76E+03
-7.96E+00,-1.95E+03
-8.72E+00,-1.99E+03
-9.31E+00,-1.99E+03
-9.91E+00,-1.97E+03
-1.05E+01,-1.90E+03
-1.08E+01,-1.84E+03
-1.03E+01,-1.62E+03
-9.53E+00,-1.29E+03
-7.75E+00,-7.03E+02
-5.53E+00,1.10E+01
-4.18E+00,4.53E+02
-2.62E+00,7.99E+02
-1.27E+00,1.15E+03
9.99E-01,1.56E+03
2.67E+00,1.82E+03
4.67E+00,2.02E+03
6.78E+00,2.16E+03
1.01E+01,2.29E+03
1.36E+01,2.37E+03
1.78E+01,2.42E+03
2.04E+01,2.42E+03
2.06E+01,2.35E+03
2.02E+01,2.16E+03
1.43E+01,2.17E+02
1.12E+01,-6.22E+02
9.91E+00,-8.65E+02
7.75E+00,-1.21E+03
6.18E+00,-1.43E+03
4.89E+00,-1.54E+03
3.54E+00,-1.64E+03
2.40E+00,-1.67E+03
1.65E+00,-1.66E+03
5.67E-01,-1.61E+03
-9.45E-01,-1.53E+03
-2.56E+00,-1.43E+03
-4.78E+00,-1.34E+03
-7.37E+00,-1.23E+03
-8.29E+00,-1.23E+03
-9.69E+00,-1.20E+03
-1.02E+01,-1.16E+03
-1.03E+01,-1.11E+03
-1.00E+01,-9.90E+02
-9.04E+00,-8.21E+02
-3.48E+00,1.51E+02
-1.75E+00,4.45E+02
2.97E-01,7.10E+02
1.92E+00,9.02E+02
5.53E+00,1.26E+03
8.93E+00,1.57E+03
1.22E+01,1.85E+03
1.56E+01,2.10E+03
1.78E+01,2.24E+03
1.92E+01,2.29E+03
2.10E+01,2.31E+03
1.95E+01,1.77E+03
1.61E+01,7.33E+02
1.22E+01,-4.23E+02
1.15E+01,-5.93E+02
1.02E+01,-8.28E+02
7.91E+00,-1.08E+03
6.56E+00,-1.20E+03
5.53E+00,-1.26E+03
3.81E+00,-1.28E+03
1.11E+00,-1.26E+03
-1.27E+00,-1.20E+03
-4.13E+00,-1.15E+03
-7.15E+00,-1.11E+03
-8.72E+00,-1.08E+03
-1.02E+01,-1.04E+03
-1.05E+01,-1.03E+03
-1.04E+01,-9.68E+02
-9.80E+00,-8.36E+02
-8.29E+00,-6.37E+02
-2.29E+00,2.61E+02
2.70E-02,5.49E+02
4.45E+00,9.76E+02
8.29E+00,1.32E+03
1.26E+01,1.64E+03
1.66E+01,1.98E+03
1.90E+01,2.15E+03
2.01E+01,2.21E+03
2.09E+01,2.23E+03
1.82E+01,1.31E+03
1.53E+01,3.50E+02
1.31E+01,-2.32E+02
1.09E+01,-6.96E+02
8.72E+00,-9.76E+02
6.88E+00,-1.12E+03
5.75E+00,-1.15E+03
4.29E+00,-1.17E+03
1.54E+00,-1.18E+03
-6.13E+00,-1.06E+03
-9.53E+00,-1.02E+03
-1.10E+01,-9.76E+02
-1.07E+01,-9.02E+02
-8.83E+00,-6.37E+02
-7.05E+00,-3.87E+02
-5.67E-01,4.75E+02
1.97E+00,7.10E+02
6.45E+00,1.10E+03
1.10E+01,1.45E+03
1.57E+01,1.83E+03
1.88E+01,2.09E+03
1.95E+01,2.16E+03
2.06E+01,2.21E+03
2.07E+01,2.18E+03
1.69E+01,9.02E+02
1.36E+01,-9.20E+01
1.13E+01,-6.30E+02
9.37E+00,-9.02E+02
7.42E+00,-1.06E+03
5.48E+00,-1.14E+03
3.27E+00,-1.17E+03
-9.99E-01,-1.11E+03
-6.61E+00,-1.03E+03
-1.21E+01,-9.53E+02
-1.64E+01,-9.02E+02
-1.96E+01,-8.65E+02
-2.27E+01,-8.43E+02
-2.49E+01,-8.14E+02
-2.55E+01,-8.14E+02
-2.55E+01,-7.55E+02
-2.36E+01,-5.85E+02
-1.99E+01,-2.54E+02
-1.58E+01,9.20E+01
-1.31E+01,2.83E+02
-8.72E+00,5.41E+02
-4.62E+00,7.40E+02
5.67E-01,9.83E+02
6.07E+00,1.24E+03
1.01E+01,1.43E+03
1.37E+01,1.66E+03
1.88E+01,2.01E+03
2.14E+01,2.19E+03
2.44E+01,2.29E+03
2.58E+01,2.32E+03
2.87E+01,2.32E+03
3.00E+01,2.25E+03
3.17E+01,2.11E+03

File: braces/force_displacement/Yang_Mahin_Specimen4.csv
Displacement [mm],Force [kN]
-1.703269e-01,0
-1.234870e+00,-5.607531e+02
-2.192959e+00,-1.001795e+03
-2.938139e+00,-1.316825e+03
-3.789774e+00,-1.386131e+03
-4.854317e+00,-1.442837e+03
-5.280134e+00,-1.512143e+03
-6.131769e+00,-1.556248e+03
-7.622129e+00,-1.568849e+03
-8.686672e+00,-1.549947e+03
-1.007058e+01,-1.524745e+03
-1.113512e+01,-1.480640e+03
-1.230612e+01,-1.423935e+03
-1.390293e+01,-1.354628e+03
-1.560620e+01,-1.272721e+03
-1.635138e+01,-1.241218e+03
-1.592557e+01,-1.014396e+03
-1.507393e+01,-7.371699e+02
-1.422230e+01,-4.473424e+02
-1.241257e+01,-8.190776e+01
-1.028349e+01,3.213305e+02
-8.047946e+00,6.678633e+02
-5.386588e+00,9.702920e+02
-2.405868e+00,1.247518e+03
1.490360e-01,1.430236e+03
3.342666e+00,1.587750e+03
7.068567e+00,1.707462e+03
1.153965e+01,1.745265e+03
2.239799e+01,1.783069e+03
3.410796e+01,1.833474e+03
4.730830e+01,1.846075e+03
4.730830e+01,1.600352e+03
4.549858e+01,8.442800e+02
4.273076e+01,8.820836e+01
3.975004e+01,-5.670537e+02
3.783386e+01,-8.505806e+02
3.655641e+01,-9.765926e+02
3.485314e+01,-1.052200e+03
3.304342e+01,-1.121506e+03
3.144661e+01,-1.171911e+03
2.878525e+01,-1.184512e+03
2.676262e+01,-1.140408e+03
2.442062e+01,-1.096304e+03
2.122699e+01,-1.020697e+03
1.782045e+01,-9.702920e+02
1.473328e+01,-9.324884e+02
1.207192e+01,-8.883842e+02
8.984744e+00,-8.631818e+02
7.707293e+00,-8.442800e+02
8.133110e+00,-6.426609e+02
9.942833e+00,-4.221400e+02
1.249774e+01,-1.512143e+02
1.558491e+01,1.134107e+02
1.920436e+01,3.654346e+02
2.250444e+01,5.418514e+02
2.686907e+01,7.371699e+02
3.921777e+01,1.297923e+03
4.485985e+01,1.562548e+03
4.688248e+01,1.657057e+03
4.773412e+01,1.657057e+03
4.709539e+01,1.373530e+03
4.624376e+01,1.008096e+03
4.390176e+01,3.087293e+02
4.209204e+01,-1.701161e+02
4.028231e+01,-4.599436e+02
3.794032e+01,-6.489615e+02
3.666287e+01,-7.308693e+02
3.517251e+01,-7.749735e+02
3.325633e+01,-8.253782e+02
3.070142e+01,-8.379794e+02
2.324962e+01,-8.064764e+02
1.483973e+01,-7.749735e+02
1.483973e+01,-7.623723e+02
1.515909e+01,-6.615627e+02
1.654300e+01,-4.851460e+02
1.888500e+01,-1.260119e+02
2.143990e+01,1.890179e+02
2.442062e+01,4.410418e+02
2.761425e+01,6.930657e+02
3.091433e+01,9.261878e+02
3.559832e+01,1.134107e+03
3.911132e+01,1.304224e+03
3.900486e+01,1.090003e+03
3.794032e+01,6.993663e+02
3.602414e+01,2.331221e+02
3.410796e+01,-1.764167e+02
3.314987e+01,-3.339317e+02
3.144661e+01,-5.040478e+02
2.995624e+01,-6.111579e+02
2.825298e+01,-6.804645e+02
2.612389e+01,-7.497711e+02
2.473998e+01,-7.812741e+02
2.090763e+01,-8.001758e+02
1.334937e+01,-7.434705e+02
7.387930e+00,-6.993663e+02
4.726572e+00,-6.678633e+02
4.939480e+00,-5.733543e+02
6.429841e+00,-4.284406e+02
8.452473e+00,-2.457233e+02
1.111383e+01,-5.040478e+01
1.388164e+01,1.764167e+02
1.643655e+01,3.465328e+02
1.973663e+01,4.851460e+02
2.399480e+01,6.741639e+02
2.984979e+01,8.568812e+02
3.123370e+01,8.946848e+02
3.134015e+01,8.946848e+02
3.112724e+01,7.623723e+02
3.048852e+01,5.607531e+02
2.942397e+01,3.213305e+02
2.750780e+01,-1.890179e+01
2.516580e+01,-3.024287e+02
2.293026e+01,-4.599436e+02
2.048181e+01,-5.670537e+02
1.728818e+01,-6.363603e+02
1.324292e+01,-7.056669e+02
9.197653e+00,-6.930657e+02
3.129757e+00,-6.489615e+02
-3.832355e-01,-6.237591e+02
-2.725231e+00,-5.922561e+02
-6.876949e+00,-5.733543e+02
-1.230612e+01,-5.481520e+02
-1.592557e+01,-5.166490e+02
-1.549975e+01,-4.410418e+02
-1.177385e+01,-2.520239e+02
-7.089858e+00,-2.520239e+01
-1.128416e+00,1.890179e+02
3.874937e+00,3.339317e+02
9.410562e+00,4.410418e+02
1.739464e+01,5.922561e+02
2.314317e+01,6.741639e+02
2.122699e+01,3.087293e+02
1.963018e+01,8.190776e+01
1.760754e+01,-8.190776e+01
1.430746e+01,-2.709257e+02
1.249774e+01,-3.402322e+02
1.111383e+01,-3.717352e+02
7.600838e+00,-4.473424e+02
3.768483e+00,-4.851460e+02
4.258173e-02,-4.851460e+02
-8.047946e+00,-5.103484e+02
-6.238223e+00,-3.465328e+02
-2.618776e+00,-1.260119e+02
1.107125e+00,6.930657e+01
4.300754e+00,2.016191e+02
8.239564e+00,3.402322e+02
1.313646e+01,4.788454e+02
1.824627e+01,5.733543e+02
2.069472e+01,5.985567e+02
2.271735e+01,6.174585e+02
2.250444e+01,5.418514e+02
2.112054e+01,3.087293e+02
1.973663e+01,8.820836e+01
1.760754e+01,-9.450896e+01
1.441391e+01,-2.772263e+02
1.249774e+01,-3.528334e+02
1.111383e+01,-3.717352e+02
7.600838e+00,-4.473424e+02
3.768483e+00,-4.788454e+02
2.278122e+00,-4.788454e+02
1.490360e-01,-4.851460e+02
1.213579e+00,-3.465328e+02
4.726572e+00,-1.071102e+02
7.920201e+00,1.008096e+02
1.079447e+01,2.457233e+02
1.494619e+01,4.221400e+02
1.579782e+01,4.473424e+02
1.537200e+01,3.213305e+02
1.430746e+01,2.142203e+02
1.239128e+01,5.670537e+01
1.026220e+01,-1.260119e+02
7.281475e+00,-3.024287e+02
4.087846e+00,-3.969376e+02
1.745851e+00,-4.410418e+02
4.258173e-02,-4.788454e+02
1.320034e+00,-3.339317e+02
4.620117e+00,-1.134107e+02
8.452473e+00,1.260119e+02
1.196547e+01,2.961281e+02
1.675591e+01,4.725448e+02
2.016245e+01,5.607531e+02
2.910461e+01,8.127770e+02
3.474669e+01,9.702920e+02
3.815323e+01,1.096304e+03
4.113395e+01,1.197113e+03
4.485985e+01,1.342027e+03
4.741475e+01,1.468039e+03
5.071484e+01,1.594051e+03
5.305683e+01,1.663358e+03
5.529237e+01,1.707462e+03
5.763437e+01,1.757867e+03
6.050863e+01,1.783069e+03
6.359581e+01,1.795670e+03
6.647008e+01,1.801971e+03
6.859916e+01,1.783069e+03
6.913143e+01,1.764167e+03
7.019598e+01,1.764167e+03
7.115407e+01,1.757867e+03
7.232506e+01,1.701161e+03
7.338961e+01,1.600352e+03
7.977687e+01,3.528334e+02

File: braces/force_displacement/Yang_Mahin_Specimen5.csv (part 1 of 2)
Displacement [mm],Force [kN]
-3.810000e-02,9.285218e+01
1.524000e-01,1.580097e+02
3.810000e-01,2.573786e+02
7.112000e-01,3.991033e+02
1.117600e+00,5.571131e+02
1.460500e+00,7.183833e+02
1.943100e+00,8.715089e+02
2.400300e+00,1.009973e+03
2.882900e+00,1.132148e+03
3.149600e+00,1.215223e+03
3.263900e+00,1.194049e+03
3.225800e+00,1.185905e+03
3.111500e+00,1.119115e+03
2.654300e+00,9.252657e+02
2.247900e+00,7.411894e+02
1.727200e+00,5.489684e+02
1.231900e+00,3.762973e+02
1.003300e+00,2.541225e+02
7.874000e-01,1.840763e+02
7.493000e-01,1.531256e+02
7.493000e-01,1.547536e+02
6.096000e-01,1.075135e+02
4.572000e-01,4.724011e+01
4.191000e-01,3.746737e+01
4.191000e-01,3.257878e+01
4.445000e-01,2.769463e+01
4.191000e-01,2.443408e+01
4.064000e-01,2.117798e+01
3.810000e-01,1.791744e+01
3.810000e-01,1.466134e+01
3.810000e-01,1.140079e+01
3.429000e-01,8.144694e+00
3.429000e-01,6.516645e+00
3.429000e-01,3.256098e+00
3.429000e-01,0
3.429000e-01,-3.256098e+00
3.048000e-01,-8.144694e+00
3.048000e-01,-1.466134e+01
2.540000e-01,-2.280603e+01
2.286000e-01,-3.583932e+01
1.524000e-01,-4.886816e+01
7.620000e-02,-7.004615e+01
3.810000e-02,-1.009969e+02
-3.810000e-02,-1.449809e+02
-1.905000e-01,-2.101384e+02
-4.572000e-01,-2.867012e+02
-7.493000e-01,-3.925867e+02
-1.079500e+00,-5.147615e+02
-1.384300e+00,-6.450811e+02
-1.803400e+00,-7.770287e+02
-2.171700e+00,-9.073438e+02
-2.501900e+00,-1.031151e+03
-2.921000e+00,-1.146805e+03
-3.175000e+00,-1.216856e+03
-3.175000e+00,-1.213595e+03
-2.997200e+00,-1.053953e+03
-2.387600e+00,-8.112355e+02
-1.905000e+00,-6.092418e+02
-1.498600e+00,-4.577442e+02
-1.270000e+00,-3.453466e+02
-5.207000e-01,-7.004615e+01
-4.572000e-01,-4.724011e+01
-4.191000e-01,-3.583932e+01
-3.429000e-01,-2.769463e+01
-2.921000e-01,-2.117798e+01
-2.667000e-01,-1.466134e+01
-2.159000e-01,-9.772743e+00
-2.286000e-01,-1.628049e+00
-2.286000e-01,4.888596e+00
-2.667000e-01,9.772743e+00
-2.286000e-01,1.466134e+01
-2.286000e-01,2.932268e+01
-1.905000e-01,5.212871e+01
-7.620000e-02,9.610828e+01
1.143000e-01,1.759316e+02
4.572000e-01,2.915898e+02
8.255000e-01,4.398268e+02
1.308100e+00,5.994690e+02
1.765300e+00,7.639954e+02
2.171700e+00,9.236376e+02
2.578100e+00,1.073503e+03
2.921000e+00,1.197306e+03
3.149600e+00,1.249434e+03
3.225800e+00,1.179388e+03
3.187700e+00,1.169611e+03
2.654300e+00,1.009973e+03
1.943100e+00,7.134947e+02
1.422400e+00,4.740336e+02
9.398000e-01,3.111353e+02
7.493000e-01,2.117665e+02
5.969000e-01,1.775597e+02
4.953000e-01,1.140302e+02
2.921000e-01,4.235152e+01
1.905000e-01,3.257878e+01
2.286000e-01,2.932268e+01
2.286000e-01,2.443408e+01
2.286000e-01,1.954993e+01
2.286000e-01,1.628939e+01
1.905000e-01,1.303329e+01
1.905000e-01,8.144694e+00
1.905000e-01,4.888596e+00
1.905000e-01,3.256098e+00
2.159000e-01,0
1.905000e-01,-4.888596e+00
1.524000e-01,-9.772743e+00
1.778000e-01,-1.954993e+01
7.620000e-02,-2.932268e+01
3.810000e-02,-4.398402e+01
-3.810000e-02,-6.352950e+01
-1.143000e-01,-9.285218e+01
-1.905000e-01,-1.368362e+02
-3.429000e-01,-2.019937e+02
-5.969000e-01,-2.801846e+02
-9.017000e-01,-3.925867e+02
-1.270000e+00,-5.180176e+02
-1.612900e+00,-6.532258e+02
-1.981200e+00,-7.884295e+02
-2.362200e+00,-9.203771e+02
-2.692400e+00,-1.049069e+03
-3.111500e+00,-1.174500e+03
-3.302000e+00,-1.236401e+03
-3.302000e+00,-1.236401e+03
-3.302000e+00,-1.236401e+03
-3.302000e+00,-1.234773e+03
-3.175000e+00,-1.120743e+03
-2.705100e+00,-9.334104e+02
-2.209800e+00,-7.183833e+02
-1.803400e+00,-5.473403e+02
-1.460500e+00,-4.137647e+02
-1.193800e+00,-3.160239e+02
-9.779000e-01,-2.476058e+02
-9.017000e-01,-2.019937e+02
-7.874000e-01,-1.726711e+02
-7.874000e-01,-1.596422e+02
-7.874000e-01,-1.612703e+02
-8.255000e-01,-1.612703e+02
-6.731000e-01,-1.352081e+02
-6.350000e-01,-1.075135e+02
-5.588000e-01,-9.122413e+01
-4.572000e-01,-4.724011e+01
-4.191000e-01,-3.583932e+01
-4.191000e-01,-2.932268e+01
-3.429000e-01,-2.280603e+01
-3.429000e-01,-1.791744e+01
-3.048000e-01,-1.140079e+01
-2.540000e-01,-6.516645e+00
-2.667000e-01,0
-2.286000e-01,4.888596e+00
-1.778000e-01,9.772743e+00
-2.667000e-01,1.466134e+01
-2.667000e-01,2.443408e+01
-2.667000e-01,4.235152e+01
-1.524000e-01,7.493474e+01
3.810000e-02,1.286915e+02
2.540000e-01,2.133990e+02
5.334000e-01,3.323133e+02
9.779000e-01,4.707775e+02
1.308100e+00,6.141304e+02
1.689100e+00,7.591068e+02
2.057400e+00,9.008316e+02
2.514600e+00,1.037663e+03
2.844800e+00,1.166355e+03
3.187700e+00,1.270612e+03
3.225800e+00,1.267352e+03
3.225800e+00,1.260835e+03
2.959100e+00,1.140293e+03
2.171700e+00,8.014628e+02
1.498600e+00,5.391956e+02
1.130300e+00,3.551193e+02
7.874000e-01,2.394611e+02
5.969000e-01,1.743036e+02
5.334000e-01,1.384642e+02
4.572000e-01,1.140302e+02
4.064000e-01,9.774077e+01
3.810000e-01,9.448023e+01
4.064000e-01,9.448023e+01
3.810000e-01,9.448023e+01
4.191000e-01,9.448023e+01
3.810000e-01,9.448023e+01
4.064000e-01,9.448023e+01
3.810000e-01,9.448023e+01
3.429000e-01,7.819084e+01
2.667000e-01,4.398402e+01
2.286000e-01,3.420682e+01
2.286000e-01,2.769463e+01
2.286000e-01,2.280603e+01
2.159000e-01,1.954993e+01
1.524000e-01,1.466134e+01
1.905000e-01,1.140079e+01
1.905000e-01,6.516645e+00
1.524000e-01,3.256098e+00
1.778000e-01,1.628049e+00
1.524000e-01,-1.628049e+00
1.397000e-01,-6.516645e+00
1.143000e-01,-1.303329e+01
1.143000e-01,-2.280603e+01
3.810000e-02,-3.583932e+01
0,-5.212871e+01
-7.620000e-02,-7.493474e+01
-1.524000e-01,-1.091416e+02
-3.048000e-01,-1.628983e+02
-4.445000e-01,-2.378331e+02
-7.493000e-01,-3.339413e+02
-1.054100e+00,-4.544881e+02
-1.498600e+00,-5.864357e+02
-1.917700e+00,-7.265280e+02
-2.324100e+00,-8.682484e+02
-2.654300e+00,-1.009973e+03
-2.997200e+00,-1.143549e+03
-3.302000e+00,-1.223368e+03
-3.263900e+00,-1.223368e+03
-3.225800e+00,-1.176128e+03
-2.692400e+00,-9.268937e+02
-2.133600e+00,-7.020940e+02
-1.689100e+00,-5.261623e+02
-1.384300e+00,-3.942147e+02
-1.117600e+00,-3.013626e+02
-9.779000e-01,-2.378331e+02
-8.636000e-01,-1.938490e+02
-7.493000e-01,-1.645264e+02
-6.731000e-01,-1.433528e+02
-6.731000e-01,-1.270590e+02
-6.731000e-01,-1.270590e+02
-6.731000e-01,-1.270590e+02
-7.112000e-01,-1.254310e+02
-5.588000e-01,-1.042530e+02
-5.588000e-01,-8.959608e+01
-4.572000e-01,-4.724011e+01
-4.191000e-01,-3.583932e+01
-4.191000e-01,-2.769463e+01
-3.429000e-01,-2.117798e+01
-3.048000e-01,-1.628939e+01
-2.667000e-01,-9.772743e+00
-2.286000e-01,-4.888596e+00
-2.286000e-01,1.628049e+00
-2.159000e-01,8.144694e+00
-2.286000e-01,1.140079e+01
-1.778000e-01,1.954993e+01
-2.286000e-01,3.746737e+01
-1.524000e-01,6.841810e+01
-3.810000e-02,1.238029e+02
2.540000e-01,2.101384e+02
5.969000e-01,3.372019e+02
9.779000e-01,4.854389e+02
1.422400e+00,6.369320e+02
1.803400e+00,7.900575e+02
2.209800e+00,9.382945e+02
2.616200e+00,1.078391e+03
2.997200e+00,1.211967e+03
3.340100e+00,1.293414e+03
3.302000e+00,1.293414e+03
3.251200e+00,1.293414e+03
3.225800e+00,1.291786e+03
3.225800e+00,1.291786e+03
3.035300e+00,1.145177e+03
2.171700e+00,8.047189e+02
1.498600e+00,5.408237e+02
1.041400e+00,3.551193e+02
8.255000e-01,2.394611e+02
5.969000e-01,1.726711e+02
5.588000e-01,1.368362e+02
4.572000e-01,1.140302e+02
4.572000e-01,1.124021e+02
5.207000e-01,1.140302e+02
2.667000e-01,5.375676e+01
2.540000e-01,3.909542e+01
2.159000e-01,2.932268e+01
2.286000e-01,2.443408e+01
1.778000e-01,2.117798e+01
1.905000e-01,1.628939e+01
2.159000e-01,1.140079e+01
1.905000e-01,8.144694e+00
1.778000e-01,3.256098e+00
1.905000e-01,1.628049e+00
1.524000e-01,0
1.397000e-01,-4.888596e+00
1.143000e-01,-9.772743e+00
1.397000e-01,-1.791744e+01
1.016000e-01,-2.606213e+01
0,-3.746737e+01
-3.810000e-02,-5.375676e+01
-3.810000e-02,-7.656279e+01
-1.524000e-01,-1.091416e+02
-2.667000e-01,-1.580097e+02
-4.572000e-01,-2.264278e+02
-7.493000e-01,-3.078792e+02
-1.003300e+00,-4.137647e+02
-1.346200e+00,-5.310509e+02
-1.651000e+00,-6.564819e+02
-2.019300e+00,-7.835409e+02
-2.425700e+00,-9.089763e+02
-2.730500e+00,-1.034407e+03
-3.111500e+00,-1.156582e+03
-3.340100e+00,-1.254318e+03
-3.340100e+00,-1.254318e+03
-3.340100e+00,-1.252690e+03
-3.111500e+00,-1.097937e+03
-2.438400e+00,-8.372976e+02
-2.019300e+00,-6.304198e+02
-1.536700e+00,-4.707775e+02
-1.270000e+00,-3.551193e+02
-1.079500e+00,-2.753004e+02
-9.779000e-01,-2.199112e+02
-8.636000e-01,-1.824483e+02
-8.636000e-01,-1.759316e+02
-7.493000e-01,-1.417203e+02
-6.350000e-01,-1.140302e+02
-5.969000e-01,-9.448023e+01
-4.445000e-01,-4.724011e+01
-4.064000e-01,-3.583932e+01
-3.302000e-01,-2.769463e+01
-3.302000e-01,-2.280603e+01
-2.921000e-01,-1.628939e+01
-2.667000e-01,-1.140079e+01
-3.048000e-01,-4.888596e+00
-2.286000e-01,1.628049e+00
-2.286000e-01,6.516645e+00
-2.286000e-01,9.772743e+00
-2.159000e-01,1.791744e+01
-2.159000e-01,3.420682e+01
-1.905000e-01,6.027340e+01
-7.620000e-02,1.091416e+02
1.524000e-01,1.905930e+02
5.207000e-01,3.078792e+02
9.017000e-01,4.561162e+02
1.346200e+00,6.124979e+02
1.727200e+00,7.705120e+02
2.171700e+00,9.236376e+02
2.578100e+00,1.071875e+03
2.997200e+00,1.210339e+03
3.289300e+00,1.308075e+03
3.289300e+00,1.308075e+03
3.289300e+00,1.291786e+03
2.514600e+00,9.529559e+02
1.765300e+00,6.483372e+02
1.231900e+00,4.267935e+02
9.017000e-01,2.818126e+02
6.350000e-01,1.954771e+02
5.334000e-01,1.384642e+02
2.667000e-01,4.235152e+01
1.905000e-01,3.257878e+01
1.905000e-01,2.606213e+01
1.905000e-01,2.117798e+01
2.159000e-01,1.628939e+01
2.159000e-01,1.303329e+01
2.159000e-01,8.144694e+00
1.778000e-01,3.256098e+00
1.778000e-01,1.628049e+00
1.524000e-01,0
1.143000e-01,-4.888596e+00
1.143000e-01,-1.140079e+01
1.143000e-01,-1.954993e+01
3.810000e-02,-3.095073e+01
-7.620000e-02,-4.561206e+01
-7.620000e-02,-6.515755e+01
-1.143000e-01,-9.610828e+01
-2.286000e-01,-1.433528e+02
-4.064000e-01,-2.101384e+02
-6.731000e-01,-2.915898e+02
-9.779000e-01,-4.023594e+02
-1.346200e+00,-5.261623e+02
-1.689100e+00,-6.581099e+02
-2.019300e+00,-7.884295e+02
-2.425700e+00,-9.187490e+02
-2.705100e+00,-1.047441e+03
-3.149600e+00,-1.172871e+03
-3.340100e+00,-1.249434e+03
-3.340100e+00,-1.247806e+03
-3.340100e+00,-1.187533e+03
-2.730500e+00,-9.366665e+02
-2.171700e+00,-7.069825e+02
-1.727200e+00,-5.294229e+02
-1.422400e+00,-3.958428e+02
-1.130300e+00,-3.029906e+02
-5.588000e-01,-7.493474e+01
-5.207000e-01,-4.886816e+01
-4.953000e-01,-3.583932e+01
-3.810000e-01,-2.932268e+01
-3.302000e-01,-2.280603e+01
-2.540000e-01,-1.628939e+01
-2.159000e-01,-1.140079e+01
-2.159000e-01,-8.144694e+00
-1.778000e-01,-1.628049e+00
-2.667000e-01,6.516645e+00
-2.667000e-01,8.144694e+00
-2.286000e-01,1.303329e+01
-2.667000e-01,2.280603e+01
-2.667000e-01,3.909542e+01
-1.397000e-01,6.841810e+01
-3.810000e-02,1.189143e+02
1.905000e-01,1.971096e+02
4.953000e-01,3.095073e+02
9.017000e-01,4.430829e+02
1.270000e+00,5.815471e+02
1.612900e+00,7.232719e+02
1.981200e+00,8.633642e+02
2.324100e+00,9.985679e+02
2.768600e+00,1.125631e+03
3.111500e+00,1.249434e+03
3.327400e+00,1.312964e+03
3.289300e+00,1.312964e+03
3.187700e+00,1.185905e+03
2.540000e+00,9.627330e+02
1.879600e+00,6.939493e+02
1.346200e+00,4.626328e+02
9.779000e-01,3.062512e+02
7.112000e-01,2.117665e+02
5.715000e-01,1.580097e+02
4.191000e-01,1.238029e+02
4.191000e-01,9.774077e+01
2.667000e-01,4.561206e+01
2.286000e-01,3.583932e+01
2.540000e-01,2.932268e+01
2.159000e-01,2.606213e+01
1.524000e-01,2.280603e+01
1.905000e-01,1.954993e+01
2.286000e-01,1.628939e+01
1.905000e-01,1.303329e+01
1.778000e-01,9.772743e+00
1.778000e-01,4.888596e+00
1.778000e-01,1.628049e+00
1.778000e-01,1.628049e+00
1.397000e-01,-1.628049e+00
1.397000e-01,-6.516645e+00
1.143000e-01,-1.303329e+01
7.620000e-02,-2.280603e+01
3.810000e-02,-3.420682e+01
0,-4.724011e+01
-3.810000e-02,-7.004615e+01
-1.524000e-01,-1.026249e+02
-2.286000e-01,-1.514975e+02
-4.572000e-01,-2.231717e+02
-7.112000e-01,-3.095073e+02
-1.054100e+00,-4.267935e+02
-1.384300e+00,-5.571131e+02
-1.714500e+00,-6.955773e+02
-2.171700e+00,-8.356696e+02
-2.578100e+00,-9.725058e+02
-2.921000e+00,-1.110970e+03
-3.289300e+00,-1.244546e+03
-3.708400e+00,-1.365092e+03
-4.127500e+00,-1.464461e+03
-4.648200e+00,-1.549169e+03
-4.711700e+00,-1.552425e+03
-5.168900e+00,-1.601293e+03
-5.651500e+00,-1.669711e+03
-6.223000e+00,-1.707179e+03
-6.781800e+00,-1.731613e+03
-7.302500e+00,-1.786997e+03
-7.899400e+00,-1.830981e+03
-8.458200e+00,-1.861932e+03
-9.105900e+00,-1.871705e+03
-9.740900e+00,-1.850531e+03
-1.059180e+01,-1.801659e+03
-1.112520e+01,-1.681116e+03
-1.108710e+01,-1.679484e+03
-1.112520e+01,-1.672972e+03
-1.070610e+01,-1.436767e+03
-9.893300e+00,-1.171243e+03
-9.245600e+00,-9.220051e+02
-8.585200e+00,-7.151272e+02
-8.166100e+00,-5.505964e+02
-7.747000e+00,-4.251655e+02
-7.531100e+00,-3.306852e+02
-7.277100e+00,-2.638952e+02
-7.188200e+00,-2.150270e+02
-7.073900e+00,-1.808158e+02
-6.959600e+00,-1.547536e+02
-6.819900e+00,-1.205468e+02
-6.591300e+00,-5.212871e+01
-6.477000e+00,-3.909542e+01
-6.438900e+00,-3.095073e+01
-6.400800e+00,-2.443408e+01
-6.362700e+00,-1.954993e+01
-6.362700e+00,-1.791744e+01
-6.400800e+00,-1.466134e+01
-6.362700e+00,-9.772743e+00
-6.324600e+00,-6.516645e+00
-6.324600e+00,-3.256098e+00
-6.362700e+00,1.628049e+00
-6.324600e+00,6.516645e+00
-6.299200e+00,8.144694e+00
-6.362700e+00,1.140079e+01
-6.299200e+00,1.628939e+01
-6.324600e+00,2.769463e+01
-6.261100e+00,4.235152e+01
-6.210300e+00,6.515755e+01
-6.070600e+00,1.058855e+02
-5.842000e+00,1.694150e+02
-5.511800e+00,2.655232e+02
-5.092700e+00,3.795534e+02
-4.635500e+00,5.049844e+02
-4.152900e+00,6.304198e+02
-3.632200e+00,7.509621e+02
-3.175000e+00,8.666203e+02
-2.705100e+00,9.757619e+02
-2.171700e+00,1.078391e+03
-1.689100e+00,1.174500e+03
-1.231900e+00,1.264096e+03
-6.350000e-01,1.348803e+03
-1.524000e-01,1.426994e+03
4.191000e-01,1.500296e+03
9.652000e-01,1.568714e+03
1.384300e+00,1.633876e+03
1.917700e+00,1.692517e+03
2.476500e+00,1.746274e+03
2.959100e+00,1.795142e+03
3.594100e+00,1.840754e+03
4.127500e+00,1.881482e+03
4.749800e+00,1.918945e+03
5.359400e+00,1.949896e+03
5.880100e+00,1.974334e+03
6.286500e+00,1.992252e+03
6.705600e+00,2.006913e+03
7.112000e+00,2.018314e+03
7.366000e+00,2.026459e+03
7.683500e+00,2.032975e+03
7.823200e+00,2.039492e+03
8.051800e+00,2.044380e+03
8.204200e+00,2.047637e+03
8.420100e+00,2.050897e+03
8.547100e+00,2.052525e+03
8.661400e+00,2.054153e+03
8.712200e+00,2.055781e+03
8.864600e+00,2.057409e+03
8.991600e+00,2.059042e+03
9.144000e+00,2.060670e+03
9.169400e+00,2.062298e+03
9.207500e+00,2.062298e+03
9.321800e+00,2.062298e+03
9.398000e+00,2.063926e+03
9.436100e+00,2.065554e+03
9.563100e+00,2.065554e+03
9.550400e+00,2.067186e+03
9.664700e+00,2.067186e+03
9.664700e+00,2.068814e+03
9.740900e+00,2.067186e+03
9.779000e+00,2.068814e+03
9.779000e+00,2.068814e+03
9.918700e+00,2.068814e+03
9.931400e+00,2.070443e+03
1.003300e+01,2.070443e+03
1.000760e+01,2.070443e+03
1.003300e+01,2.070443e+03
1.010920e+01,2.068814e+03
1.010920e+01,2.068814e+03
1.018540e+01,2.068814e+03
1.014730e+01,2.068814e+03
1.014730e+01,2.067186e+03
1.018540e+01,2.005285e+03
1.022350e+01,2.041120e+03
1.062990e+01,2.114427e+03
1.141730e+01,2.125827e+03
1.217930e+01,2.133972e+03
1.287780e+01,2.140489e+03
1.363980e+01,2.148633e+03
1.431290e+01,2.153522e+03
1.502410e+01,2.158406e+03
1.579880e+01,2.164923e+03
1.647190e+01,2.168183e+03
1.715770e+01,2.173067e+03
1.797050e+01,2.174700e+03
1.868170e+01,2.177956e+03
1.943100e+01,2.181212e+03
2.014220e+01,2.184473e+03
2.052320e+01,2.158406e+03
2.059940e+01,2.145377e+03
2.063750e+01,2.138861e+03
2.067560e+01,2.135605e+03
2.062480e+01,2.130716e+03
2.062480e+01,2.127455e+03
2.075180e+01,2.125827e+03
2.070100e+01,2.124199e+03
2.066290e+01,2.122571e+03
2.075180e+01,2.119311e+03
2.078990e+01,2.119311e+03
2.078990e+01,2.117683e+03
2.078990e+01,2.116055e+03
2.078990e+01,2.114427e+03
2.075180e+01,2.114427e+03
2.078990e+01,2.114427e+03
2.078990e+01,2.112799e+03
2.078990e+01,2.112799e+03
2.077720e+01,2.098137e+03
2.051050e+01,1.969446e+03
1.996440e+01,1.744646e+03
1.935480e+01,1.555681e+03
1.894840e+01,1.400927e+03
1.845310e+01,1.249434e+03
1.804670e+01,1.102825e+03
1.767840e+01,9.545884e+02
1.723390e+01,8.096075e+02
1.670050e+01,6.467091e+02
1.617980e+01,4.805503e+02
1.584960e+01,3.388299e+02
1.550670e+01,2.427172e+02
1.531620e+01,1.824483e+02
1.516380e+01,1.498650e+02
1.506220e+01,1.091416e+02
1.502410e+01,1.009969e+02
1.498600e+01,8.470748e+01
1.501140e+01,7.493474e+01
1.493520e+01,6.679005e+01
1.490980e+01,6.679005e+01
1.487170e+01,6.190145e+01
1.493520e+01,5.864535e+01
1.490980e+01,5.538481e+01
1.487170e+01,5.212871e+01
1.490980e+01,5.050066e+01
1.487170e+01,4.235152e+01
1.483360e+01,3.909542e+01
1.483360e+01,3.583932e+01
1.480820e+01,3.420682e+01
1.483360e+01,3.095073e+01
1.475740e+01,2.932268e+01
1.480820e+01,2.769463e+01
1.475740e+01,2.606213e+01
1.471930e+01,2.606213e+01
1.473200e+01,2.280603e+01
1.477010e+01,2.280603e+01
1.471930e+01,2.117798e+01
1.471930e+01,1.954993e+01
1.471930e+01,1.954993e+01
1.477010e+01,1.791744e+01
1.477010e+01,1.628939e+01
1.477010e+01,1.303329e+01
1.473200e+01,1.303329e+01
1.477010e+01,9.772743e+00
1.464310e+01,8.144694e+00
1.473200e+01,6.516645e+00
1.464310e+01,6.516645e+00
1.473200e+01,4.888596e+00
1.464310e+01,1.628049e+00
1.468120e+01,-1.628049e+00
1.468120e+01,-6.516645e+00
1.465580e+01,-1.140079e+01
1.456690e+01,-1.791744e+01
1.457960e+01,-2.606213e+01
1.454150e+01,-3.909542e+01
1.445260e+01,-5.375676e+01
1.446530e+01,-7.819084e+01
1.438910e+01,-1.107696e+02
1.418590e+01,-1.580097e+02
1.397000e+01,-2.215437e+02
1.370330e+01,-2.964740e+02
1.329690e+01,-3.909586e+02
1.292860e+01,-4.903230e+02
1.245870e+01,-5.896918e+02
1.205230e+01,-6.906887e+02
1.149350e+01,-7.884295e+02
1.104900e+01,-8.812817e+02
1.052830e+01,-9.643611e+02
1.003300e+01,-1.044180e+03
9.474200e+00,-1.115854e+03
8.953500e+00,-1.182644e+03
8.382000e+00,-1.239662e+03
7.785100e+00,-1.286902e+03
7.226300e+00,-1.335770e+03
6.629400e+00,-1.378121e+03
6.032500e+00,-1.410705e+03
5.384800e+00,-1.431878e+03
4.686300e+00,-1.444911e+03
3.924300e+00,-1.436767e+03
3.175000e+00,-1.405816e+03
2.400300e+00,-1.376493e+03
1.498600e+00,-1.335770e+03
5.715000e-01,-1.298302e+03
-2.667000e-01,-1.265724e+03
-1.092200e+00,-1.234773e+03
-1.905000e+00,-1.203822e+03
-2.819400e+00,-1.176128e+03
-3.670300e+00,-1.150065e+03
-4.533900e+00,-1.125631e+03
-5.359400e+00,-1.102825e+03
-6.210300e+00,-1.083275e+03
-7.086600e+00,-1.062102e+03
-7.975600e+00,-1.044180e+03
-8.839200e+00,-1.026263e+03
-9.702800e+00,-1.009973e+03
-1.056640e+01,-9.969399e+02
-1.082040e+01,-9.773944e+02
-1.085850e+01,-9.741338e+02
-1.085850e+01,-9.725058e+02
-1.097280e+01,-9.529559e+02
-1.097280e+01,-9.513278e+02
-1.089660e+01,-9.529559e+02
-1.097280e+01,-9.513278e+02
-1.097280e+01,-9.513278e+02
-1.093470e+01,-9.513278e+02
-1.093470e+01,-9.513278e+02
-1.089660e+01,-9.513278e+02
-1.097280e+01,-9.513278e+02
-1.075690e+01,-8.959430e+02
-1.018540e+01,-8.144916e+02
-9.550400e+00,-7.249000e+02
-8.902700e+00,-6.239031e+02
-8.242300e+00,-5.277904e+02
-7.759700e+00,-4.463435e+02
-7.264400e+00,-3.746693e+02
-6.921500e+00,-3.143959e+02
-6.629400e+00,-2.655232e+02
-6.362700e+00,-2.280603e+02
-6.032500e+00,-1.824483e+02
-5.842000e+00,-1.449809e+02
-5.727700e+00,-1.319476e+02
-5.588000e+00,-1.075135e+02
-5.473700e+00,-9.774077e+01
-5.422900e+00,-8.633553e+01
-5.397500e+00,-7.981889e+01
-5.346700e+00,-7.004615e+01
-5.245100e+00,-6.679005e+01
-5.245100e+00,-6.027340e+01
-5.168900e+00,-5.538481e+01
-5.194300e+00,-5.212871e+01
-5.168900e+00,-4.886816e+01
-5.168900e+00,-4.561206e+01
-5.130800e+00,-4.398402e+01
-5.054600e+00,-4.072347e+01
-5.092700e+00,-3.909542e+01
-5.054600e+00,-3.746737e+01
-5.054600e+00,-3.583932e+01
-5.016500e+00,-3.420682e+01
-4.940300e+00,-2.769463e+01
-4.940300e+00,-2.280603e+01
-4.902200e+00,-1.954993e+01
-4.864100e+00,-1.628939e+01
-4.864100e+00,-1.303329e+01
-4.864100e+00,-9.772743e+00
-4.864100e+00,-8.144694e+00
-4.826000e+00,-4.888596e+00
-4.826000e+00,-1.628049e+00
-4.826000e+00,1.628049e+00
-4.724400e+00,4.888596e+00
-4.749800e+00,6.516645e+00
-4.749800e+00,9.772743e+00
-4.724400e+00,1.466134e+01
-4.686300e+00,2.280603e+01
-4.572000e+00,3.420682e+01
-4.457700e+00,5.375676e+01
-4.305300e+00,7.819084e+01
-4.038600e+00,1.189143e+02
-3.556000e+00,1.775597e+02
-3.111500e+00,2.492339e+02
-2.540000e+00,3.290572e+02
-1.803400e+00,4.105041e+02
-1.130300e+00,4.886950e+02
-4.064000e-01,5.668858e+02
3.810000e-01,6.385645e+02
1.016000e+00,7.069825e+02
1.765300e+00,7.737681e+02
2.400300e+00,8.372976e+02
3.149600e+00,8.975711e+02
3.898900e+00,9.545884e+02
4.572000e+00,1.011601e+03
5.321300e+00,1.063730e+03
5.994400e+00,1.115854e+03
6.667500e+00,1.166355e+03
7.340600e+00,1.215223e+03
7.975600e+00,1.264096e+03
8.648700e+00,1.311336e+03
9.296400e+00,1.358576e+03
9.931400e+00,1.404188e+03
1.055370e+01,1.449800e+03
1.120140e+01,1.495412e+03
1.186180e+01,1.539392e+03
1.247140e+01,1.585004e+03
1.310640e+01,1.628988e+03
1.375410e+01,1.674600e+03
1.433830e+01,1.716951e+03
1.494790e+01,1.759307e+03
1.546860e+01,1.800031e+03
1.614170e+01,1.842387e+03
1.666240e+01,1.881482e+03
1.731010e+01,1.918945e+03
1.785620e+01,1.954784e+03
1.850390e+01,1.987363e+03
1.913890e+01,2.018314e+03
1.982470e+01,2.044380e+03
2.026920e+01,2.039492e+03
2.018030e+01,2.026459e+03
2.021840e+01,2.023202e+03
2.025650e+01,2.021574e+03
2.026920e+01,2.021574e+03
2.026920e+01,2.019946e+03
2.025650e+01,2.019946e+03
2.025650e+01,2.018314e+03
2.030730e+01,2.018314e+03
2.025650e+01,2.016686e+03
2.033270e+01,2.016686e+03
2.030730e+01,2.015058e+03
2.025650e+01,2.015058e+03
2.030730e+01,2.015058e+03
2.029460e+01,2.013430e+03
2.030730e+01,2.013430e+03
2.025650e+01,2.013430e+03
2.030730e+01,2.011802e+03
2.025650e+01,2.011802e+03
2.030730e+01,1.977590e+03
2.019300e+01,1.881482e+03
1.969770e+01,1.729985e+03
1.921510e+01,1.554053e+03
1.858010e+01,1.342286e+03
1.775460e+01,1.062102e+03
1.689100e+01,7.721401e+02
1.621790e+01,5.408237e+02
1.572260e+01,3.746693e+02
1.539240e+01,2.622671e+02
1.516380e+01,1.922210e+02
1.501140e+01,1.514975e+02
1.494790e+01,1.270590e+02
1.490980e+01,1.107696e+02
1.483360e+01,9.774077e+01
1.479550e+01,8.796358e+01
1.468120e+01,8.145139e+01
1.471930e+01,7.656279e+01
1.464310e+01,7.167419e+01
1.468120e+01,6.679005e+01
1.460500e+01,6.515755e+01
1.460500e+01,6.190145e+01
1.456690e+01,5.864535e+01
1.452880e+01,5.701286e+01
1.449070e+01,5.538481e+01
1.449070e+01,5.375676e+01
1.456690e+01,5.212871e+01
1.445260e+01,4.886816e+01
1.449070e+01,4.724011e+01
1.445260e+01,4.561206e+01
1.452880e+01,4.398402e+01
1.449070e+01,4.398402e+01
1.452880e+01,4.235152e+01
1.449070e+01,4.235152e+01
1.445260e+01,4.072347e+01
1.449070e+01,4.072347e+01
1.445260e+01,3.746737e+01
1.446530e+01,3.420682e+01
1.442720e+01,3.095073e+01
1.445260e+01,2.932268e+01
1.442720e+01,2.769463e+01
1.441450e+01,2.606213e+01
1.445260e+01,2.443408e+01
1.435100e+01,2.280603e+01
1.441450e+01,2.117798e+01
1.437640e+01,1.954993e+01
1.442720e+01,1.791744e+01
1.433830e+01,1.628939e+01
1.442720e+01,1.303329e+01
1.438910e+01,1.140079e+01
1.442720e+01,8.144694e+00
1.438910e+01,4.888596e+00
1.435100e+01,1.628049e+00
1.430020e+01,-3.256098e+00
1.430020e+01,-8.144694e+00
1.430020e+01,-1.466134e+01
1.435100e+01,-2.280603e+01
1.431290e+01,-3.420682e+01
1.423670e+01,-4.724011e+01
1.416050e+01,-6.515755e+01
1.408430e+01,-9.122413e+01
1.393190e+01,-1.270590e+02
1.375410e+01,-1.759316e+02
1.358900e+01,-2.394611e+02
1.325880e+01,-3.176520e+02
1.292860e+01,-4.088761e+02
1.243330e+01,-5.017283e+02
1.193800e+01,-5.913243e+02
1.149350e+01,-6.792879e+02
1.098550e+01,-7.591068e+02
1.036320e+01,-8.307855e+02
9.817100e+00,-8.926869e+02
9.258300e+00,-9.448112e+02
8.661400e+00,-9.871671e+02
8.051800e+00,-1.021374e+03
7.480300e+00,-1.049069e+03
6.731000e+00,-1.066986e+03
6.096000e+00,-1.081647e+03
5.473700e+00,-1.089792e+03
4.800600e+00,-1.094681e+03
4.114800e+00,-1.094681e+03
3.365500e+00,-1.091420e+03
2.730500e+00,-1.088164e+03
2.019300e+00,-1.081647e+03
1.308100e+00,-1.075131e+03
5.207000e-01,-1.065358e+03
-2.540000e-01,-1.055585e+03
-9.779000e-01,-1.045808e+03
-1.765300e+00,-1.034407e+03
-2.476500e+00,-1.024635e+03
-3.251200e+00,-1.013229e+03
-4.051300e+00,-1.003457e+03
-4.800600e+00,-9.920513e+02
-5.588000e+00,-9.806505e+02
-6.324600e+00,-9.692497e+02
-7.124700e+00,-9.578445e+02
-7.975600e+00,-9.480717e+02
-8.763000e+00,-9.350384e+02
-9.575800e+00,-9.252657e+02
-1.033780e+01,-9.138604e+02
-1.082040e+01,-9.073438e+02
-1.074420e+01,-8.926869e+02
-1.078230e+01,-8.910544e+02
-1.074420e+01,-8.910544e+02
-1.082040e+01,-8.894264e+02
-1.082040e+01,-8.894264e+02
-1.078230e+01,-8.877983e+02
-1.078230e+01,-8.861703e+02
-1.082040e+01,-8.861703e+02
-1.078230e+01,-8.747650e+02
-1.010920e+01,-7.737681e+02
-9.334500e+00,-6.662546e+02
-8.610600e+00,-5.717744e+02
-7.975600e+00,-4.854389e+02
-7.454900e+00,-4.105041e+02
-7.035800e+00,-3.469746e+02
-6.629400e+00,-2.915898e+02
-6.591300e+00,-2.899618e+02
-5.994400e+00,-2.150270e+02
-5.664200e+00,-1.628983e+02
-5.435600e+00,-1.303195e+02
-5.384800e+00,-1.205468e+02
-5.245100e+00,-1.042530e+02
-5.130800e+00,-9.122413e+01
-5.016500e+00,-7.981889e+01
-5.016500e+00,-7.167419e+01
-4.978400e+00,-7.004615e+01
-4.902200e+00,-6.352950e+01
-4.826000e+00,-5.864535e+01
-4.876800e+00,-5.375676e+01
-4.826000e+00,-5.212871e+01
-4.876800e+00,-4.886816e+01
-4.800600e+00,-4.561206e+01
-4.838700e+00,-4.398402e+01
-4.787900e+00,-4.235152e+01
-4.800600e+00,-4.072347e+01
-4.800600e+00,-3.909542e+01
-4.673600e+00,-3.746737e+01
-4.673600e+00,-3.583932e+01
-4.673600e+00,-3.420682e+01
-4.673600e+00,-3.420682e+01
-4.724400e+00,-3.257878e+01
-4.724400e+00,-3.095073e+01
-4.610100e+00,-3.095073e+01
-4.610100e+00,-2.932268e+01
-4.648200e+00,-2.932268e+01
-4.610100e+00,-2.769463e+01
-4.610100e+00,-2.769463e+01
-4.648200e+00,-2.769463e+01
-4.610100e+00,-2.606213e+01
-4.648200e+00,-2.443408e+01
-4.572000e+00,-2.443408e+01
-4.572000e+00,-2.443408e+01
-4.648200e+00,-2.443408e+01
-4.572000e+00,-2.117798e+01
-4.572000e+00,-1.954993e+01
-4.533900e+00,-1.628939e+01
-4.572000e+00,-1.466134e+01
-4.533900e+00,-1.140079e+01
-4.533900e+00,-9.772743e+00
-4.495800e+00,-6.516645e+00
-4.457700e+00,-1.628049e+00
-4.457700e+00,3.256098e+00
-4.419600e+00,6.516645e+00
-4.381500e+00,8.144694e+00
-4.381500e+00,9.772743e+00
-4.343400e+00,1.628939e+01
-4.229100e+00,2.932268e+01
-4.152900e+00,4.561206e+01
-3.898900e+00,7.167419e+01
-3.670300e+00,1.124021e+02
-3.136900e+00,1.645264e+02
-2.692400e+00,2.296884e+02
-1.981200e+00,3.046187e+02
-1.231900e+00,3.795534e+02
-5.207000e-01,4.528601e+02
2.286000e-01,5.245343e+02
9.779000e-01,5.913243e+02
1.727200e+00,6.564819e+02
2.476500e+00,7.183833e+02
3.251200e+00,7.770287e+02
4.089400e+00,8.340416e+02
4.762500e+00,8.877983e+02
5.499100e+00,9.399270e+02
6.261100e+00,9.904232e+02
7.010400e+00,1.040924e+03
7.797800e+00,1.089792e+03
8.470900e+00,1.137032e+03
9.131300e+00,1.184272e+03
9.855200e+00,1.231512e+03
1.055370e+01,1.277124e+03
1.127760e+01,1.322737e+03
1.198880e+01,1.368349e+03
1.258570e+01,1.413961e+03
1.325880e+01,1.459573e+03
1.394460e+01,1.505185e+03
1.449070e+01,1.550797e+03
1.510030e+01,1.596409e+03
1.569720e+01,1.642021e+03
1.624330e+01,1.686001e+03
1.678940e+01,1.729985e+03
1.733550e+01,1.773969e+03
1.794510e+01,1.817948e+03
1.855470e+01,1.861932e+03
1.902460e+01,1.902656e+03
1.958340e+01,1.943384e+03
2.019300e+01,1.972702e+03
2.026920e+01,1.954784e+03
2.021840e+01,1.953156e+03
2.026920e+01,1.954784e+03
2.021840e+01,1.953156e+03
2.029460e+01,1.953156e+03
2.026920e+01,1.951528e+03
2.021840e+01,1.940123e+03
2.011680e+01,1.848899e+03
1.962150e+01,1.686001e+03
1.908810e+01,1.501924e+03
1.855470e+01,1.309708e+03
1.797050e+01,1.127259e+03
1.756410e+01,9.643611e+02
1.711960e+01,8.144916e+02
1.670050e+01,6.825440e+02
1.633220e+01,5.668858e+02
1.615440e+01,4.691495e+02
1.583690e+01,3.876981e+02
1.564640e+01,3.241686e+02
1.550670e+01,2.704118e+02
1.531620e+01,2.280603e+02
1.524000e+01,1.971096e+02
1.516380e+01,1.710430e+02
1.508760e+01,1.531256e+02
1.504950e+01,1.417203e+02
1.506220e+01,1.303195e+02
1.497330e+01,1.303195e+02
1.489710e+01,1.124021e+02
1.487170e+01,9.936882e+01
1.478280e+01,8.959608e+01
1.479550e+01,8.633553e+01
1.470660e+01,8.307943e+01
1.475740e+01,7.981889e+01
1.475740e+01,7.493474e+01
1.471930e+01,7.004615e+01
1.471930e+01,7.004615e+01
1.471930e+01,7.004615e+01
1.466850e+01,6.679005e+01
1.468120e+01,6.352950e+01
1.468120e+01,6.352950e+01
1.463040e+01,6.027340e+01
1.464310e+01,5.864535e+01
1.464310e+01,5.864535e+01
1.460500e+01,5.701286e+01
1.460500e+01,5.538481e+01
1.460500e+01,5.375676e+01
1.464310e+01,5.375676e+01
1.464310e+01,5.212871e+01
1.460500e+01,5.212871e+01
1.460500e+01,5.050066e+01
1.460500e+01,4.886816e+01
1.452880e+01,4.724011e+01
1.456690e+01,4.561206e+01
1.460500e+01,4.561206e+01
1.460500e+01,4.561206e+01
1.460500e+01,4.398402e+01
1.460500e+01,4.398402e+01
1.456690e+01,4.398402e+01
1.452880e+01,3.420682e+01
1.449070e+01,3.095073e+01
1.450340e+01,2.769463e+01
1.445260e+01,2.443408e+01
1.450340e+01,2.117798e+01
1.450340e+01,1.791744e+01
1.445260e+01,1.466134e+01
1.446530e+01,1.140079e+01
1.442720e+01,6.516645e+00
1.437640e+01,-1.628049e+00
1.442720e+01,-9.772743e+00
1.433830e+01,-1.954993e+01
1.430020e+01,-3.583932e+01
1.427480e+01,-6.190145e+01
1.409700e+01,-1.009969e+02
1.385570e+01,-1.645264e+02
1.351280e+01,-2.606391e+02
1.295400e+01,-3.909586e+02
1.228090e+01,-5.294229e+02
1.146810e+01,-6.581099e+02
1.064260e+01,-7.705120e+02
9.702800e+00,-8.617362e+02
8.724900e+00,-9.301498e+02
7.785100e+00,-9.773944e+02
6.667500e+00,-1.006713e+03
5.689600e+00,-1.023002e+03
4.521200e+00,-1.029519e+03
3.454400e+00,-1.029519e+03
2.324100e+00,-1.023002e+03
1.155700e+00,-1.013229e+03
3.810000e-02,-1.003457e+03
-1.168400e+00,-9.904232e+02
-2.247900e+00,-9.773944e+02
-3.403600e+00,-9.643611e+02
-4.572000e+00,-9.513278e+02
-5.740400e+00,-9.382945e+02
-6.858000e+00,-9.252657e+02
-8.051800e+00,-9.122324e+02
-9.207500e+00,-8.991991e+02
-1.037590e+01,-8.861703e+02
-1.060450e+01,-8.666203e+02
-1.064260e+01,-8.666203e+02
-1.064260e+01,-8.666203e+02
-1.060450e+01,-8.649923e+02
-1.060450e+01,-8.649923e+02
-1.060450e+01,-8.649923e+02
-1.060450e+01,-8.649923e+02
-1.060450e+01,-8.633642e+02
-1.064260e+01,-8.633642e+02
-1.060450e+01,-8.633642e+02
-1.064260e+01,-8.617362e+02
-1.064260e+01,-8.617362e+02
-1.060450e+01,-8.617362e+02
-1.060450e+01,-8.617362e+02
-1.064260e+01,-8.470748e+02
-1.029970e+01,-8.014628e+02
-9.893300e+00,-7.477060e+02
-9.512300e+00,-6.955773e+02
-9.067800e+00,-6.434486e+02
-8.763000e+00,-5.962085e+02
-8.382000e+00,-5.505964e+02
-8.089900e+00,-5.082449e+02
-7.759700e+00,-4.691495e+02
-7.556500e+00,-4.316821e+02
-7.264400e+00,-3.974708e+02
-7.035800e+00,-3.665201e+02
-6.896100e+00,-3.372019e+02
-6.705600e+00,-3.111353e+02
-6.515100e+00,-2.867012e+02
-6.400800e+00,-2.785565e+02
-6.070600e+00,-2.362050e+02
-5.803900e+00,-2.019937e+02
-5.803900e+00,-1.954771e+02
-5.727700e+00,-1.824483e+02
-5.549900e+00,-1.596422e+02
-5.461000e+00,-1.433528e+02
-5.384800e+00,-1.400923e+02
-5.321300e+00,-1.319476e+02
-5.283200e+00,-1.205468e+02
-5.168900e+00,-1.107696e+02
-5.092700e+00,-1.009969e+02
-5.092700e+00,-9.448023e+01
-5.016500e+00,-8.959608e+01
-4.940300e+00,-8.307943e+01
-4.940300e+00,-7.819084e+01
-4.902200e+00,-7.493474e+01
-4.864100e+00,-7.493474e+01
-4.864100e+00,-7.004615e+01
-4.864100e+00,-6.679005e+01
-4.826000e+00,-6.515755e+01
-4.787900e+00,-6.190145e+01
-4.787900e+00,-5.864535e+01
-4.787900e+00,-5.701286e+01
-4.838700e+00,-5.538481e+01
-4.711700e+00,-5.375676e+01
-4.711700e+00,-5.212871e+01
-4.762500e+00,-5.050066e+01
-4.711700e+00,-4.886816e+01
-4.686300e+00,-4.724011e+01
-4.635500e+00,-4.724011e+01
-4.533900e+00,-3.095073e+01
-4.457700e+00,-2.443408e+01
-4.457700e+00,-1.791744e+01
-4.419600e+00,-1.140079e+01
-4.343400e+00,-6.516645e+00
-4.305300e+00,0
-4.305300e+00,8.144694e+00
-4.191000e+00,1.140079e+01
-4.152900e+00,2.280603e+01
-3.975100e+00,4.724011e+01
-3.632200e+00,9.448023e+01
-2.997200e+00,1.694150e+02
-2.095500e+00,2.704118e+02
-1.054100e+00,3.795534e+02
1.524000e-01,4.854389e+02
1.206500e+00,5.848077e+02
2.362200e+00,6.760318e+02
3.594100e+00,7.639954e+02
4.749800e+00,8.470748e+02
5.918200e+00,9.268937e+02
7.124700e+00,1.003457e+03
8.242300e+00,1.080019e+03
9.398000e+00,1.153322e+03
1.059180e+01,1.226628e+03
1.170940e+01,1.303191e+03
1.281430e+01,1.376493e+03
1.394460e+01,1.453056e+03
1.498600e+01,1.531247e+03
1.595120e+01,1.607810e+03
1.692910e+01,1.684372e+03
1.789430e+01,1.760935e+03
1.879600e+01,1.837498e+03
1.982470e+01,1.910800e+03
2.026920e+01,1.915689e+03
2.023110e+01,1.914061e+03
2.026920e+01,1.914061e+03
2.014220e+01,1.914061e+03
2.018030e+01,1.912433e+03
2.023110e+01,1.912433e+03
2.023110e+01,1.910800e+03
2.026920e+01,1.910800e+03
2.023110e+01,1.910800e+03
2.023110e+01,1.887994e+03
2.007870e+01,1.791886e+03
1.958340e+01,1.645277e+03
1.908810e+01,1.466089e+03
1.854200e+01,1.273868e+03
1.805940e+01,1.096309e+03
1.756410e+01,9.350384e+02
1.715770e+01,7.884295e+02
1.678940e+01,6.581099e+02
1.640840e+01,5.457123e+02
1.614170e+01,4.512276e+02
1.588770e+01,3.730368e+02
1.573530e+01,3.111353e+02
1.558290e+01,2.606391e+02
1.543050e+01,2.199112e+02
1.531620e+01,1.905930e+02
1.527810e+01,1.677869e+02
1.517650e+01,1.514975e+02
1.508760e+01,1.384642e+02
1.504950e+01,1.286915e+02
1.510030e+01,1.221749e+02
1.493520e+01,1.140302e+02
1.489710e+01,9.936882e+01
1.483360e+01,8.959608e+01
1.483360e+01,8.307943e+01
1.483360e+01,7.819084e+01
1.483360e+01,7.819084e+01
1.483360e+01,7.330224e+01
1.470660e+01,6.841810e+01
1.470660e+01,6.515755e+01
1.475740e+01,6.352950e+01
1.479550e+01,6.190145e+01
1.471930e+01,6.190145e+01
1.475740e+01,5.864535e+01
1.471930e+01,5.701286e+01
1.471930e+01,5.538481e+01
1.471930e+01,5.375676e+01
1.468120e+01,5.212871e+01
1.468120e+01,5.212871e+01
1.468120e+01,5.050066e+01
1.471930e+01,4.886816e+01
1.471930e+01,4.886816e+01
1.468120e+01,4.724011e+01
1.468120e+01,4.724011e+01
1.468120e+01,4.561206e+01
1.468120e+01,4.398402e+01
1.468120e+01,4.398402e+01
1.464310e+01,4.235152e+01
1.464310e+01,4.235152e+01
1.464310e+01,4.235152e+01
1.460500e+01,4.072347e+01
1.464310e+01,4.072347e+01
1.460500e+01,3.257878e+01
1.457960e+01,2.932268e+01
1.465580e+01,2.606213e+01
1.461770e+01,2.280603e+01
1.457960e+01,1.954993e+01
1.457960e+01,1.628939e+01
1.449070e+01,1.140079e+01
1.454150e+01,6.516645e+00
1.449070e+01,1.628049e+00
1.450340e+01,-6.516645e+00
1.450340e+01,-1.628939e+01
1.441450e+01,-3.095073e+01
1.438910e+01,-5.375676e+01
1.419860e+01,-8.633553e+01
1.400810e+01,-1.400923e+02
1.370330e+01,-2.247998e+02
1.329690e+01,-3.404580e+02
1.258570e+01,-4.740336e+02
1.183640e+01,-6.027251e+02
1.097280e+01,-7.134947e+02
1.018540e+01,-8.047189e+02
9.258300e+00,-8.747650e+02
8.280400e+00,-9.268937e+02
7.315200e+00,-9.611006e+02
6.286500e+00,-9.822785e+02
5.245100e+00,-9.936838e+02
4.229100e+00,-9.985679e+02
3.111500e+00,-9.953118e+02
2.057400e+00,-9.904232e+02
9.017000e-01,-9.822785e+02
-1.524000e-01,-9.725058e+02
-1.282700e+00,-9.611006e+02
-2.362200e+00,-9.496998e+02
-3.441700e+00,-9.382945e+02
-4.648200e+00,-9.268937e+02
-5.803900e+00,-9.154929e+02
-6.972300e+00,-9.040877e+02
-8.128000e+00,-8.926869e+02
-9.283700e+00,-8.796536e+02
-1.045210e+01,-8.682484e+02
-1.162050e+01,-8.535915e+02
-1.289050e+01,-8.421862e+02
-1.404620e+01,-8.275249e+02
-1.531620e+01,-8.128636e+02
-1.658620e+01,-7.998347e+02
-1.779270e+01,-7.851734e+02
-1.910080e+01,-7.688840e+02
-2.037080e+01,-7.509621e+02
-2.175510e+01,-7.281561e+02
-2.299970e+01,-7.037220e+02
-2.440940e+01,-6.792879e+02
-2.559050e+01,-6.515933e+02
-2.573020e+01,-6.304198e+02
-2.566670e+01,-6.304198e+02
-2.570480e+01,-6.304198e+02
-2.573020e+01,-6.304198e+02
-2.570480e+01,-6.304198e+02
-2.570480e+01,-6.304198e+02
-2.570480e+01,-6.304198e+02
-2.570480e+01,-6.304198e+02
-2.570480e+01,-6.304198e+02
-2.559050e+01,-6.108698e+02
-2.520950e+01,-5.799191e+02
-2.481580e+01,-5.505964e+02
-2.442210e+01,-5.229062e+02
-2.411730e+01,-4.952116e+02
-2.374900e+01,-4.707775e+02
-2.340610e+01,-4.447154e+02
-2.315210e+01,-4.202769e+02
-2.284730e+01,-3.974708e+02
-2.254250e+01,-3.762973e+02
-2.228850e+01,-3.567474e+02
-2.208530e+01,-3.355694e+02
-2.180590e+01,-3.176520e+02
-2.164080e+01,-2.997345e+02
-1.925320e+01,-1.189143e+02
-1.875790e+01,-7.493474e+01
-1.850390e+01,-5.375676e+01
-1.833880e+01,-4.398402e+01
-1.823720e+01,-3.583932e+01
-1.812290e+01,-3.095073e+01
-1.812290e+01,-2.769463e+01
-1.807210e+01,-2.280603e+01
-1.797050e+01,-1.954993e+01
-1.793240e+01,-1.791744e+01
-1.789430e+01,-1.466134e+01
-1.785620e+01,-1.140079e+01
-1.781810e+01,-8.144694e+00
-1.778000e+01,-4.888596e+00
-1.775460e+01,0
-1.769110e+01,4.888596e+00
-1.764030e+01,9.772743e+00
-1.761490e+01,9.772743e+00
-1.756410e+01,1.628939e+01
-1.742440e+01,2.443408e+01
-1.723390e+01,3.909542e+01
-1.692910e+01,5.864535e+01
-1.656080e+01,8.470748e+01
-1.606550e+01,1.172863e+02
-1.546860e+01,1.563817e+02
-1.479550e+01,1.954771e+02
-1.404620e+01,2.410892e+02
-1.325880e+01,2.834451e+02
-1.243330e+01,3.274247e+02
-1.164590e+01,3.697807e+02
-1.070610e+01,4.105041e+02
-9.880600e+00,4.495996e+02
-8.991600e+00,4.870669e+02
-8.128000e+00,5.245343e+02
-7.264400e+00,5.587411e+02
-6.438900e+00,5.929524e+02
-5.537200e+00,6.255312e+02
-4.787900e+00,6.581099e+02
-3.848100e+00,6.906887e+02
-3.035300e+00,7.216394e+02
-2.120900e+00,7.509621e+02
-1.270000e+00,7.802848e+02
-4.572000e-01,8.112355e+02
2.667000e-01,8.405582e+02
1.079500e+00,8.698809e+02
1.879600e+00,8.975711e+02
2.616200e+00,9.268937e+02
3.403600e+00,9.562164e+02
4.152900e+00,9.855391e+02
4.914900e+00,1.016490e+03
5.727700e+00,1.047441e+03
6.451600e+00,1.076759e+03
7.150100e+00,1.109342e+03
7.975600e+00,1.141921e+03
8.610600e+00,1.176128e+03
9.359900e+00,1.210339e+03
1.016000e+01,1.242918e+03
1.093470e+01,1.280385e+03
1.165860e+01,1.316220e+03
1.235710e+01,1.353687e+03
1.311910e+01,1.391155e+03
1.377950e+01,1.430250e+03
1.450340e+01,1.469345e+03
1.517650e+01,1.510073e+03
1.584960e+01,1.549169e+03
1.652270e+01,1.591520e+03
1.714500e+01,1.633876e+03
1.779270e+01,1.676228e+03
1.841500e+01,1.718584e+03
1.907540e+01,1.760935e+03
1.969770e+01,1.803291e+03
2.042160e+01,1.844015e+03
2.096770e+01,1.884738e+03
2.164080e+01,1.923834e+03
2.232660e+01,1.959673e+03
2.294890e+01,1.987363e+03
2.371090e+01,2.006913e+03
2.449830e+01,2.019946e+03
2.515870e+01,2.029719e+03
2.599690e+01,2.037864e+03
2.669540e+01,2.046008e+03
2.748280e+01,2.050897e+03
2.835910e+01,2.055781e+03
2.910840e+01,2.060670e+03
2.989580e+01,2.063926e+03
3.068320e+01,2.068814e+03
3.147060e+01,2.072071e+03
3.228340e+01,2.076959e+03
3.304540e+01,2.080215e+03
3.385820e+01,2.081848e+03
3.469640e+01,2.086732e+03
3.547110e+01,2.088360e+03
3.623310e+01,2.091621e+03
3.712210e+01,2.094877e+03
3.787140e+01,2.096505e+03
3.803650e+01,2.065554e+03
3.807460e+01,2.057409e+03
3.815080e+01,2.044380e+03
3.820160e+01,2.044380e+03
3.820160e+01,2.042752e+03
3.811270e+01,2.042752e+03
3.816350e+01,2.041120e+03
3.820160e+01,2.041120e+03
3.818890e+01,2.023202e+03
3.784600e+01,1.840754e+03
3.719830e+01,1.607810e+03
3.660140e+01,1.392783e+03
3.614420e+01,1.223368e+03
3.569970e+01,1.081647e+03
3.521710e+01,9.285218e+02
3.464560e+01,7.493341e+02
3.413760e+01,5.880638e+02
3.362960e+01,4.479715e+02
3.326130e+01,3.209125e+02
3.295650e+01,2.329445e+02
3.276600e+01,1.775597e+02
3.266440e+01,1.433528e+02
3.255010e+01,1.238029e+02
3.238500e+01,1.075135e+02
3.237230e+01,9.774077e+01
3.232150e+01,8.796358e+01
3.228340e+01,8.145139e+01
3.224530e+01,7.656279e+01
3.224530e+01,7.167419e+01
3.215640e+01,6.679005e+01
3.220720e+01,6.352950e+01
3.216910e+01,6.190145e+01
3.213100e+01,5.864535e+01
3.213100e+01,5.701286e+01
3.204210e+01,5.538481e+01
3.206750e+01,5.375676e+01
3.209290e+01,5.212871e+01
3.209290e+01,5.050066e+01
3.209290e+01,4.886816e+01
3.209290e+01,4.724011e+01
3.205480e+01,4.724011e+01
3.209290e+01,4.561206e+01
3.205480e+01,4.561206e+01
3.205480e+01,4.398402e+01
3.205480e+01,4.235152e+01
3.205480e+01,4.235152e+01
3.201670e+01,4.235152e+01
3.201670e+01,4.235152e+01
3.196590e+01,4.072347e+01
3.201670e+01,4.072347e+01
3.201670e+01,3.909542e+01
3.201670e+01,3.909542e+01
3.196590e+01,3.909542e+01
3.196590e+01,3.909542e+01
3.201670e+01,3.746737e+01
3.201670e+01,3.746737e+01
3.196590e+01,3.746737e+01
3.196590e+01,3.583932e+01
3.196590e+01,3.583932e+01
3.196590e+01,3.583932e+01
3.192780e+01,3.583932e+01
3.199130e+01,3.583932e+01
3.199130e+01,3.420682e+01
3.192780e+01,3.420682e+01
3.199130e+01,3.420682e+01
3.192780e+01,3.420682e+01
3.199130e+01,3.420682e+01
