Repository: RESSLab-Team/resslab-hub-data

# Steel braces database

Cyclic and monotonic tests on steel braces (HSS, pipe, W and other shapes) with their gusset plate details, material properties, buckling parameters and the measured force-displacement response.

## Contents

| Path | Contents |
| --- | --- |
| `steel_braces.csv` | Main table, one row per brace test. |
| `steel_braces_data_dictionary.csv` | Data dictionary: name, description, symbol, unit, type, example and nullability of every column of the main table. It is the single reference for what each column expects, so it is not repeated here. |
| `force_displacement/` | Measured force-displacement hysteresis, one CSV per test. |

File: braces/steel_braces.csv (part 2 of 5)
id,investigator,specimen_ID,date,cross_section_shape,cross_section_size,area,d_br,b_br,t_br,w_br,i_x,i_y,r_x,r_y,z_x,z_y,j,configuration,brace_angle,l_b,l_b_clear,steel,e,f_yn,fy_m,f_um,boundary_condition,l_1t,l_2t,l_3t,l_4t,l_5t,l_6t,l_7t,_8t,t_t,l_1b,l_2b,l_3b,l_4b,l_5b,l_6b,l_7b,l_8b,t_b,steel_gp,f_yn_gp,f_ym_gp,f_um_gp,weld_type,l_weld,t_weld,stick_space,nub_bolts,bolt_size,bolt_mat,reinforcement_pl,loading_protocol,p_t,p_t_theory,p_c,kl_r,l_c,l_c_theory,k_assumed,kl_r_theory,reference,link,latitude,longitude
Black_Strut-12,Black et al.,Strut-12,1980,I-shaped,WT125x33.5,4280,129,204,15.7,8.9,4340000,11100000,31.8,51,#VALUE!,#VALUE!,312000,SB,45,2540,2540,ASTM A36,200000,250,272,nr,Pin-Pin end,na,na,na,na,na,na,na,na,na,Pin-Pin Ended,Pin-Pin Ended,Pin-Pin Ended,Pin-Pin Ended,na,na,na,na,Pin-Pin Ended,na,na,na,na,CJP,nr,nr,na,na,na,na,na,Symmetric Cyclic,1242.1,1165.6,821.1,80,0.9,0.94,1,79.87,"Black, R. G., Wenger, W. A. B., & Popov, E. P. (1980). Inelastic Buckling of Steel Struts Under Cyclic Load Reversals, Report No. UCB/EERC-80/40), University of California at Berkeley, Berkeley, CA, USA",https://nisee.berkeley.edu/elibrary/Text/101000963,37.87479212,-122.2576617
Black_Strut-13,Black et al.,Strut-13,1980,I-shaped,WT205x33.5,4300,205,179,14.4,8.8,15800000,6900000,60.7,40,#VALUE!,#VALUE!,234000,SB,45,3190,3190,ASTM A36,200000,250,288,nr,Pin-Pin end,na,na,na,na,na,na,na,na,na,Pin-Pin Ended,Pin-Pin Ended,Pin-Pin Ended,Pin-Pin Ended,na,na,na,na,Pin-Pin Ended,na,na,na,na,CJP,nr,nr,na,na,na,na,na,Symmetric Cyclic,1212.1,1239.3,850.6,80,1,0.96,1,79.75,"Black, R. G., Wenger, W. A. B., & Popov, E. P. (1980). Inelastic Buckling of Steel Struts Under Cyclic Load Reversals, Report No. UCB/EERC-80/40), University of California at Berkeley, Berkeley, CA, USA",https://nisee.berkeley.edu/elibrary/Text/101000963,37.87479212,-122.2576617
Black_Strut-14,Black et al.,Strut-14,1980,Circular HSS,Pipe102STD,1920,102,102,6.02,na,2840000,2840000,38.4,38.4,66400,66400,5660000,SB,45,3070,3070,A53 Gr. B,200000,240,327,nr,Pin-Pin end,na,na,na,na,na,na,na,na,na,Pin-Pin Ended,Pin-Pin Ended,Pin-Pin Ended,Pin-Pin Ended,na,na,na,na,Pin-Pin Ended,na,na,na,na,CJP,nr,nr,na,na,na,na,na,Symmetric Cyclic,699,628.8,509.7,80,1,1.03,1,79.95,"Black, R. G., Wenger, W. A. B., & Popov, E. P. (1980). Inelastic Buckling of Steel Struts Under Cyclic Load Reversals, Report No. UCB/EERC-80/40), University of California at Berkeley, Berkeley, CA, USA",https://nisee.berkeley.edu/elibrary/Text/101000963,37.87479212,-122.2576617
Black_Strut-15,Black et al.,Strut-15,1980,Circular HSS,Pipe102STD,1920,102,102,6.02,na,2840000,2840000,38.4,38.4,66400,66400,5660000,SB,45,3070,3070,A53 Gr. B,200000,240,327,nr,Pin-Pin end,na,na,na,na,na,na,na,na,na,Pin-Pin Ended,Pin-Pin Ended,Pin-Pin Ended,Pin-Pin Ended,na,na,na,na,Pin-Pin Ended,na,na,na,na,CJP,nr,nr,na,na,na,na,na,Symmetric Cyclic,698,628.8,466.1,80,1,1.03,1,79.95,"Black, R. G., Wenger, W. A. B., & Popov, E. P. (1980). Inelastic Buckling of Steel Struts Under Cyclic Load Reversals, Report No. UCB/EERC-80/40), University of California at Berkeley, Berkeley, CA, USA",https://nisee.berkeley.edu/elibrary/Text/101000963,37.87479212,-122.2576617
Black_Strut-16,Black et al.,Strut-16,1980,Circular HSS,Pipe102 X-Strong,2670,102,102,8.56,na,3800000,3800000,37.6,37.6,90600,90600,7580000,SB,45,3010,3010,A53 Gr. B,200000,240,165,nr,Pin-Pin end,na,na,na,na,na,na,na,na,na,Pin-Pin Ended,Pin-Pin Ended,Pin-Pin Ended,Pin-Pin Ended,na,na,na,na,Pin-Pin Ended,na,na,na,na,CJP,nr,nr,na,na,na,na,na,Symmetric Cyclic,525.6,441.8,370.1,80,0.7,0.73,1,80.05,"Black, R. G., Wenger, W. A. B., & Popov, E. P. (1980). Inelastic Buckling of Steel Struts Under Cyclic Load Reversals, Report No. UCB/EERC-80/40), University of California at Berkeley, Berkeley, CA, USA",https://nisee.berkeley.edu/elibrary/Text/101000963,37.87479212,-122.2576617
Black_Strut-17,Black et al.,Strut-17,1980,Rectangular HSS,102x102x6.4,2110,101.6,101.6,6.4,na,3160000,3160000,38.7,38.7,74700,74700,5170000,SB,45,3050,3050,ASTM A501,200000,250,407,nr,Pin-Pin end,na,na,na,na,na,na,na,na,na,Pin-Pin Ended,Pin-Pin Ended,Pin-Pin Ended,Pin-Pin Ended,na,na,na,na,Pin-Pin Ended,na,na,na,na,CJP,nr,nr,na,na,na,na,na,Symmetric Cyclic,972.2,858.3,530.9,80,1.1,1.13,1,78.81,"Black, R. G., Wenger, W. A. B., & Popov, E. P. (1980). Inelastic Buckling of Steel Struts Under Cyclic Load Reversals, Report No. UCB/EERC-80/40), University of California at Berkeley, Berkeley, CA, USA",https://nisee.berkeley.edu/elibrary/Text/101000963,37.87479212,-122.2576617
Black_Strut-18,Black et al.,Strut-18,1980,Rectangular HSS,102x102x13,3790,102,102,13,na,4880000,4880000,35.9,35.9,124000,124000,8570000,SB,45,2760,2760,ASTM A501,200000,250,565,nr,Pin-Pin end,na,na,na,na,na,na,na,na,na,Pin-Pin Ended,Pin-Pin Ended,Pin-Pin Ended,Pin-Pin Ended,na,na,na,na,Pin-Pin Ended,na,na,na,na,CJP,nr,nr,na,na,na,na,na,Symmetric Cyclic,1430.1,2142.7,1186.5,80,1.4,1.3,1,76.88,"Black, R. G., Wenger, W. A. B., & Popov, E. P. (1980). Inelastic Buckling of Steel Struts Under Cyclic Load Reversals, Report No. UCB/EERC-80/40), University of California at Berkeley, Berkeley, CA, USA",https://nisee.berkeley.edu/elibrary/Text/101000963,37.87479212,-122.2576617
Black_Strut-19,Black et al.,Strut-19,1980,I-shaped,W150X30,3790,157,153,9.3,6.6,17200000,5560000,67.2,38.2,245000,111000,103000,SB,45,2190,2190,ASTM A36,200000,250,277,nr,Pin-Pin end,na,na,na,na,na,na,na,na,na,Pin-Fixed Ended,Pin-Fixed Ended,Pin-Fixed Ended,Pin-Fixed Ended,na,na,na,na,Pin-Fixed Ended,na,na,na,na,CJP,nr,nr,na,na,na,na,na,Symmetric Cyclic,1138,1050.5,1021.5,40,0.5,0.48,0.7,40.13,"Black, R. G., Wenger, W. A. B., & Popov, E. P. (1980). Inelastic Buckling of Steel Struts Under Cyclic Load Reversals, Report No. UCB/EERC-80/40), University of California at Berkeley, Berkeley, CA, USA",https://nisee.berkeley.edu/elibrary/Text/101000963,37.87479212,-122.2576617
Black_Strut-20,Black et al.,Strut-20,1980,Double Angle,L152x89x9.5,4400,152,177.8,9.5,na,3520010.64,2780000,28284.31,25135.99,#VALUE!,#VALUE!,133600,SB,45,4040,4040,ASTM A36,200000,250,281,nr,Pin-Pin end,na,na,na,na,na,na,na,na,na,Pin-Fixed Ended,Pin-Fixed Ended,Pin-Fixed Ended,Pin-Fixed Ended,na,na,na,na,Pin-Fixed Ended,na,na,na,na,CJP,nr,nr,na,na,na,na,na,Symmetric Cyclic,1240.7,1237.7,785.4,80,1,0,0.7,0.11,"Black, R. G., Wenger, W. A. B., & Popov, E. P. (1980). Inelastic Buckling of Steel Struts Under Cyclic Load Reversals, Report No. UCB/EERC-80/40), University of California at Berkeley, Berkeley, CA, USA",https://nisee.berkeley.edu/elibrary/Text/101000963,37.87479212,-122.2576617
Black_Strut-21,Black et al.,Strut-21,1980,Circular HSS,Pipe102 X-Strong,2670,102,102,8.56,na,3800000,3800000,37.6,37.6,90600,90600,7580000,SB,45,2190,2190,A53 Gr. B,200000,240,165,nr,Pin-Pin end,na,na,na,na,na,na,na,na,na,Pin-Fixed Ended,Pin-Fixed Ended,Pin-Fixed Ended,Pin-Fixed Ended,na,na,na,na,Pin-Fixed Ended,na,na,na,na,CJP,nr,nr,na,na,na,na,na,Symmetric Cyclic,566.3,441.8,468.8,80,0.7,0.37,0.7,40.77,"Black, R. G., Wenger, W. A. B., & Popov, E. P. (1980). Inelastic Buckling of Steel Struts Under Cyclic Load Reversals, Report No. UCB/EERC-80/40), University of California at Berkeley, Berkeley, CA, USA",https://nisee.berkeley.edu/elibrary/Text/101000963,37.87479212,-122.2576617
Black_Strut-22,Black et al.,Strut-22,1980,Rectangular HSS,102x102x13,3790,102,102,13,na,4880000,4880000,35.9,35.9,124000,124000,8570000,SB,45,3950,3950,ASTM A501,200000,250,565,nr,Pin-Pin end,na,na,na,na,na,na,na,na,na,Pin-Fixed Ended,Pin-Fixed Ended,Pin-Fixed Ended,Pin-Fixed Ended,na,na,na,na,Pin-Fixed Ended,na,na,na,na,CJP,nr,nr,na,na,na,na,na,Symmetric Cyclic,1425.6,2142.7,1060.2,80,1.4,1.3,0.7,77.02,"Black, R. G., Wenger, W. A. B., & Popov, E. P. (1980). Inelastic Buckling of Steel Struts Under Cyclic Load Reversals, Report No. UCB/EERC-80/40), University of California at Berkeley, Berkeley, CA, USA",https://nisee.berkeley.edu/elibrary/Text/101000963,37.87479212,-122.2576617
Black_Strut-23,Black et al.,Strut-23,1980,I-shaped,127x127x9.1,3020,127,127,9.1,6.1,8840000,3110000,54.1,32.1,157000,74600,79100,SB,45,3660,3660,ASTM A36,200000,250,246,nr,Pin-Pin end,na,na,na,na,na,na,na,na,na,Pin-Fixed Ended,Pin-Fixed Ended,Pin-Fixed Ended,Pin-Fixed Ended,na,na,na,na,Pin-Fixed Ended,na,na,na,na,CJP,nr,nr,na,na,na,na,na,Symmetric Cyclic,734.7,743.3,601.2,80,0.9,0.89,0.7,79.81,"Black, R. G., Wenger, W. A. B., & Popov, E. P. (1980). Inelastic Buckling of Steel Struts Under Cyclic Load Reversals, Report No. UCB/EERC-80/40), University of California at Berkeley, Berkeley, CA, USA",https://nisee.berkeley.edu/elibrary/Text/101000963,37.87479212,-122.2576617
Black_Strut-24,Black et al.,Strut-24,1980,Circular HSS,Pipe89STD,1620,89,89,5.74,na,1880000,1880000,34,34,49700,49700,3760000,SB,45,3890,3890,A53 Gr. B,200000,240,319,nr,Pin-Pin end,na,na,na,na,na,na,na,na,na,Pin-Fixed Ended,Pin-Fixed Ended,Pin-Fixed Ended,Pin-Fixed Ended,na,na,na,na,Pin-Fixed Ended,na,na,na,na,CJP,nr,nr,na,na,na,na,na,Symmetric Cyclic,577.8,517.1,366.7,80,1,1.02,0.7,80.09,"Black, R. G., Wenger, W. A. B., & Popov, E. P. (1980). Inelastic Buckling of Steel Struts Under Cyclic Load Reversals, Report No. UCB/EERC-80/40), University of California at Berkeley, Berkeley, CA, USA",https://nisee.berkeley.edu/elibrary/Text/101000963,37.87479212,-122.2576617
Lehman_Roeder_HSS1,Lehman & Roeder,HSS1,2008,Rectangular HSS,HSS127x127x9.5,4240,127,127,9.5,na,9480000,9480000,47.3,47.3,149000,149000,15900000,SBF,45,3417,3042,A500 Gr. B,200000,315,483,529,Gusset plate,863.6,305.33,762,777.07,647.7,546.1,na,na,12.78,863.6,305.33,762,777.07,647.7,546.1,na,na,12.78,A572 Gr.50,345,420.48,504.7,Fillet,374.65,4.76,na,na,na,na,76.2x254x9.525,Symmetric Cyclic,2097.3,2046.4,1216.2,72.2,1.1,1.13,1,72.24,"Lehman, D.E, Roeder, C.W., Herman, D., Johnson, S., Kotulka, B. (2008). Improved Seismic Performance of Gusset Plate Connections, Voil. 134(6), pp. 890-901.",https://ascelibrary.org/doi/10.1061/%28ASCE%290733-9445%282008%29134%3A6%28890%29,47.655548,-122.3032
Lehman_Roeder_HSS2,Lehman & Roeder,HSS2,2008,Rectangular HSS,HSS127x127x9.5,4240,127,127,9.5,na,9480000,9480000,47.3,47.3,149000,149000,15900000,SBF,45,4008,3633,A500 Gr. B,200000,315,483,529,Gusset plate,635,246.96,533.4,454.65,460.38,358.78,na,na,12.42,635,246.96,533.4,454.65,460.38,358.78,na,na,12.42,A572 Gr.50,345,454.36,552.27,Fillet,374.65,12.7,na,na,na,na,76.2x254x9.526,Symmetric Cyclic,2141.1,2046.4,1070.6,84.7,1.3,1.33,1,84.74,"Lehman, D.E, Roeder, C.W., Herman, D., Johnson, S., Kotulka, B. (2008). Improved Seismic Performance of Gusset Plate Connections, Voil. 134(6), pp. 890-901.",https://ascelibrary.org/doi/10.1061/%28ASCE%290733-9445%282008%29134%3A6%28890%29,47.655548,-122.3032
Lehman_Roeder_HSS3,Lehman & Roeder,HSS3,2008,Rectangular HSS,HSS127x127x9.5,4240,127,127,9.5,na,9480000,9480000,47.3,47.3,149000,149000,15900000,SBF,45,4008,3633,A500 Gr. B,200000,315,483,529,Gusset plate,635,246.96,533.4,454.65,460.38,358.78,na,na,12.5,635,246.96,533.4,454.65,460.38,358.78,na,na,12.5,A572 Gr.50,345,354.39,502.63,Fillet,374.65,11.11,na,na,na,na,76.2x254x9.526,Symmetric Cyclic,2312.2,2046.4,1070.6,84.7,1.3,1.33,1,84.74,"Lehman, D.E, Roeder, C.W., Herman, D., Johnson, S., Kotulka, B. (2008). Improved Seismic Performance of Gusset Plate Connections, Voil. 134(6), pp. 890-901.",https://ascelibrary.org/doi/10.1061/%28ASCE%290733-9445%282008%29134%3A6%28890%29,47.655548,-122.3032
Lehman_Roeder_HSS4,Lehman & Roeder,HSS4,2008,Rectangular HSS,HSS127x127x9.5,4240,127,127,9.5,na,9480000,9480000,47.3,47.3,149000,149000,15900000,SBF,45,3904,3530,A500 Gr. B,200000,315,505,549,Gusset plate,647.7,229.01,542.93,495.9,484.19,382.59,na,na,12.5,647.7,229.01,542.93,495.9,484.19,382.59,na,na,12.5,A572 Gr.50,345,354.39,502.63,Fillet,349.25,11.11,na,na,na,na,76.2x254x9.526,Symmetric Cyclic,2097.3,2139.9,1083.3,82.5,1.3,1.32,1,82.55,"Lehman, D.E, Roeder, C.W., Herman, D., Johnson, S., Kotulka, B. (2008). Improved Seismic Performance of Gusset Plate Connections, Voil. 134(6), pp. 890-901.",https://ascelibrary.org/doi/10.1061/%28ASCE%290733-9445%282008%29134%3A6%28890%29,47.655548,-122.3032
Lehman_Roeder_HSS5,Lehman & Roeder,HSS5,2008,Rectangular HSS,HSS127x127x9.5,4240,127,127,9.5,na,9480000,9480000,47.3,47.3,149000,149000,15900000,SBF,45,4008,3633,A500 Gr. B,200000,315,505,549,Gusset plate,635,246.96,533.4,454.65,460.38,358.78,na,na,9.53,635,246.96,533.4,454.65,460.38,358.78,na,na,9.53,A572 Gr.50,345,446.78,601.91,Fillet,374.65,7.94,na,na,na,na,76.2x254x9.526,Symmetric Cyclic,2242.9,2139.9,1019.6,84.7,1.4,1.35,1,84.74,"Lehman, D.E, Roeder, C.W., Herman, D., Johnson, S., Kotulka, B. (2008). Improved Seismic Performance of Gusset Plate Connections, Voil. 134(6), pp. 890-901.",https://ascelibrary.org/doi/10.1061/%28ASCE%290733-9445%282008%29134%3A6%28890%29,47.655548,-122.3032
Lehman_Roeder_HSS6,Lehman & Roeder,HSS6,2008,Rectangular HSS,HSS127x127x9.5,4240,127,127,9.5,na,9480000,9480000,47.3,47.3,149000,149000,15900000,SBF,45,4008,3633,A500 Gr. B,200000,315,446,481,Gusset plate,635,246.96,533.4,454.65,460.38,358.78,na,na,9.53,635,246.96,533.4,454.65,460.38,358.78,na,na,9.53,A572 Gr.50,345,446.09,599.15,Fillet,374.65,7.94,na,na,na,na,76.2x254x9.526,Symmetric Cyclic,2230.2,1891.4,1006.9,84.7,1.3,1.27,1,84.74,"Lehman, D.E, Roeder, C.W., Herman, D., Johnson, S., Kotulka, B. (2008). Improved Seismic Performance of Gusset Plate Connections, Voil. 134(6), pp. 890-901.",https://ascelibrary.org/doi/10.1061/%28ASCE%290733-9445%282008%29134%3A6%28890%29,47.655548,-122.3032
Lehman_Roeder_HSS7,Lehman & Roeder,HSS7,2008,Rectangular HSS,HSS127x127x9.5,4240,127,127,9.5,na,9480000,9480000,47.3,47.3,149000,149000,15900000,SBF,45,3792,3417,A500 Gr. B,200000,315,446,481,Gusset plate,723.9,282.88,622.3,579.96,523.88,422.28,na,na,22.23,723.9,282.88,622.3,579.96,523.88,422.28,na,na,22.23,A572 Gr.50,345,406.79,530.89,Fillet,374.65,19.05,na,na,na,na,76.2x254x9.526,Symmetric Cyclic,2255.7,1891.4,1311,80.2,1.2,1.21,1,80.16,"Lehman, D.E, Roeder, C.W., Herman, D., Johnson, S., Kotulka, B. (2008). Improved Seismic Performance of Gusset Plate Connections, Voil. 134(6), pp. 890-901.",https://ascelibrary.org/doi/10.1061/%28ASCE%290733-9445%282008%29134%3A6%28890%29,47.655548,-122.3032
Lehman_Roeder_HSS8,Lehman & Roeder,HSS8,2008,Rectangular HSS,HSS127x127x9.5,4240,127,127,9.5,na,9480000,9480000,47.3,47.3,149000,149000,15900000,SBF,45,4121,3746,A500 Gr. B,200000,315,446,481,Gusset plate,596.9,251.45,495.3,401,419.1,317.5,na,na,9.53,596.9,251.45,495.3,401,419.1,317.5,na,na,9.53,A572 Gr.50,345,508.83,620.53,Fillet,374.65,11.11,na,na,na,na,76.2x254x9.526,Symmetric Cyclic,2148.2,1891.4,1090.4,87.1,1.3,1.31,1,87.12,"Lehman, D.E, Roeder, C.W., Herman, D., Johnson, S., Kotulka, B. (2008). Improved Seismic Performance of Gusset Plate Connections, Voil. 134(6), pp. 890-901.",https://ascelibrary.org/doi/10.1061/%28ASCE%290733-9445%282008%29134%3A6%28890%29,47.655548,-122.3032
Lehman_Roeder_HSS9,Lehman & Roeder,HSS9,2008,Rectangular HSS,HSS127x127x9.5,4240,127,127,9.5,na,9480000,9480000,47.3,47.3,149000,149000,15900000,SBF,45,4008,3633,A500 Gr. B,200000,315,446,481,Gusset plate,635,246.96,533.4,454.65,460.37,358.78,na,na,12.85,635,246.96,533.4,454.65,460.37,358.78,na,na,12.85,A572 Gr.50,345,508.83,620.53,CJP,374.65,na,na,na,na,na,76.2x254x9.526,Symmetric Cyclic,2306.6,1891.4,1077.6,84.7,1.3,1.27,1,84.74,"Lehman, D.E, Roeder, C.W., Herman, D., Johnson, S., Kotulka, B. (2008). Improved Seismic Performance of Gusset Plate Connections, Voil. 134(6), pp. 890-901.",https://ascelibrary.org/doi/10.1061/%28ASCE%290733-9445%282008%29134%3A6%28890%29,47.655548,-122.3032
Lehman_Roeder_HSS10,Lehman & Roeder,HSS10,2008,Rectangular HSS,HSS127x127x9.5,4240,127,127,9.5,na,9480000,9480000,47.3,47.3,149000,149000,15900000,SBF,45,3990,3615,A500 Gr. B,200000,315,454,490,Gusset plate,476.25,246.96,415.93,293.69,415.93,358.78,na,na,12.65,476.25,246.96,415.93,293.69,415.93,358.78,na,na,12.65,A572 Gr.50,345,435.06,546.75,Fillet,374.65,7.94,na,na,na,na,76.2x254x9.526,Symmetric Cyclic,2211.8,1923.6,1001.3,84.4,1.3,1.28,1,84.35,"Lehman, D.E, Roeder, C.W., Herman, D., Johnson, S., Kotulka, B. (2008). Improved Seismic Performance of Gusset Plate Connections, Voil. 134(6), pp. 890-901.",https://ascelibrary.org/doi/10.1061/%28ASCE%290733-9445%282008%29134%3A6%28890%29,47.655548,-122.3032
Lehman_Roeder_HSS11,Lehman & Roeder,HSS11,2008,Rectangular HSS,HSS127x127x9.5,4240,127,127,9.5,na,9480000,9480000,47.3,47.3,149000,149000,15900000,SBF,45,3792,3417,A500 Gr. B,200000,315,454,490,Gusset plate,723.9,286.02,622.3,579.96,623.62,420.15,na,na,22.23,723.9,286.02,622.3,579.96,623.62,420.15,na,na,22.23,A572 Gr.50,345,414,552,CJP,374.65,na,na,na,na,na,76.2x254x9.526,Symmetric Cyclic,2603.6,1923.6,1267.1,80.2,1.2,1.22,1,80.16,"Lehman, D.E, Roeder, C.W., Herman, D., Johnson, S., Kotulka, B. (2008). Improved Seismic Performance of Gusset Plate Connections, Voil. 134(6), pp. 890-901.",https://ascelibrary.org/doi/10.1061/%28ASCE%290733-9445%282008%29134%3A6%28890%29,47.655548,-122.3032
Lehman_Roeder_HSS12,Lehman & Roeder,HSS12,2008,Rectangular HSS,HSS127x127x9.5,4240,127,127,9.5,na,9480000,9480000,47.3,47.3,149000,149000,15900000,SBF,45,3420,3045,A500 Gr. B,200000,315,455,490,Gusset plate,863.6,nr,762,777.07,nr,nr,na,na,12.7,863.6,nr,762,777.07,nr,nr,na,na,12.7,A572 Gr.50,345,414,552,CJP,374.65,na,na,na,na,na,76.2x254x9.526,Symmetric Cyclic,2363.2,1929.2,1139.9,72,1.1,1.1,1,72.3,"Lehman, D.E, Roeder, C.W., Herman, D., Johnson, S., Kotulka, B. (2008). Improved Seismic Performance of Gusset Plate Connections, Voil. 134(6), pp. 890-901.",https://ascelibrary.org/doi/10.1061/%28ASCE%290733-9445%282008%29134%3A6%28890%29,47.655548,-122.3032
Lehman_Roeder_HSS13,Lehman & Roeder,HSS13,2008,Rectangular HSS,HSS127x127x9.5,4240,127,127,9.5,na,9480000,9480000,47.3,47.3,149000,149000,15900000,SBF,45,3790,3415,A500 Gr. B,200000,315,455,490,Gusset plate,476.3,nr,415.9,nr,nr,nr,na,na,12.7,476.3,nr,415.9,nr,nr,nr,na,na,12.7,A572 Gr.50,345,nr,nr,CJP,374.65,na,na,na,na,na,76.2x254x9.526,Symmetric Cyclic,2211.8,1929.2,1114.4,80,1.2,1.22,1,80.13,"Lehman, D.E, Roeder, C.W., Herman, D., Johnson, S., Kotulka, B. (2008). Improved Seismic Performance of Gusset Plate Connections, Voil. 134(6), pp. 890-901.",https://ascelibrary.org/doi/10.1061/%28ASCE%290733-9445%282008%29134%3A6%28890%29,47.655548,-122.3032
Lehman_Roeder_HSS14,Lehman & Roeder,HSS14,2008,Rectangular HSS,HSS127x127x9.5,4240,127,127,9.5,na,9480000,9480000,47.3,47.3,149000,149000,15900000,SBF,45,4005,3631,A500 Gr. B,200000,315,nr,nr,Gusset plate,635,nr,533.4,454.65,nr,nr,na,na,9.53,635,nr,533.4,454.65,nr,nr,na,na,9.53,A572 Gr.50,345,nr,nr,Fillet,374.65,11.11,na,na,na,na,na,Symmetric Cyclic,2252.1,#VALUE!,1069.4,84,#VALUE!,#VALUE!,1,84.68,"Lehman, D.E, Roeder, C.W., Herman, D., Johnson, S., Kotulka, B. (2008). Improved Seismic Performance of Gusset Plate Connections, Voil. 134(6), pp. 890-901.",https://ascelibrary.org/doi/10.1061/%28ASCE%290733-9445%282008%29134%3A6%28890%29,47.655548,-122.3032
Lehman_Roeder_HSS15,Lehman & Roeder,HSS15,2008,Rectangular HSS,HSS127x127x9.5,4240,127,127,9.5,na,9480000,9480000,47.3,47.3,149000,149000,15900000,SBF,45,4116,3831,A500 Gr. B,200000,315,nr,nr,Gusset plate,533.4,nr,431.8,400.52,nr,nr,na,na,9.53,533.4,nr,431.8,400.52,nr,nr,na,na,9.53,A572 Gr.50,345,nr,nr,Fillet,285.75,7.94,na,na,na,na,na,Symmetric Cyclic,2088.5,#VALUE!,975.1,86,#VALUE!,#VALUE!,1,87.03,"Lehman, D.E, Roeder, C.W., Herman, D., Johnson, S., Kotulka, B. (2008). Improved Seismic Performance of Gusset Plate Connections, Voil. 134(6), pp. 890-901.",https://ascelibrary.org/doi/10.1061/%28ASCE%290733-9445%282008%29134%3A6%28890%29,47.655548,-122.3032
Lehman_Roeder_HSS16,Lehman & Roeder,HSS16,2008,Rectangular HSS,HSS127x127x9.5,4240,127,127,9.5,na,9480000,9480000,47.3,47.3,149000,149000,15900000,SBF,45,3334,2959,A500 Gr. B,200000,315,nr,nr,Gusset plate,635,nr,533.4,nr,nr,nr,na,na,9.53,635,nr,533.4,nr,nr,nr,na,na,9.53,A572 Gr.50,345,nr,nr,na,na,na,na,na,na,na,na,Symmetric Cyclic,1893.5,#VALUE!,1000.2,70,#VALUE!,#VALUE!,1,70.48,"Lehman, D.E, Roeder, C.W., Herman, D., Johnson, S., Kotulka, B. (2008). Improved Seismic Performance of Gusset Plate Connections, Voil. 134(6), pp. 890-901.",https://ascelibrary.org/doi/10.1061/%28ASCE%290733-9445%282008%29134%3A6%28890%29,47.655548,-122.3032
Lehman_Roeder_HSS17,Lehman & Roeder,HSS17,2008,Rectangular HSS,HSS127x127x9.5,4240,127,127,9.5,na,9480000,9480000,47.3,47.3,149000,149000,15900000,SBF,45,3994,3519,A500 Gr. B,200000,315,nr,nr,Gusset plate,474.66,136.7,412.75,241.3,473.12,250.68,na,na,9.53,474.66,136.7,412.75,241.3,473.12,250.68,na,na,9.53,A572 Gr.50,345,nr,nr,Fillet,374.65,7.94,na,na,na,na,na,Symmetric Cyclic,2233.2,#VALUE!,918.4,84,#VALUE!,#VALUE!,1,84.44,"Lehman, D.E, Roeder, C.W., Herman, D., Johnson, S., Kotulka, B. (2008). Improved Seismic Performance of Gusset Plate Connections, Voil. 134(6), pp. 890-901.",https://ascelibrary.org/doi/10.1061/%28ASCE%290733-9445%282008%29134%3A6%28890%29,47.655548,-122.3032
Lehman_Roeder_HSS18,Lehman & Roeder,HSS18,2008,Rectangular HSS,HSS127x127x9.5,4240,127,127,9.5,na,9480000,9480000,47.3,47.3,149000,149000,15900000,SBF,45,4008,3633,A500 Gr. B,200000,315,505,549,Gusset plate,635,246.96,533.4,454.65,nr,nr,na,na,9.53,635,246.96,533.4,454.65,nr,nr,na,na,9.53,A572 Gr.50,345,446.78,601.91,Fillet,374.65,7.94,na,na,na,na,na,Symmetric Cyclic,2036.9,2139.9,918.4,81.3,1.3,1.35,1,84.74,"Lehman, D.E, Roeder, C.W., Herman, D., Johnson, S., Kotulka, B. (2008). Improved Seismic Performance of Gusset Plate Connections, Voil. 134(6), pp. 890-901.",https://ascelibrary.org/doi/10.1061/%28ASCE%290733-9445%282008%29134%3A6%28890%29,47.655548,-122.3032
Lehman_Roeder_HSS19,Lehman & Roeder,HSS19,2008,Rectangular HSS,HSS127x127x9.5,4240,127,127,9.5,na,9480000,9480000,47.3,47.3,149000,149000,15900000,SBF,45,4005,2621,A500 Gr. B,200000,315,nr,nr,Gusset plate,584.2,nr,533.4,nr,nr,nr,na,na,nr,584.2,nr,533.4,nr,nr,nr,na,na,nr,A572 Gr.50,345,nr,nr,na,na,na,na,na,na,na,na,Symmetric Cyclic,1498.5,#VALUE!,736.6,84.7,#VALUE!,#VALUE!,1,84.68,"Lehman, D.E, Roeder, C.W., Herman, D., Johnson, S., Kotulka, B. (2008). Improved Seismic Performance of Gusset Plate Connections, Voil. 134(6), pp. 890-901.",https://ascelibrary.org/doi/10.1061/%28ASCE%290733-9445%282008%29134%3A6%28890%29,47.655548,-122.3032
Lehman_Roeder_HSS20,Lehman & Roeder,HSS20,2008,Rectangular HSS,HSS127x127x9.5,4240,127,127,9.5,na,9480000,9480000,47.3,47.3,149000,149000,15900000,SBF,45,4005,3258,A500 Gr. B,200000,315,nr,nr,Gusset plate,609.6,246.96,533.4,nr,434.98,358.78,na,na,9.53,609.6,246.96,533.4,nr,434.98,358.78,na,na,9.53,A572 Gr.50,345,nr,nr,Fillet,374.65,7.94,na,na,na,na,na,Symmetric Cyclic,2503.7,#VALUE!,1246.8,72.4,#VALUE!,#VALUE!,1,84.68,"Lehman, D.E, Roeder, C.W., Herman, D., Johnson, S., Kotulka, B. (2008). Improved Seismic Performance of Gusset Plate Connections, Voil. 134(6), pp. 890-901.",https://ascelibrary.org/doi/10.1061/%28ASCE%290733-9445%282008%29134%3A6%28890%29,47.655548,-122.3032
Lehman_Roeder_HSS21,Lehman & Roeder,HSS21,2008,Rectangular HSS,HSS127x127x9.5,4240,127,127,9.5,na,9480000,9480000,47.3,47.3,149000,149000,15900000,SBF,45,4005,3258,A500 Gr. B,200000,315,nr,nr,Gusset plate,609.6,246.96,533.4,nr,359.78,438.15,na,na,9.53,609.6,246.96,533.4,nr,359.78,438.15,na,na,9.53,A572 Gr.50,345,nr,nr,Fillet,374.65,7.94,na,na,na,na,na,Symmetric Cyclic,2503.7,#VALUE!,1100.9,81.1,#VALUE!,#VALUE!,1,84.68,"Lehman, D.E, Roeder, C.W., Herman, D., Johnson, S., Kotulka, B. (2008). Improved Seismic Performance of Gusset Plate Connections, Voil. 134(6), pp. 890-901.",https://ascelibrary.org/doi/10.1061/%28ASCE%290733-9445%282008%29134%3A6%28890%29,47.655548,-122.3032
Lehman_Roeder_HSS22,Lehman & Roeder,HSS22,2008,Rectangular HSS,HSS127x127x9.5,4240,127,127,9.5,na,9480000,9480000,47.3,47.3,149000,149000,15900000,SBF,45,3994,3243,A500 Gr. B,200000,315,nr,nr,Gusset plate,474.66,171.45,412.75,nr,374.65,417.51,na,na,9.53,474.66,171.45,412.75,nr,374.65,417.51,na,na,9.53,A572 Gr.50,345,nr,nr,Fillet,374.65,nr,na,na,na,na,na,Symmetric Cyclic,2451.5,#VALUE!,1094.6,84.3,#VALUE!,#VALUE!,1,84.44,"Lehman, D.E, Roeder, C.W., Herman, D., Johnson, S., Kotulka, B. (2008). Improved Seismic Performance of Gusset Plate Connections, Voil. 134(6), pp. 890-901.",https://ascelibrary.org/doi/10.1061/%28ASCE%290733-9445%282008%29134%3A6%28890%29,47.655548,-122.3032
Lehman_Roeder_HSS23,Lehman & Roeder,HSS23,2008,I-shaped,W150x37,4730,162,154,11.6,8.1,22300000,7070000,68.5,38.6,311000,140000,197000,SBF,45,4031,3370,A500 Gr. B,200000,315,nr,nr,Gusset plate,555.63,211.04,508,nr,406.4,358.78,na,na,9.53,555.63,211.04,508,nr,406.4,358.78,na,na,9.53,A572 Gr.50,345,nr,nr,Fillet,330.2,7.94,na,na,na,na,na,Symmetric Cyclic,2211.2,#VALUE!,1050.6,103.8,#VALUE!,#VALUE!,1,104.42,"Lehman, D.E, Roeder, C.W., Herman, D., Johnson, S., Kotulka, B. (2008). Improved Seismic Performance of Gusset Plate Connections, Voil. 134(6), pp. 890-901.",https://ascelibrary.org/doi/10.1061/%28ASCE%290733-9445%282008%29134%3A6%28890%29,47.655548,-122.3032
Lehman_Roeder_HSS24,Lehman & Roeder,HSS24,2008,Rectangular HSS,HSS127x127x9.5,4240,127,127,9.5,na,9480000,9480000,47.3,47.3,149000,149000,15900000,SBF,45,4005,3258,A500 Gr. B,200000,315,nr,nr,Gusset plate,635,202.03,533.4,nr,460.38,358.78,na,na,22.23,635,202.03,533.4,nr,460.38,358.78,na,na,22.23,A572 Gr.50,345,nr,nr,Fillet,374.65,7.94,na,na,na,na,na,Symmetric Cyclic,2463.5,#VALUE!,1100.9,68.8,#VALUE!,#VALUE!,1,84.68,"Lehman, D.E, Roeder, C.W., Herman, D., Johnson, S., Kotulka, B. (2008). Improved Seismic Performance of Gusset Plate Connections, Voil. 134(6), pp. 890-901.",https://ascelibrary.org/doi/10.1061/%28ASCE%290733-9445%282008%29134%3A6%28890%29,47.655548,-122.3032
Lehman_Roeder_HSS25,Lehman & Roeder,HSS25,2008,Rectangular HSS,HSS127x127x9.5,4240,127,127,9.5,na,9480000,9480000,47.3,47.3,149000,149000,15900000,SBF,45,3778,3029,A500 Gr. B,200000,315,nr,nr,Gusset plate,723.9,282.88,622.3,400,523.88,422.28,na,na,22.23,723.9,282.88,622.3,400,523.88,422.28,na,na,22.23,A572 Gr.50,345,nr,nr,Fillet,374.65,7.94,na,na,na,na,na,Symmetric Cyclic,2503.7,#VALUE!,1493.4,49.3,#VALUE!,#VALUE!,1,79.88,"Lehman, D.E, Roeder, C.W., Herman, D., Johnson, S., Kotulka, B. (2008). Improved Seismic Performance of Gusset Plate Connections, Voil. 134(6), pp. 890-901.",https://ascelibrary.org/doi/10.1061/%28ASCE%290733-9445%282008%29134%3A6%28890%29,47.655548,-122.3032
Lehman_Roeder_HSS26,Lehman & Roeder,HSS26,2008,Rectangular HSS,HSS127x127x9.5,4240,127,127,9.5,na,9480000,9480000,47.3,47.3,149000,149000,15900000,SBF,45,3778,3029,A500 Gr. B,200000,315,nr,nr,Gusset plate,723.9,282.88,622.3,400,523.88,422.28,na,na,22.23,723.9,282.88,622.3,400,523.88,422.28,na,na,22.23,A572 Gr.50,345,nr,nr,Fillet,374.65,7.94,na,na,na,na,na,Symmetric Cyclic,2503.7,#VALUE!,1373.3,49.5,#VALUE!,#VALUE!,1,79.88,"Lehman, D.E, Roeder, C.W., Herman, D., Johnson, S., Kotulka, B. (2008). Improved Seismic Performance of Gusset Plate Connections, Voil. 134(6), pp. 890-901.",https://ascelibrary.org/doi/10.1061/%28ASCE%290733-9445%282008%29134%3A6%28890%29,47.655548,-122.3032
Lehman_Roeder_HSS27,Lehman & Roeder,HSS27,2008,Rectangular HSS,HSS127x127x9.5,4240,127,127,9.5,na,9480000,9480000,47.3,47.3,149000,149000,15900000,SBF,45,4012,2507,A500 Gr. B,200000,315,nr,nr,Gusset plate,933.45,217.02,981.08,520.7,857.25,777.88,na,na,9.53,933.45,217.02,981.08,520.7,857.25,777.88,na,na,9.53,A572 Gr.50,345,nr,nr,FIllet,701.68,7.94,na,na,na,na,na,Symmetric Cyclic,nr,#VALUE!,nr,84.8,#VALUE!,#VALUE!,1,84.81,"Lehman, D.E, Roeder, C.W., Herman, D., Johnson, S., Kotulka, B. (2008). Improved Seismic Performance of Gusset Plate Connections, Voil. 134(6), pp. 890-901.",https://ascelibrary.org/doi/10.1061/%28ASCE%290733-9445%282008%29134%3A6%28890%29,47.655548,-122.3032
Lehman_Roeder_HSS28,Lehman & Roeder,HSS28,2008,Rectangular HSS,HSS127x127x9.5,4240,127,127,9.5,na,9480000,9480000,47.3,47.3,149000,149000,15900000,SBF,45,3861,3112,A500 Gr. B,200000,315,nr,nr,Gusset plate,511.18,177.8,450.85,nr,nr,nr,na,na,19.05,511.18,177.8,450.85,nr,nr,nr,na,na,19.05,A572 Gr.50,345,nr,nr,Fillet,374.65,7.94,na,na,na,na,na,Symmetric Cyclic,534,#VALUE!,91.9,81.6,#VALUE!,#VALUE!,1,81.62,"Lehman, D.E, Roeder, C.W., Herman, D., Johnson, S., Kotulka, B. (2008). Improved Seismic Performance of Gusset Plate Connections, Voil. 134(6), pp. 890-901.",https://ascelibrary.org/doi/10.1061/%28ASCE%290733-9445%282008%29134%3A6%28890%29,47.655548,-122.3032
Lehman_Roeder_HSS29,Lehman & Roeder,HSS29,2008,Double Channel,2-MC150X17.9,4560,152,63,9.5,7.9,4682912.97,769000,58.3,18.4,#VALUE!,#VALUE!,64500,SBF,45,4020,4020,ASTM A36,200000,250,nr,nr,Gusset plate,577.85,nr,530.23,nr,nr,nr,na,na,9.53,577.85,nr,530.23,nr,nr,nr,na,na,9.53,A572 Gr.50,345,nr,nr,na,na,na,na,na,na,na,na,Symmetric Cyclic,na,#VALUE!,na,218.5,#VALUE!,#VALUE!,1,218.45,"Lehman, D.E, Roeder, C.W., Herman, D., Johnson, S., Kotulka, B. (2008). Improved Seismic Performance of Gusset Plate Connections, Voil. 134(6), pp. 890-901.",https://ascelibrary.org/doi/10.1061/%28ASCE%290733-9445%282008%29134%3A6%28890%29,47.655548,-122.3032
Zayas_Strut1,"Zayas, Popov & Mahin",Strut 1,1980,Circular HSS,100.8x2.1,658,100.8,100.8,2.1,na,822559.86,822559.86,35356.63,35356.63,20961.11,20961.11,1586562.52,SB,45,1404,1404,Annealed AISI 1020,200000,295,214,242,Pin-Pin end,na,na,na,na,na,na,na,na,na,na,na,na,na,na,na,na,na,pinned-pinned,na,na,na,na,na,na,na,na,na,na,na,na,Symmetric Cyclic,134.8,140.6,102.3,54,0.6,0,1,0.04,"Zayas, V. A. Popov, E. P. & Mahin. S. A. (1980). Cyclic inelastic buckling of tubular steel Braces, Report  UCB,  Earthquake Engineering  Research  Center,  University  of  California at Berkeley, Berkeley, CA, USA",https://nisee.berkeley.edu/elibrary/Text/101000956,37.91350263,-122.3337107
Zayas_Strut2,"Zayas, Popov & Mahin",Strut 2,1980,Circular HSS,102.3x3.1,942,102.3,102.3,3.1,na,1178791.34,1178791.34,35374.72,35374.72,30331.68,30331.68,2379087.97,SB,45,1404,1404,Annealed AISI 1020,200000,295,214,242,Pin-Pin end,na,na,na,na,na,na,na,na,na,na,na,na,na,na,na,na,na,pinned-pinned,na,na,na,na,na,na,na,na,na,na,na,na,Symmetric Cyclic,198.8,201.3,194.4,54,0.6,0,1,0.04,"Zayas, V. A. Popov, E. P. & Mahin. S. A. (1980). Cyclic inelastic buckling of tubular steel Braces, Report  UCB,  Earthquake Engineering  Research  Center,  University  of  California at Berkeley, Berkeley, CA, USA",https://nisee.berkeley.edu/elibrary/Text/101000956,37.91350263,-122.3337107
Zayas_Strut3,"Zayas, Popov & Mahin",Strut 3,1980,Circular HSS,100.8x2.1,658,100.8,100.8,2.1,na,822559.86,822559.86,35356.63,35356.63,20961.11,20961.11,1586562.52,SB,45,1404,1404,AISI 1020,200000,295,634,nr,Pin-Pin end,na,na,na,na,na,na,na,na,na,na,na,na,na,na,na,na,na,pinned-pinned,na,na,na,na,na,na,na,na,na,na,na,na,Far Field Compression,384.8,417.4,268.7,54,1,0,1,0.04,"Zayas, V. A. Popov, E. P. & Mahin. S. A. (1980). Cyclic inelastic buckling of tubular steel Braces, Report  UCB,  Earthquake Engineering  Research  Center,  University  of  California at Berkeley, Berkeley, CA, USA",https://nisee.berkeley.edu/elibrary/Text/101000956,37.91350263,-122.3337107
Zayas_Strut4,"Zayas, Popov & Mahin",Strut 4,1980,Circular HSS,102.3x3.1,942,102.3,102.3,3.1,na,1178791.34,1178791.34,35374.72,35374.72,30331.68,30331.68,2379087.97,SB,45,1404,1404,AISI 1020,200000,295,510,nr,Pin-Pin end,na,na,na,na,na,na,na,na,na,na,na,na,na,na,na,na,na,pinned-pinned,na,na,na,na,na,na,na,na,na,na,na,na,Far Field Compression,457.3,480.6,255.8,54,0.9,0,1,0.04,"Zayas, V. A. Popov, E. P. & Mahin. S. A. (1980). Cyclic inelastic buckling of tubular steel Braces, Report  UCB,  Earthquake Engineering  Research  Center,  University  of  California at Berkeley, Berkeley, CA, USA",https://nisee.berkeley.edu/elibrary/Text/101000956,37.91350263,-122.3337107
Zayas_Strut5,"Zayas, Popov & Mahin",Strut 5,1980,Circular HSS,100.8x2.1,658,100.8,100.8,2.1,na,822559.86,822559.86,35356.63,35356.63,20961.11,20961.11,1586562.52,SB,45,1784,1784,Annealed AISI 1020,200000,295,214,242,Fixed-fixed end,na,na,na,na,na,na,na,na,na,na,na,na,na,na,na,na,na,fixed-fixed,na,na,na,na,na,na,na,na,na,na,na,na,Symmetric Cyclic,144.6,140.6,144.6,25,0.3,0,0.5,0.03,"Zayas, V. A. Popov, E. P. & Mahin. S. A. (1980). Cyclic inelastic buckling of tubular steel Braces, Report  UCB,  Earthquake Engineering  Research  Center,  University  of  California at Berkeley, Berkeley, CA, USA",https://nisee.berkeley.edu/elibrary/Text/101000956,37.91350263,-122.3337107
Zayas_Strut6,"Zayas, Popov & Mahin",Strut 6,1980,Circular HSS,102.3x3.1,942,102.3,102.3,3.1,na,1178791.34,1178791.34,35374.72,35374.72,30331.68,30331.68,2379087.97,SB,45,1784,1784,Annealed AISI 1020,200000,295,214,242,Fixed-fixed end,na,na,na,na,na,na,na,na,na,na,na,na,na,na,na,na,na,fixed-fixed,na,na,na,na,na,na,na,na,na,na,na,na,Symmetric Cyclic,197.9,201.3,197.9,25,0.3,0,0.5,0.03,"Zayas, V. A. Popov, E. P. & Mahin. S. A. (1980). Cyclic inelastic buckling of tubular steel Braces, Report  UCB,  Earthquake Engineering  Research  Center,  University  of  California at Berkeley, Berkeley, CA, USA",https://nisee.berkeley.edu/elibrary/Text/101000956,37.91350263,-122.3337107
Lee_Goel_Specimen1,Lee & Goel,Specimen 1,1987,Rectangular HSS,HSS127x127x4.8,2060,127,127,4.8,na,5120000,5120000,49.8,49.8,94200,94200,8090000,SBF,45,3429,2946,ASTM-A500,200000,315,426,503,Gusset plate,355.6,179.58,218.44,645.16,409.65,101.6,na,na,15.88,355.6,179.58,218.44,645.16,409.65,101.6,na,na,15.88,ASTM A36,250,nr,nr,Fillet,nr,nr,na,na,na,na,na,Near Field Compression,945.7,877.8,974.7,58,0.9,0.81,0.8,55.08,"Lee, S., Goel, S. C. (1987). ""Seismic behavior of hollow and concrete-filled square tubular bracing members."" Research Rep. No. UMCE 87-11, Univ. of Michigan, Ann Arbor, Mich.",https://deepblue.lib.umich.edu/handle/2027.42/161827,42.278046,-83.73822
Lee_Goel_Specimen2,Lee & Goel,Specimen 2,1987,Rectangular HSS,HSS127x127x4.8,2060,127,127,4.8,na,5120000,5120000,49.8,49.8,94200,94200,8090000,SBF,45,3429,3200,ASTM-A500,200000,315,430,469,Gusset plate,304.8 & 114.3,161.54 & 82.55,102.36 & 212.09,85.95,355.7 & 5.74,63.5 & 69.85,na,na,15.88,304.8 & 114.3,161.54 & 82.55,102.36 & 212.09,85.95,355.7 & 5.74,63.5 & 69.85,na,na,15.88,ASTM A36,250,nr,nr,Fillet,nr,nr,na,na,na,na,na,Near Field Compression,955.9,886.3,1049,35,0.5,0.51,0.5,34.43,"Lee, S., Goel, S. C. (1987). ""Seismic behavior of hollow and concrete-filled square tubular bracing members."" Research Rep. No. UMCE 87-11, Univ. of Michigan, Ann Arbor, Mich.",https://deepblue.lib.umich.edu/handle/2027.42/161827,42.278046,-83.73822
Lee_Goel_Specimen4,Lee & Goel,Specimen 4,1987,Rectangular HSS,HSS102x102x3.2,1110,102,102,3.2,na,1780000,1780000,40.1,40.1,40800,40800,2800000,SBF,45,3480,3099,ASTM-A500,200000,315,400,476,Gusset plate,355.6,152.65,147.57,80.77,355.7,38.1,na,na,12.7,355.6,152.65,147.57,80.77,355.7,38.1,na,na,12.7,ASTM A36,250,nr,nr,Fillet,nr,nr,na,na,na,na,na,Near Field Compression,463,443.9,535.6,43,0.6,0.62,0.5,43.39,"Lee, S., Goel, S. C. (1987). ""Seismic behavior of hollow and concrete-filled square tubular bracing members."" Research Rep. No. UMCE 87-11, Univ. of Michigan, Ann Arbor, Mich.",https://deepblue.lib.umich.edu/handle/2027.42/161827,42.278046,-83.73822
Lee_Goel_Specimen5,Lee & Goel,Specimen 5,1987,Rectangular HSS,HSS102x102x6.4,2110,101.6,101.6,6.4,na,3160000,3160000,38.7,38.7,74700,74700,5170000,SBF,45,3454,3099,ASTM-A500,200000,315,510,590,Gusset plate,355.6,152.65,147.57,81.96,371.55,31.75,na,na,15.88,355.6,152.65,147.57,81.96,371.55,31.75,na,na,15.88,ASTM A36,250,nr,nr,Fillet,nr,nr,na,na,na,na,na,Near Field Compression,818,1076.5,668,77,1.2,1.15,0.8,71.41,"Lee, S., Goel, S. C. (1987). ""Seismic behavior of hollow and concrete-filled square tubular bracing members."" Research Rep. No. UMCE 87-11, Univ. of Michigan, Ann Arbor, Mich.",https://deepblue.lib.umich.edu/handle/2027.42/161827,42.278046,-83.73822
Lee_Goel_Specimen6,Lee & Goel,Specimen 6,1987,Rectangular HSS,HSS102x102x6.4,2110,101.6,101.6,6.4,na,3160000,3160000,38.7,38.7,74700,74700,5170000,SBF,45,3480,3299,ASTM-A500,200000,315,510,590,Gusset plate,254 & 114.3,152.65 & 76.2,77.47 & 161.93,71.02,298.4 & 3.69,50.8 & 76.2,na,na,15.88,254 & 114.3,152.65 & 76.2,77.47 & 161.93,71.02,298.4 & 3.69,50.8 & 76.2,na,na,15.88,ASTM A36,250,nr,nr,Fillet,nr,nr,na,na,na,na,na,Near Field Compression,1008,1076.5,902,45,0.7,0.72,0.5,44.96,"Lee, S., Goel, S. C. (1987). ""Seismic behavior of hollow and concrete-filled square tubular bracing members."" Research Rep. No. UMCE 87-11, Univ. of Michigan, Ann Arbor, Mich.",https://deepblue.lib.umich.edu/handle/2027.42/161827,42.278046,-83.73822
Lee_Goel_Specimen7,Lee & Goel,Specimen 7,1987,Rectangular HSS,HSS102x102x6.4,2110,101.6,101.6,6.4,na,3160000,3160000,38.7,38.7,74700,74700,5170000,SBF,45,3480,3299,ASTM-A500,200000,315,510,574,Gusset plate,254 & 114.3,152.65 & 76.2,77.47 & 161.93,71.02,298.4 & 3.69,50.8 & 76.2,na,na,15.88,254 & 114.3,152.65 & 76.2,77.47 & 161.93,71.02,298.4 & 3.69,50.8 & 76.2,na,na,15.88,ASTM A36,250,nr,nr,Fillet,nr,nr,na,na,na,na,na,Near Field Compression,958,1076.5,958,45,0.7,0.72,0.5,44.96,"Lee, S., Goel, S. C. (1987). ""Seismic behavior of hollow and concrete-filled square tubular bracing members."" Research Rep. No. UMCE 87-11, Univ. of Michigan, Ann Arbor, Mich.",https://deepblue.lib.umich.edu/handle/2027.42/161827,42.278046,-83.73822
Jain_1,Jain,1,1978,Rectangular HSS,HSS25.4x25.4x2.67,228.38664,25.4,25.4,2.67,na,16649.26,16649.26,8.53,8.53,2078.71,2078.71,29700,SB,45,461,410,A570 Gr. C,200000,230,263,365,Gusset plate,76.2,76.2,76.2,25.4,na,na,na,na,3.18,76.2,76.2,76.2,25.4,na,na,na,na,3.18,ASTM A36,250,280.62,280.62,nr,50.8,nr,na,na,na,na,na,Asymmetric,60.1,60,30.3,57,0.7,0.62,1,54.05,"Jain, A.K. (1978). “Hysteresis behavior of bracing members and seismic response of braced frames with different proportions.” PhD Thesis, University of Michigan, Ann Arbor, Michigan, USA",https://deepblue.lib.umich.edu/handle/2027.42/127507,42.278046,-83.73822
Jain_2A,Jain,2A,1978,Rectangular HSS,HSS25.4x25.4x2.67,228.38664,25.4,25.4,2.67,na,16649.26,16649.26,8.53,8.53,2078.71,2078.71,29700,SB,45,461,410,A570 Gr. C,200000,230,263,365,Gusset plate,63.5,63.5,76.2,25.4,na,na,na,na,4.76,63.5,63.5,76.2,25.4,na,na,na,na,4.76,ASTM A36,250,295.1,295.1,nr,50.8,nr,na,na,na,na,na,Asymmetric,nr,60,nr,53,0.6,0.62,1,54.05,"Jain, A.K. (1978). “Hysteresis behavior of bracing members and seismic response of braced frames with different proportions.” PhD Thesis, University of Michigan, Ann Arbor, Michigan, USA",https://deepblue.lib.umich.edu/handle/2027.42/127507,42.278046,-83.73822
Jain_2B,Jain,2B,1978,Rectangular HSS,HSS25.4x25.4x2.67,228.38664,25.4,25.4,2.67,na,16649.26,16649.26,8.53,8.53,2078.71,2078.71,29700,SB,45,461,410,A570 Gr. C,200000,230,392,445,Gusset plate,63.5,63.5,76.2,25.4,na,na,na,na,4.76,63.5,63.5,76.2,25.4,na,na,na,na,4.76,ASTM A36,250,295.1,295.1,nr,50.8,nr,na,na,na,na,na,Asymmetric,nr,89.6,nr,53,0.7,0.76,1,54.05,"Jain, A.K. (1978). “Hysteresis behavior of bracing members and seismic response of braced frames with different proportions.” PhD Thesis, University of Michigan, Ann Arbor, Michigan, USA",https://deepblue.lib.umich.edu/handle/2027.42/127507,42.278046,-83.73822
Jain_3,Jain,3,1978,Rectangular HSS,HSS25.4x25.4x2.67,228.38664,25.4,25.4,2.67,na,16649.26,16649.26,8.53,8.53,2078.71,2078.71,29700,SB,45,461,410,A570 Gr. C,200000,230,263,365,Gusset plate,76.2,76.2,76.2,25.4,na,na,na,na,12.7,76.2,76.2,76.2,25.4,na,na,na,na,12.7,ASTM A36,250,289.58,289.58,nr,50.8,nr,na,na,na,na,na,Asymmetric,nr,60,nr,34,0.4,0.31,0.5,27.02,"Jain, A.K. (1978). “Hysteresis behavior of bracing members and seismic response of braced frames with different proportions.” PhD Thesis, University of Michigan, Ann Arbor, Michigan, USA",https://deepblue.lib.umich.edu/handle/2027.42/127507,42.278046,-83.73822
Jain_4,Jain,4,1978,Rectangular HSS,HSS25.4x25.4x2.67,228.38664,25.4,25.4,2.67,na,16649.26,16649.26,8.53,8.53,2078.71,2078.71,29700,SB,45,512,436,A570 Gr. C,200000,230,263,365,Gusset plate,76.2,76.2,76.2,0,na,na,na,na,3.18,76.2,76.2,76.2,0,na,na,na,na,3.18,ASTM A36,250,280.62,280.62,nr,3,nr,na,na,na,na,na,Asymmetric,57.4,60,41.1,30,0.3,0.35,0.5,30,"Jain, A.K. (1978). “Hysteresis behavior of bracing members and seismic response of braced frames with different proportions.” PhD Thesis, University of Michigan, Ann Arbor, Michigan, USA",https://deepblue.lib.umich.edu/handle/2027.42/127507,42.278046,-83.73822
