Repository: RESSLab-Team/resslab-hub-data

# Resslab Hub Data

This repository contains the DB underlying [RESSLAB Hub](https://resslab-hub.epfl.ch/). See [RESSLAB Hub's repository](https://github.com/RESSLab-Team/resslab-hub).

The `main` branch is the only source of data. When a pull request is merged into `main`, two things happen:

- `upload.yml` sends the CSV files that changed to each hub listed in the `UPLOAD_TARGETS` repository variable (see the comment at the top of the file). The data is online a few minutes after the merge.
- `build-data-image.yml` packs all the data into an image. Each night, every hub uploads the full data again from that image (the `resslab-hub-upload-data` CronJob). This removes deleted files and fixes a failed upload.

## Data documentation

### Per-database guides

Each database folder has a `README.md` explaining what the database contains, how the specimen identifier is built, which measured-response files are expected (folder, exact column headers, units) and how to submit data. Read the one for your database before preparing a contribution:

| Database | Folder | Guide |
| --- | --- | --- |
| Braces | `braces/` | [braces/README.md](braces/README.md) |
| Columns | `columns/` | [columns/README.md](columns/README.md) |
| Connections | `connections/` | [connections/README.md](connections/README.md) |
| HSS columns | `hss_columns/` | [hss_columns/README.md](hss_columns/README.md) |
| EBF links | `eccentric_braced_frames/` | [eccentric_braced_frames/README.md](eccentric_braced_frames/README.md) |

# Steel wide-flange columns database

Tests on steel wide-flange columns under combined axial load and lateral drift, with the section, material, loading protocol and boundary conditions, the fitted modelling parameters and the measured moment-rotation and axial shortening responses.

## Contents

| Path | Contents |
| --- | --- |
| `steel_columns.csv` | Main table, one row per column test. |
| `steel_columns_data_dictionary.csv` | Data dictionary: name, description, symbol, unit, type, example and nullability of every column of the main table. It is the single reference for what each column expects, so it is not repeated here. |
| `moment_rotation_strong/` | Strong-axis moment versus chord rotation, one CSV per test. |
| `moment_rotation_weak/` | Weak-axis moment versus chord rotation, one CSV per test (biaxial or weak-axis tests only). |
| `axial_shortening_rotation/` | Axial shortening versus chord rotation, one CSV per test. |

## Specimen identifier

The `id` column is the join key between the main table and the response files:

```text
{Experimental_program}_{specimen_designation}
```

- One investigator: `MacRae_C0`
- Two investigators: `Elkady_and_Lignos_C1`, `Suzuki_and_Lignos_W-6-34-C1-V`
- Three or more: either `Nakashima_et_al_S123200` or every last name, `Popov_Bertero_Chandramouli_C-1`

Underscores separate the parts; the specimen designation is kept as reported (hyphens and dots are fine, spaces are not). `experimental_program` and `specimen_designation` carry the same information in readable form.

## Main table

- Every column is described in `steel_columns_data_dictionary.csv`. Columns with `nullable = False` are mandatory.
- Leave `data_curation_status` out, the Hub sets it. A new submission goes live as `unverified`, with a warning on the site, and a curator changes it to `verified` once the data has been checked.
- Nominal and measured values are separate columns (`f_yn` versus `f_ymf`/`f_ymw`, `p_yn` versus `p_ym`); fill both when known.
- Lengths in mm, forces in kN, stresses in MPa, rotations in rad, as stated in the `unit` column of the dictionary.

## Measured responses

| Folder | Response | Columns (exact header) | Units |
| --- | --- | --- | --- |
| `moment_rotation_strong/` | Base moment versus chord rotation about the strong axis | `Chord Rotation [rads]`, `Moment [kN-mm]` | rad, kN-mm |
| `moment_rotation_weak/` | Base moment versus chord rotation about the weak axis | `Chord Rotation [rads]`, `Moment [kN-mm]` | rad, kN-mm |
| `axial_shortening_rotation/` | Axial shortening versus chord rotation | `Chord Rotation [rads]`, `Axial Shortening [mm]` | rad, mm |

- One file per test and per response, named `{id}.csv`, for example `moment_rotation_strong/Elkady_and_Lignos_C1.csv`. A file whose stem does not match an `id` in `steel_columns.csv` is rejected by the validator.
- Only add the folders that apply: a uniaxial strong-axis test has no `moment_rotation_weak` file.
- Shortening positive. Numeric values only, decimal point.

## Submitting data

Either use the submission form at <https://resslab-hub.epfl.ch/contribute/new> (pick "Columns", start from the template CSV, attach the response files named after their `id`, and submit: the form runs the checks and opens a pull request on this repository for you), or open the pull request yourself following the [repository README](../README.md).

File: columns/steel_columns.csv (part 1 of 5)
id,experimental_program,date,section_c,specimen_designation,d_c,k_c,k1_c,h_c,t_cw,h_over_t_cw,b_cf,t_cf,b_f_over_t_cf,a_cm,a_cn,i_xb,i_xc,s_xc,s_yc,z_xc,z_yc,j_c,c_wc,r_yc,r_xc,l_c,l_sc,l_bc,l_b_over_r_yc,k_xc,k_yc,lambda_xc,lambda_yc,lambda_ltb,steel_c,r_y,r_t,f_ymf,f_ymw,f_umf,f_umw,f_yn,f_un,e_nc,e_mc,g_nc,g_mc,boundary_condition,p_ym,p_yn,p_ye,lateral_lp,direction_lp,axis_of_bending,axial_lp,p_g,p_t,p_c,p_g_over_p_ym,p_g_over_p_yn,p_t_over_p_ym,p_c_over_p_ym,p_c_over_p_yn,p,t_top_plate,t_bottom_plate,test_procedure,comments,k_test,k_flexure_th,k_shear_th,k_theory,th_y,th_lb,th_80,th_50,th_20,th_1l,th_2l,th_3l,th_4l,th_6l,d_80,d_50,d_20,f_class_us,w_class_us,cs_class_us,f_class_eu,w_class_eu,cs_class_eu,cfe,reference,link,latitude,longitude
Popov_Bertero_Chandramouli_C-1,"Popov, Bertero & Chandramouli",1975,W200x71,C-1,216,34.9,20.6,146.2,10.2,14.3,206,17.4,5.9,9017,9100,7.60E+07,25367291,703016,246284,795587,373906,793727,2.50E+11,53,92,1016,1016,1016,19.2,0.5,0.5,6,10,0.07,ASTM A36,1.5,1.2,236,228,413,413,250,400,200000,199955,77200,76906,Fixed-Flexible,2091953,2275000,3412500,Collapse-consistent,Unidirectional,Strong,Constant,1673562,NA,1673562,0.8,0.74,NA,0.8,0.74,1673562,32,32,Required level of axial load is coupled with lateral load.  Out of plain displacement was restrained.,displacement control,NR,448,1524,346,NR,NR,NR,NR,NR,NR,NR,NR,NR,NR,NR,NR,NR,compact,compact,compact,Class-1,Class-1,Class-1,no,"Popov, E. P., V. V. Bertero, and S. Chandramouli. 1975. Hysteretic behavior of steel columns. Rep. No. EERC 75-11. Berkeley, CA: Earthquake Engineering Research Center.",https://nisee.berkeley.edu/elibrary/Text/201301296,37.91350263,-122.3337107
Popov_Bertero_Chandramouli_C-2,"Popov, Bertero & Chandramouli",1975,W200x71,C-2,216,34.9,20.6,146.2,10.2,14.3,206,17.4,5.9,9017,9100,7.60E+07,25367291,703016,246284,795587,373906,793727,2.50E+11,53,92,1016,1016,1016,19.2,0.5,0.5,6,10,0.07,ASTM A36,1.5,1.2,236,228,413,413,250,400,200000,199955,77200,76906,Fixed-Flexible,2091953,2275000,3412500,Collapse-consistent,Unidirectional,Strong,Constant,1255171,NA,1255171,0.6,0.55,NA,0.6,0.55,1255171,32,32,Required level of axial load is coupled with lateral load.  Out of plain displacement was restrained.,displacement control,NR,448,1524,346,NR,NR,NR,NR,NR,NR,NR,NR,NR,NR,NR,NR,NR,compact,compact,compact,Class-1,Class-1,Class-1,no,"Popov, E. P., V. V. Bertero, and S. Chandramouli. 1975. Hysteretic behavior of steel columns. Rep. No. EERC 75-11. Berkeley, CA: Earthquake Engineering Research Center.",https://nisee.berkeley.edu/elibrary/Text/201301296,37.91350263,-122.3337107
Popov_Bertero_Chandramouli_C-3,"Popov, Bertero & Chandramouli",1975,W200x71,C-3,216,34.9,20.6,146.2,10.2,14.3,206,17.4,5.9,9017,9100,7.60E+07,25367291,703016,246284,795587,373906,793727,2.50E+11,53,92,1016,1016,1016,19.2,0.5,0.5,6,10,0.08,ASTM A36,1.5,1.2,282,294,461,444,250,400,200000,199955,77200,76906,Fixed-Flexible,2596908,2275000,3412500,Symmetric,Unidirectional,Strong,Constant,1298453,NA,1298453,0.5,0.57,NA,0.5,0.57,1298453,32,32,Required level of axial load is coupled with lateral load.  Out of plain displacement was restrained.,displacement control,NR,448,1524,346,NR,NR,NR,NR,NR,NR,NR,NR,NR,NR,NR,NR,NR,compact,compact,compact,Class-1,Class-1,Class-1,no,"Popov, E. P., V. V. Bertero, and S. Chandramouli. 1975. Hysteretic behavior of steel columns. Rep. No. EERC 75-11. Berkeley, CA: Earthquake Engineering Research Center.",https://nisee.berkeley.edu/elibrary/Text/201301296,37.91350263,-122.3337107
Popov_Bertero_Chandramouli_C-4,"Popov, Bertero & Chandramouli",1975,W200x41.7,C-4,205,23.8,15.9,157.4,7.2,21.7,166,11.8,7,5231,5320,4.00E+07,9001852,392236,108456,438000,164958,206269,8.40E+10,41,88,864,864,1016,24.5,0.5,0.5,6,12,0.08,ASTM A36,1.5,1.2,236,228,413,413,250,400,200000,199955,77200,76906,Fixed-Flexible,1213577,1330000,1995000,Symmetric,Unidirectional,Strong,Constant,364073,NA,364073,0.3,0.27,NA,0.3,0.27,364073,32,32,Required level of axial load is coupled with lateral load.  Out of plain displacement was restrained.,displacement control,184,279,888,212,NR,NR,NR,NR,NR,NR,NR,NR,NR,NR,NR,NR,NR,compact,compact,compact,Class-1,Class-1,Class-1,no,"Popov, E. P., V. V. Bertero, and S. Chandramouli. 1975. Hysteretic behavior of steel columns. Rep. No. EERC 75-11. Berkeley, CA: Earthquake Engineering Research Center.",https://nisee.berkeley.edu/elibrary/Text/201301296,37.91350263,-122.3337107
Popov_Bertero_Chandramouli_D-1,"Popov, Bertero & Chandramouli",1975,W200x71,D-1,216,34.9,20.6,146.2,10.2,14.3,206,17.4,5.9,9017,9100,7.60E+07,25367291,703016,246284,795587,373906,793727,2.50E+11,53,92,1016,1016,1016,19.2,0.5,0.5,6,10,0.08,ASTM A36,1.5,1.2,282,294,461,444,250,400,200000,199955,77200,76906,Fixed-Flexible,2596908,2275000,3412500,Symmetric,Unidirectional,Weak,Constant,1298453,NA,1298453,0.5,0.57,NA,0.5,0.57,1298453,32,32,Required level of axial load is coupled with lateral load.  Out of plain displacement was restrained.,displacement control,NR,150,4668,145,NR,NR,NR,NR,NR,NR,NR,NR,NR,NR,NR,NR,NR,compact,compact,compact,Class-1,Class-1,Class-1,no,"Popov, E. P., V. V. Bertero, and S. Chandramouli. 1975. Hysteretic behavior of steel columns. Rep. No. EERC 75-11. Berkeley, CA: Earthquake Engineering Research Center.",https://nisee.berkeley.edu/elibrary/Text/201301296,37.91350263,-122.3337107
Popov_Bertero_Chandramouli_D-2,"Popov, Bertero & Chandramouli",1975,W200x71,D-2,216,34.9,20.6,146.2,10.2,14.3,206,17.4,5.9,9017,9100,7.60E+07,25367291,703016,246284,795587,373906,793727,2.50E+11,53,92,1016,1016,1016,19.2,0.5,0.5,6,10,0.08,ASTM A36,1.5,1.2,282,294,461,444,250,400,200000,199955,77200,76906,Fixed-Flexible,2596908,2275000,3412500,Collapse-consistent,Unidirectional,Weak,Constant,779072,NA,779072,0.3,0.34,NA,0.3,0.34,779072,32,32,Required level of axial load is coupled with lateral load.  Out of plain displacement was restrained.,displacement control,NR,150,4668,145,NR,NR,NR,NR,NR,NR,NR,NR,NR,NR,NR,NR,NR,compact,compact,compact,Class-1,Class-1,Class-1,no,"Popov, E. P., V. V. Bertero, and S. Chandramouli. 1975. Hysteretic behavior of steel columns. Rep. No. EERC 75-11. Berkeley, CA: Earthquake Engineering Research Center.",https://nisee.berkeley.edu/elibrary/Text/201301296,37.91350263,-122.3337107
MacRae_C0,MacRae,1990,250 UC 73,C0,251.9,13.7,4.4,224.4,8.7,25.9,251.8,13.7,9.2,8861,9320,1.10E+08,36532268,844061,290204,932439,439386,486345,5.20E+11,64,110,835,835,835,13,0.7,0.5,5,7,0.07,250 UC 73,1.1,1.1,295,307,484,498,250,440,200000,200000,77200,76923,Fixed-Free,2664622,2330000,2563000,Symmetric,Unidirectional,Strong,Constant,20000,NA,20000,0.01,0.01,NA,0.01,0.01,20000,35,35,First the required level of axial load was applied which is followed lateral loading. The load value of 0.6Hp was applied to keep the member elastic in first cycle.,Lateral load was applied using 1MN double-acting hydraulic ram.,496,764,1260,475,0.005,0.041,NA,NA,NA,NA,NA,NA,NA,NA,0,NA,NA,compact,compact,compact,Class-2,Class-1,Class-2,no,"MacRae, G. A., A. J. Carr, and W. R. Walpole. 1990. The seismic response of steel frames. Rep. No. 90-6. Canterbury, New Zealand: Dept. of Civil Engineering, Univ. of Canterbury, New Zealand",https://ir.canterbury.ac.nz/handle/10092/7925,-43.5207,172.5758
MacRae_C3,MacRae,1990,251 UC 73,C3,251.9,13.7,4.4,224.4,8.7,25.9,251.8,13.7,9.2,8861,9320,1.10E+08,36532268,844061,290204,932439,439386,486345,5.20E+11,64,110,835,835,835,13,0.7,0.5,5,7,0.07,250 UC 73,1.1,1.1,295,307,484,498,250,440,200000,200000,77200,76923,Fixed-Free,2664622,2330000,2563000,Symmetric,Unidirectional,Strong,Constant,832000,NA,832000,0.31,0.36,NA,0.31,0.36,832000,35,35,First the required level of axial load was applied which is followed lateral loading. The load value of 0.6Hp was applied to keep the member elastic in first cycle.,Lateral load was applied using 1MN double-acting hydraulic ram.,447,764,1260,475,0.004,0.02,0.038,NA,NA,0.02,NA,NA,NA,NA,NA,NA,NA,compact,compact,compact,Class-2,Class-1,Class-2,no,"MacRae, G. A., A. J. Carr, and W. R. Walpole. 1990. The seismic response of steel frames. Rep. No. 90-6. Canterbury, New Zealand: Dept. of Civil Engineering, Univ. of Canterbury, New Zealand",https://ir.canterbury.ac.nz/handle/10092/7925,-43.5207,172.5758
MacRae_C4,MacRae,1990,252 UC 73,C4,251.9,13.7,4.4,224.4,8.7,25.9,251.8,13.7,9.2,8861,9320,1.10E+08,36532268,844061,290204,932439,439386,486345,5.20E+11,64,110,835,835,835,13,0.7,0.5,5,7,0.07,250 UC 73,1.1,1.1,295,307,484,498,250,440,200000,200000,77200,76923,Fixed-Free,2664622,2330000,2563000,Symmetric,Unidirectional,Strong,Constant,1058000,NA,1058000,0.4,0.45,NA,0.4,0.45,1058000,35,35,First the required level of axial load was applied which is followed lateral loading. The load value of 0.6Hp was applied to keep the member elastic in first cycle.,Lateral load was applied using 1MN double-acting hydraulic ram.,481,764,1260,475,0.004,0.01,0.028,0.035,0.039,0.016,0.024,0.028,0.031,0.035,0.036,0.074,0.076,compact,compact,compact,Class-2,Class-1,Class-2,no,"MacRae, G. A., A. J. Carr, and W. R. Walpole. 1990. The seismic response of steel frames. Rep. No. 90-6. Canterbury, New Zealand: Dept. of Civil Engineering, Univ. of Canterbury, New Zealand",https://ir.canterbury.ac.nz/handle/10092/7925,-43.5207,172.5758
MacRae_C5,MacRae,1990,253 UC 73,C5,251.9,13.7,4.4,224.4,8.7,25.9,251.8,13.7,9.2,8861,9320,1.10E+08,36532268,844061,290204,932439,439386,486345,5.20E+11,64,110,835,835,835,13,0.7,0.5,5,7,0.07,250 UC 73,1.1,1.1,295,307,484,498,250,440,200000,200000,77200,76923,Fixed-Free,2664622,2330000,2563000,Symmetric,Unidirectional,Strong,Constant,1323000,NA,1323000,0.5,0.57,NA,0.5,0.57,1323000,35,35,First the required level of axial load was applied which is followed lateral loading. The load value of 0.6Hp was applied to keep the member elastic in first cycle.,Lateral load was applied using 1MN double-acting hydraulic ram.,548,764,1260,475,0.003,0.01,0.023,0.03,NA,0.01,0.013,0.02,0.02,0.026,0.053,0.09,NA,compact,compact,compact,Class-2,Class-1,Class-2,no,"MacRae, G. A., A. J. Carr, and W. R. Walpole. 1990. The seismic response of steel frames. Rep. No. 90-6. Canterbury, New Zealand: Dept. of Civil Engineering, Univ. of Canterbury, New Zealand",https://ir.canterbury.ac.nz/handle/10092/7925,-43.5207,172.5758
MacRae_C6,MacRae,1990,254 UC 73,C6,251.9,13.7,4.4,224.4,8.7,25.9,251.8,13.7,9.2,8861,9320,1.10E+08,36532268,844061,290204,932439,439386,486345,5.20E+11,64,110,835,835,835,13,0.7,0.5,5,7,0.07,250 UC 73,1.1,1.1,295,307,484,498,250,440,200000,200000,77200,76923,Fixed-Free,2664622,2330000,2563000,Symmetric,Unidirectional,Strong,Constant,1663000,NA,1663000,0.62,0.71,NA,0.62,0.71,1663000,35,35,First the required level of axial load was applied which is followed lateral loading. The load value of 0.6Hp was applied to keep the member elastic in first cycle.,Lateral load was applied using 1MN double-acting hydraulic ram.,447,764,1260,475,0.002,0.008,0.02,0.028,NA,0.009,0.017,0.019,0.022,0.027,0.037,NA,NA,compact,compact,compact,Class-2,Class-3,Class-3,no,"MacRae, G. A., A. J. Carr, and W. R. Walpole. 1990. The seismic response of steel frames. Rep. No. 90-6. Canterbury, New Zealand: Dept. of Civil Engineering, Univ. of Canterbury, New Zealand",https://ir.canterbury.ac.nz/handle/10092/7925,-43.5207,172.5758
MacRae_C7,MacRae,1990,255 UC 73,C7,251.9,13.7,4.4,224.4,8.7,25.9,251.8,13.7,9.2,8861,9320,1.10E+08,36532268,844061,290204,932439,439386,486345,5.20E+11,64,110,835,835,835,13,0.7,0.5,5,7,0.07,250 UC 73,1.1,1.1,295,307,484,498,250,440,200000,200000,77200,76923,Fixed-Free,2664622,2330000,2563000,Symmetric,Unidirectional,Strong,Constant,1852000,NA,1852000,0.7,0.79,NA,0.7,0.79,1852000,35,35,First the required level of axial load was applied which is followed lateral loading. The load value of 0.6Hp was applied to keep the member elastic in first cycle.,Lateral load was applied using 1MN double-acting hydraulic ram.,479,764,1260,475,0.002,0.006,0.014,0.018,NA,0.004,0.012,0.014,0.016,0.019,0.035,0.059,NA,compact,compact,compact,Class-2,Class-3,Class-3,no,"MacRae, G. A., A. J. Carr, and W. R. Walpole. 1990. The seismic response of steel frames. Rep. No. 90-6. Canterbury, New Zealand: Dept. of Civil Engineering, Univ. of Canterbury, New Zealand",https://ir.canterbury.ac.nz/handle/10092/7925,-43.5207,172.5758
MacRae_C8,MacRae,1990,256 UC 73,C8,251.9,13.7,4.4,224.4,8.7,25.9,251.8,13.7,9.2,8861,9320,1.10E+08,36532268,844061,290204,932439,439386,486345,5.20E+11,64,110,835,835,835,13,0.7,0.5,5,7,0.07,250 UC 73,1.1,1.1,295,307,484,498,250,440,200000,200000,77200,76923,Fixed-Free,2664622,2330000,2563000,Symmetric,Unidirectional,Strong,Constant,2032000,NA,2032000,0.76,0.87,NA,0.76,0.87,2032000,35,35,First the required level of axial load was applied which is followed lateral loading. The load value of 0.6Hp was applied to keep the member elastic in first cycle.,Lateral load was applied using 1MN double-acting hydraulic ram.,457,764,1260,475,0.001,0.006,0.012,0.016,0.017,0.003,0.01,0.013,0.014,0.016,0.034,0.049,0.069,compact,compact,compact,Class-2,Class-3,Class-3,no,"MacRae, G. A., A. J. Carr, and W. R. Walpole. 1990. The seismic response of steel frames. Rep. No. 90-6. Canterbury, New Zealand: Dept. of Civil Engineering, Univ. of Canterbury, New Zealand",https://ir.canterbury.ac.nz/handle/10092/7925,-43.5207,172.5758
MacRae_CA,MacRae,1990,257 UC 73,CA,251.9,13.7,4.4,224.4,8.7,25.9,251.8,13.7,9.2,8861,9320,1.10E+08,36532268,844061,290204,932439,439386,486345,5.20E+11,64,110,835,835,835,13,0.7,0.5,5,7,0.07,250 UC 73,1.1,1.1,295,307,484,498,250,440,200000,200000,77200,76923,Fixed-Free,2664622,2330000,2563000,Symmetric,Unidirectional,Strong,Varying,762000,85000,1609000,0.29,0.33,0.03,0.6,0.69,1609000,35,35,First the required level of axial load was applied which is followed lateral loading. The load value of 0.6Hp was applied to keep the member elastic in first cycle.,Lateral load was applied using 1MN double-acting hydraulic ram.,630,764,1260,475,0.003,0.012,0.026,0.036,NA,0.015,0.028,0.034,0.034,NA,0.023,0.037,NA,compact,compact,compact,Class-2,Class-3,Class-3,no,"MacRae, G. A., A. J. Carr, and W. R. Walpole. 1990. The seismic response of steel frames. Rep. No. 90-6. Canterbury, New Zealand: Dept. of Civil Engineering, Univ. of Canterbury, New Zealand",https://ir.canterbury.ac.nz/handle/10092/7925,-43.5207,172.5758
Nakashima_et_al_S103200,Nakashima et. al,1990,Built Up S10,S103200,99.5,8.3,9.2,82.9,6.1,13.6,99.7,8.3,6,2159,2250,3.70E+06,1370837,75121,27499,85872,41973,44769,2.80E+09,25,42,1040,520,1040,41.3,0.5,0.5,12,21,0.17,ASTM A36,1.3,1.2,300,300,420,420,250,400,200000,197000,77200,75769,Fixed-Fixed,647651,562500,731250,Monotonic,Unidirectional,Strong,Constant,0,NA,0,0,0,NA,0,0,0,30,30,First the required level of axial load was applied followed lateral loading. ,Rotation along both strong and weak axis as well as torsion were prevented,16,42,212,35,0.014,NA,NA,NA,NA,NR,NR,NR,NR,NR,NR,NR,NR,compact,compact,compact,Class-1,Class-1,Class-1,no,"Nakashima, M., K. Takanashi, and H. Kato. 1990. “Test of steel beam-columns subject to sidesway.” ASCE Journal of Structural Engineering, 116 (9): 2516–2531.",https://doi.org/10.1061/(ASCE)0733-9445(1990)116:9(2516),35.0262,135.7808
Nakashima_et_al_S103203,Nakashima et. al,1990,Built Up S10,S103203,99.5,8.3,9.2,82.9,6.1,13.6,99.7,8.3,6,2159,2250,3.70E+06,1370837,75121,27499,85872,41973,44769,2.80E+09,25,42,1040,520,1040,41.3,0.5,0.5,12,21,0.17,ASTM A36,1.3,1.2,300,300,420,420,250,400,200000,197000,77200,75769,Fixed-Fixed,647651,562500,731250,Monotonic,Unidirectional,Strong,Constant,205500,NA,205500,0.32,0.37,NA,0.32,0.37,205500,30,30,First the required level of axial load was applied followed lateral loading. ,Rotation along both strong and weak axis as well as torsion were prevented,18,42,212,35,0.01,0.144,NA,NA,NA,NR,NR,NR,NR,NR,NR,NR,NR,compact,compact,compact,Class-1,Class-1,Class-1,no,"Nakashima, M., K. Takanashi, and H. Kato. 1990. “Test of steel beam-columns subject to sidesway.” ASCE Journal of Structural Engineering, 116 (9): 2516–2531.",https://doi.org/10.1061/(ASCE)0733-9445(1990)116:9(2516),35.0262,135.7808
Nakashima_et_al_S103206,Nakashima et. al,1990,Built Up S10,S103206,99.5,8.3,9.2,82.9,6.1,13.6,99.7,8.3,6,2159,2250,3.70E+06,1370837,75121,27499,85872,41973,44769,2.80E+09,25,42,1040,520,1040,41.3,0.5,0.5,12,21,0.17,ASTM A36,1.3,1.2,300,300,420,420,250,400,200000,197000,77200,75769,Fixed-Fixed,647651,562500,731250,Monotonic,Unidirectional,Strong,Constant,411000,NA,411000,0.63,0.73,NA,0.63,0.73,411000,30,30,First the required level of axial load was applied followed lateral loading. ,Rotation along both strong and weak axis as well as torsion were prevented,19,42,212,35,0.005,NA,NA,NA,NA,NR,NR,NR,NR,NR,NR,NR,NR,compact,compact,compact,Class-1,Class-1,Class-1,no,"Nakashima, M., K. Takanashi, and H. Kato. 1990. “Test of steel beam-columns subject to sidesway.” ASCE Journal of Structural Engineering, 116 (9): 2516–2531.",https://doi.org/10.1061/(ASCE)0733-9445(1990)116:9(2516),35.0262,135.7808
Nakashima_et_al_S104402,Nakashima et. al,1990,Built Up S10,S104402,99.5,8.3,9.2,82.9,6.1,13.6,99.7,8.3,6,2159,2250,3.70E+06,1370837,75121,27499,85872,41973,44769,2.80E+09,25,42,1440,720,1440,57.1,0.5,0.5,17,29,0.21,ASTM A36,1.3,1.2,300,300,420,420,250,400,200000,197000,77200,75769,Fixed-Fixed,647651,562500,731250,Monotonic,Unidirectional,Strong,Constant,137000,NA,137000,0.21,0.24,NA,0.21,0.24,137000,30,30,First the required level of axial load was applied followed lateral loading. ,Rotation along both strong and weak axis as well as torsion were prevented,22,31,294,28,0.009,0.157,NA,NA,NA,NR,NR,NR,NR,NR,NR,NR,NR,compact,compact,compact,Class-1,Class-1,Class-1,no,"Nakashima, M., K. Takanashi, and H. Kato. 1990. “Test of steel beam-columns subject to sidesway.” ASCE Journal of Structural Engineering, 116 (9): 2516–2531.",https://doi.org/10.1061/(ASCE)0733-9445(1990)116:9(2516),35.0262,135.7808
Nakashima_et_al_S104404,Nakashima et. al,1990,Built Up S10,S104404,99.5,8.3,9.2,82.9,6.1,13.6,99.7,8.3,6,2159,2250,3.70E+06,1370837,75121,27499,85872,41973,44769,2.80E+09,25,42,1440,720,1440,57.1,0.5,0.5,17,29,0.21,ASTM A36,1.3,1.2,300,300,420,420,250,400,200000,197000,77200,75769,Fixed-Fixed,647651,562500,731250,Monotonic,Unidirectional,Strong,Constant,274000,NA,274000,0.42,0.49,NA,0.42,0.49,274000,30,30,First the required level of axial load was applied followed lateral loading. ,Rotation along both strong and weak axis as well as torsion were prevented,23,31,294,28,0.006,0.125,NA,NA,NA,NR,NR,NR,NR,NR,NR,NR,NR,compact,compact,compact,Class-1,Class-1,Class-1,no,"Nakashima, M., K. Takanashi, and H. Kato. 1990. “Test of steel beam-columns subject to sidesway.” ASCE Journal of Structural Engineering, 116 (9): 2516–2531.",https://doi.org/10.1061/(ASCE)0733-9445(1990)116:9(2516),35.0262,135.7808
Nakashima_et_al_S104406,Nakashima et. al,1990,Built Up S10,S104406,99.5,8.3,9.2,82.9,6.1,13.6,99.7,8.3,6,2159,2250,3.70E+06,1370837,75121,27499,85872,41973,44769,2.80E+09,25,42,1440,720,1440,57.1,0.5,0.5,17,29,0.21,ASTM A36,1.3,1.2,300,300,420,420,250,400,200000,197000,77200,75769,Fixed-Fixed,647651,562500,731250,Monotonic,Unidirectional,Strong,Constant,411000,NA,411000,0.63,0.73,NA,0.63,0.73,411000,30,30,First the required level of axial load was applied followed lateral loading. ,Rotation along both strong and weak axis as well as torsion were prevented,24,31,294,28,0.004,NA,NA,NA,NA,NR,NR,NR,NR,NR,NR,NR,NR,compact,compact,compact,Class-1,Class-1,Class-1,no,"Nakashima, M., K. Takanashi, and H. Kato. 1990. “Test of steel beam-columns subject to sidesway.” ASCE Journal of Structural Engineering, 116 (9): 2516–2531.",https://doi.org/10.1061/(ASCE)0733-9445(1990)116:9(2516),35.0262,135.7808
Nakashima_et_al_S105602,Nakashima et. al,1990,Built Up S10,S105602,99.5,8.3,9.2,82.9,6.1,13.6,99.7,8.3,6,2159,2250,3.70E+06,1370837,75121,27499,85872,41973,44769,2.80E+09,25,42,1840,920,1840,73,0.5,0.5,22,37,0.25,ASTM A36,1.3,1.2,300,300,420,420,250,400,200000,197000,77200,75769,Fixed-Fixed,647651,562500,731250,Monotonic,Unidirectional,Strong,Constant,137000,NA,137000,0.21,0.24,NA,0.21,0.24,137000,30,30,First the required level of axial load was applied followed lateral loading. ,Rotation along both strong and weak axis as well as torsion were prevented,18,24,375,23,0.011,0.116,NA,NA,NA,NR,NR,NR,NR,NR,NR,NR,NR,compact,compact,compact,Class-1,Class-1,Class-1,no,"Nakashima, M., K. Takanashi, and H. Kato. 1990. “Test of steel beam-columns subject to sidesway.” ASCE Journal of Structural Engineering, 116 (9): 2516–2531.",https://doi.org/10.1061/(ASCE)0733-9445(1990)116:9(2516),35.0262,135.7808
Nakashima_et_al_S105604,Nakashima et. al,1990,Built Up S10,S105604,99.5,8.3,9.2,82.9,6.1,13.6,99.7,8.3,6,2159,2250,3.70E+06,1370837,75121,27499,85872,41973,44769,2.80E+09,25,42,1840,920,1840,73,0.5,0.5,22,37,0.25,ASTM A36,1.3,1.2,300,300,420,420,250,400,200000,197000,77200,75769,Fixed-Fixed,647651,562500,731250,Monotonic,Unidirectional,Strong,Constant,274000,NA,274000,0.42,0.49,NA,0.42,0.49,274000,30,30,First the required level of axial load was applied followed lateral loading. ,Rotation along both strong and weak axis as well as torsion were prevented,21,24,375,23,0.007,NA,NA,NA,NA,NR,NR,NR,NR,NR,NR,NR,NR,compact,compact,compact,Class-1,Class-1,Class-1,no,"Nakashima, M., K. Takanashi, and H. Kato. 1990. “Test of steel beam-columns subject to sidesway.” ASCE Journal of Structural Engineering, 116 (9): 2516–2531.",https://doi.org/10.1061/(ASCE)0733-9445(1990)116:9(2516),35.0262,135.7808
Nakashima_et_al_S105606,Nakashima et. al,1990,Built Up S10,S105606,99.5,8.3,9.2,82.9,6.1,13.6,99.7,8.3,6,2159,2250,3.70E+06,1370837,75121,27499,85872,41973,44769,2.80E+09,25,42,1840,920,1840,73,0.5,0.5,22,37,0.25,ASTM A36,1.3,1.2,300,300,420,420,250,400,200000,197000,77200,75769,Fixed-Fixed,647651,562500,731250,Monotonic,Unidirectional,Strong,Constant,205500,NA,205500,0.32,0.37,NA,0.32,0.37,205500,30,30,First the required level of axial load was applied followed lateral loading. ,Rotation along both strong and weak axis as well as torsion were prevented,21,24,375,23,0.008,0.018,NA,NA,NA,NR,NR,NR,NR,NR,NR,NR,NR,compact,compact,compact,Class-1,Class-1,Class-1,no,"Nakashima, M., K. Takanashi, and H. Kato. 1990. “Test of steel beam-columns subject to sidesway.” ASCE Journal of Structural Engineering, 116 (9): 2516–2531.",https://doi.org/10.1061/(ASCE)0733-9445(1990)116:9(2516),35.0262,135.7808
Nakashima_et_al_S106802,Nakashima et. al,1990,Built Up S10,S106802,99.5,8.3,9.2,82.9,6.1,13.6,99.7,8.3,6,2159,2250,3.70E+06,1370837,75121,27499,85872,41973,44769,2.80E+09,25,42,2240,1120,2240,88.9,0.5,0.5,27,44,0.29,ASTM A36,1.3,1.2,300,300,420,420,250,400,200000,197000,77200,75769,Fixed-Fixed,647651,562500,731250,Monotonic,Unidirectional,Strong,Constant,137000,NA,137000,0.21,0.24,NA,0.21,0.24,137000,30,30,First the required level of axial load was applied followed lateral loading. ,Rotation along both strong and weak axis as well as torsion were prevented,17,20,457,19,0.012,0.1,NA,NA,NA,NR,NR,NR,NR,NR,NR,NR,NR,compact,compact,compact,Class-1,Class-1,Class-1,no,"Nakashima, M., K. Takanashi, and H. Kato. 1990. “Test of steel beam-columns subject to sidesway.” ASCE Journal of Structural Engineering, 116 (9): 2516–2531.",https://doi.org/10.1061/(ASCE)0733-9445(1990)116:9(2516),35.0262,135.7808
Nakashima_et_al_S106804,Nakashima et. al,1990,Built Up S10,S106804,99.5,8.3,9.2,82.9,6.1,13.6,99.7,8.3,6,2159,2250,3.70E+06,1370837,75121,27499,85872,41973,44769,2.80E+09,25,42,2240,1120,2240,88.9,0.5,0.5,27,44,0.29,ASTM A36,1.3,1.2,300,300,420,420,250,400,200000,197000,77200,75769,Fixed-Fixed,647651,562500,731250,Monotonic,Unidirectional,Strong,Constant,274000,NA,274000,0.42,0.49,NA,0.42,0.49,274000,30,30,First the required level of axial load was applied followed lateral loading. ,Rotation along both strong and weak axis as well as torsion were prevented,15,20,457,19,0.01,NA,NA,NA,NA,NR,NR,NR,NR,NR,NR,NR,NR,compact,compact,compact,Class-1,Class-1,Class-1,no,"Nakashima, M., K. Takanashi, and H. Kato. 1990. “Test of steel beam-columns subject to sidesway.” ASCE Journal of Structural Engineering, 116 (9): 2516–2531.",https://doi.org/10.1061/(ASCE)0733-9445(1990)116:9(2516),35.0262,135.7808
Nakashima_et_al_S106806,Nakashima et. al,1990,Built Up S10,S106806,99.5,8.3,9.2,82.9,6.1,13.6,99.7,8.3,6,2159,2250,3.70E+06,1370837,75121,27499,85872,41973,44769,2.80E+09,25,42,2240,1120,2240,88.9,0.5,0.5,27,44,0.29,ASTM A36,1.3,1.2,300,300,420,420,250,400,200000,197000,77200,75769,Fixed-Fixed,647651,562500,731250,Monotonic,Unidirectional,Strong,Constant,411000,NA,411000,0.63,0.73,NA,0.63,0.73,411000,30,30,First the required level of axial load was applied followed lateral loading. ,Rotation along both strong and weak axis as well as torsion were prevented,15,20,457,19,0.006,0.029,NA,NA,NA,NR,NR,NR,NR,NR,NR,NR,NR,compact,compact,compact,Class-1,Class-1,Class-1,no,"Nakashima, M., K. Takanashi, and H. Kato. 1990. “Test of steel beam-columns subject to sidesway.” ASCE Journal of Structural Engineering, 116 (9): 2516–2531.",https://doi.org/10.1061/(ASCE)0733-9445(1990)116:9(2516),35.0262,135.7808
Nakashima_et_al_M103600,Nakashima et. al,1990,Built Up M10,M103600,100,8.6,9.5,82.8,6.4,13,101,8.6,5.9,2261,2340,3.90E+06,1476815,78720,29244,90195,44648,50480,3.10E+09,26,42,1040,520,1040,40.7,0.5,0.5,12,20,0.18,ASTM A572 Gr. 50,1.1,1.2,368,368,502,502,320,450,200000,188700,77200,72577,Fixed-Fixed,832080,748800,823680,Monotonic,Unidirectional,Strong,Constant,0,NA,0,0,0,NA,0,0,0,30,30,First the required level of axial load was applied followed lateral loading. ,Rotation along both strong and weak axis as well as torsion were prevented,16,43,212,36,0.019,0.233,0.405,NA,NA,NR,NR,NR,NR,NR,NR,NR,NR,compact,compact,compact,Class-1,Class-1,Class-1,no,"Nakashima, M., K. Takanashi, and H. Kato. 1990. “Test of steel beam-columns subject to sidesway.” ASCE Journal of Structural Engineering, 116 (9): 2516–2531.",https://doi.org/10.1061/(ASCE)0733-9445(1990)116:9(2516),35.0262,135.7808
Nakashima_et_al_M103603,Nakashima et. al,1990,Built Up M10,M103603,100,8.6,9.5,82.8,6.4,13,101,8.6,5.9,2261,2340,3.90E+06,1476815,78720,29244,90195,44648,50480,3.10E+09,26,42,1040,520,1040,40.7,0.5,0.5,12,20,0.18,ASTM A572 Gr. 50,1.1,1.2,368,368,502,502,345,450,200000,188700,77200,72577,Fixed-Fixed,832080,807300,888030,Monotonic,Unidirectional,Strong,Constant,279000,NA,279000,0.34,0.35,NA,0.34,0.35,279000,30,30,First the required level of axial load was applied followed lateral loading. ,Rotation along both strong and weak axis as well as torsion were prevented,18,43,212,36,0.012,0.137,0.217,NA,NA,NR,NR,NR,NR,NR,NR,NR,NR,compact,compact,compact,Class-1,Class-1,Class-1,no,"Nakashima, M., K. Takanashi, and H. Kato. 1990. “Test of steel beam-columns subject to sidesway.” ASCE Journal of Structural Engineering, 116 (9): 2516–2531.",https://doi.org/10.1061/(ASCE)0733-9445(1990)116:9(2516),35.0262,135.7808
Nakashima_et_al_M103606,Nakashima et. al,1990,Built Up M10,M103606,100,8.6,9.5,82.8,6.4,13,101,8.6,5.9,2261,2340,3.90E+06,1476815,78720,29244,90195,44648,50480,3.10E+09,26,42,1040,520,1040,40.7,0.5,0.5,12,20,0.18,ASTM A572 Gr. 50,1.1,1.2,368,368,502,502,345,450,200000,188700,77200,72577,Fixed-Fixed,832080,807300,888030,Monotonic,Unidirectional,Strong,Constant,558000,NA,558000,0.67,0.69,NA,0.67,0.69,558000,30,30,First the required level of axial load was applied followed lateral loading. ,Rotation along both strong and weak axis as well as torsion were prevented,21,43,212,36,0.005,NA,NA,NA,NA,NR,NR,NR,NR,NR,NR,NR,NR,compact,compact,compact,Class-1,Class-1,Class-1,no,"Nakashima, M., K. Takanashi, and H. Kato. 1990. “Test of steel beam-columns subject to sidesway.” ASCE Journal of Structural Engineering, 116 (9): 2516–2531.",https://doi.org/10.1061/(ASCE)0733-9445(1990)116:9(2516),35.0262,135.7808
Nakashima_et_al_M105002,Nakashima et. al,1990,Built Up M10,M105002,100,8.6,9.5,82.8,6.4,13,101,8.6,5.9,2261,2340,3.90E+06,1476815,78720,29244,90195,44648,50480,3.10E+09,26,42,1440,720,1440,56.3,0.5,0.5,17,28,0.23,ASTM A572 Gr. 50,1.1,1.2,368,368,502,502,345,450,200000,188700,77200,72577,Fixed-Fixed,832080,807300,888030,Monotonic,Unidirectional,Strong,Constant,186000,NA,186000,0.22,0.23,NA,0.22,0.23,186000,30,30,First the required level of axial load was applied followed lateral loading. ,Rotation along both strong and weak axis as well as torsion were prevented,23,31,294,28,0.011,0.15,NA,NA,NA,NR,NR,NR,NR,NR,NR,NR,NR,compact,compact,compact,Class-1,Class-1,Class-1,no,"Nakashima, M., K. Takanashi, and H. Kato. 1990. “Test of steel beam-columns subject to sidesway.” ASCE Journal of Structural Engineering, 116 (9): 2516–2531.",https://doi.org/10.1061/(ASCE)0733-9445(1990)116:9(2516),35.0262,135.7808
Nakashima_et_al_M105004,Nakashima et. al,1990,Built Up M10,M105004,100,8.6,9.5,82.8,6.4,13,101,8.6,5.9,2261,2340,3.90E+06,1476815,78720,29244,90195,44648,50480,3.10E+09,26,42,1440,720,1440,56.3,0.5,0.5,17,28,0.23,ASTM A572 Gr. 50,1.1,1.2,368,368,502,502,345,450,200000,188700,77200,72577,Fixed-Fixed,832080,807300,888030,Monotonic,Unidirectional,Strong,Constant,372000,NA,372000,0.45,0.46,NA,0.45,0.46,372000,30,30,First the required level of axial load was applied followed lateral loading. ,Rotation along both strong and weak axis as well as torsion were prevented,23,31,294,28,0.008,0.113,NA,NA,NA,NR,NR,NR,NR,NR,NR,NR,NR,compact,compact,compact,Class-1,Class-1,Class-1,no,"Nakashima, M., K. Takanashi, and H. Kato. 1990. “Test of steel beam-columns subject to sidesway.” ASCE Journal of Structural Engineering, 116 (9): 2516–2531.",https://doi.org/10.1061/(ASCE)0733-9445(1990)116:9(2516),35.0262,135.7808
Nakashima_et_al_M105006,Nakashima et. al,1990,Built Up M10,M105006,100,8.6,9.5,82.8,6.4,13,101,8.6,5.9,2261,2340,3.90E+06,1476815,78720,29244,90195,44648,50480,3.10E+09,26,42,1440,720,1440,56.3,0.5,0.5,17,28,0.23,ASTM A572 Gr. 50,1.1,1.2,368,368,502,502,345,450,200000,188700,77200,72577,Fixed-Fixed,832080,807300,888030,Monotonic,Unidirectional,Strong,Constant,558000,NA,558000,0.67,0.69,NA,0.67,0.69,558000,30,30,First the required level of axial load was applied followed lateral loading. ,Rotation along both strong and weak axis as well as torsion were prevented,24,31,294,28,0.004,NA,NA,NA,NA,NR,NR,NR,NR,NR,NR,NR,NR,compact,compact,compact,Class-1,Class-1,Class-1,no,"Nakashima, M., K. Takanashi, and H. Kato. 1990. “Test of steel beam-columns subject to sidesway.” ASCE Journal of Structural Engineering, 116 (9): 2516–2531.",https://doi.org/10.1061/(ASCE)0733-9445(1990)116:9(2516),35.0262,135.7808
Nakashima_et_al_M106402,Nakashima et. al,1990,Built Up M10,M106402,100,8.6,9.5,82.8,6.4,13,101,8.6,5.9,2261,2340,3.90E+06,1476815,78720,29244,90195,44648,50480,3.10E+09,26,42,1840,920,1840,72,0.5,0.5,22,36,0.27,ASTM A572 Gr. 50,1.1,1.2,368,368,502,502,345,450,200000,188700,77200,72577,Fixed-Fixed,832080,807300,888030,Monotonic,Unidirectional,Strong,Constant,186000,NA,186000,0.22,0.23,NA,0.22,0.23,186000,30,30,First the required level of axial load was applied followed lateral loading. ,Rotation along both strong and weak axis as well as torsion were prevented,21,24,376,23,0.012,0.144,NA,NA,NA,NR,NR,NR,NR,NR,NR,NR,NR,compact,compact,compact,Class-1,Class-1,Class-1,no,"Nakashima, M., K. Takanashi, and H. Kato. 1990. “Test of steel beam-columns subject to sidesway.” ASCE Journal of Structural Engineering, 116 (9): 2516–2531.",https://doi.org/10.1061/(ASCE)0733-9445(1990)116:9(2516),35.0262,135.7808
Nakashima_et_al_M106404,Nakashima et. al,1990,Built Up M10,M106404,100,8.6,9.5,82.8,6.4,13,101,8.6,5.9,2261,2340,3.90E+06,1476815,78720,29244,90195,44648,50480,3.10E+09,26,42,1840,920,1840,72,0.5,0.5,22,36,0.27,ASTM A572 Gr. 50,1.1,1.2,368,368,502,502,345,450,200000,188700,77200,72577,Fixed-Fixed,832080,807300,888030,Monotonic,Unidirectional,Strong,Constant,372000,NA,372000,0.45,0.46,NA,0.45,0.46,372000,30,30,First the required level of axial load was applied followed lateral loading. ,Rotation along both strong and weak axis as well as torsion were prevented,18,24,376,23,0.01,NA,NA,NA,NA,NR,NR,NR,NR,NR,NR,NR,NR,compact,compact,compact,Class-1,Class-1,Class-1,no,"Nakashima, M., K. Takanashi, and H. Kato. 1990. “Test of steel beam-columns subject to sidesway.” ASCE Journal of Structural Engineering, 116 (9): 2516–2531.",https://doi.org/10.1061/(ASCE)0733-9445(1990)116:9(2516),35.0262,135.7808
Nakashima_et_al_M106406,Nakashima et. al,1990,Built Up M10,M106406,100,8.6,9.5,82.8,6.4,13,101,8.6,5.9,2261,2340,3.90E+06,1476815,78720,29244,90195,44648,50480,3.10E+09,26,42,1840,920,1840,72,0.5,0.5,22,36,0.27,ASTM A572 Gr. 50,1.1,1.2,368,368,502,502,345,450,200000,188700,77200,72577,Fixed-Fixed,832080,807300,888030,Monotonic,Unidirectional,Strong,Constant,558000,NA,558000,0.67,0.69,NA,0.67,0.69,558000,30,30,First the required level of axial load was applied followed lateral loading. ,Rotation along both strong and weak axis as well as torsion were prevented,19,24,376,23,0.006,0.041,NA,NA,NA,NR,NR,NR,NR,NR,NR,NR,NR,compact,compact,compact,Class-1,Class-1,Class-1,no,"Nakashima, M., K. Takanashi, and H. Kato. 1990. “Test of steel beam-columns subject to sidesway.” ASCE Journal of Structural Engineering, 116 (9): 2516–2531.",https://doi.org/10.1061/(ASCE)0733-9445(1990)116:9(2516),35.0262,135.7808
Nakashima_et_al_M107802,Nakashima et. al,1990,Built Up M10,M107802,100,8.6,9.5,82.8,6.4,13,101,8.6,5.9,2261,2340,3.90E+06,1476815,78720,29244,90195,44648,50480,3.10E+09,26,42,2240,1120,2240,87.6,0.5,0.5,27,44,0.31,ASTM A572 Gr. 50,1.1,1.2,368,368,502,502,345,450,200000,188700,77200,72577,Fixed-Fixed,832080,807300,888030,Monotonic,Unidirectional,Strong,Constant,186000,NA,186000,0.22,0.23,NA,0.22,0.23,186000,30,30,First the required level of axial load was applied followed lateral loading. ,Rotation along both strong and weak axis as well as torsion were prevented,21,20,457,19,0.012,0.084,NA,NA,NA,NR,NR,NR,NR,NR,NR,NR,NR,compact,compact,compact,Class-1,Class-1,Class-1,no,"Nakashima, M., K. Takanashi, and H. Kato. 1990. “Test of steel beam-columns subject to sidesway.” ASCE Journal of Structural Engineering, 116 (9): 2516–2531.",https://doi.org/10.1061/(ASCE)0733-9445(1990)116:9(2516),35.0262,135.7808
Nakashima_et_al_M107804,Nakashima et. al,1990,Built Up M10,M107804,100,8.6,9.5,82.8,6.4,13,101,8.6,5.9,2261,2340,3.90E+06,1476815,78720,29244,90195,44648,50480,3.10E+09,26,42,2240,1120,2240,87.6,0.5,0.5,27,44,0.31,ASTM A572 Gr. 50,1.1,1.2,368,368,502,502,345,450,200000,188700,77200,72577,Fixed-Fixed,832080,807300,888030,Monotonic,Unidirectional,Strong,Constant,372000,NA,372000,0.45,0.46,NA,0.45,0.46,372000,30,30,First the required level of axial load was applied followed lateral loading. ,Rotation along both strong and weak axis as well as torsion were prevented,18,20,457,19,0.01,NA,NA,NA,NA,NR,NR,NR,NR,NR,NR,NR,NR,compact,compact,compact,Class-1,Class-1,Class-1,no,"Nakashima, M., K. Takanashi, and H. Kato. 1990. “Test of steel beam-columns subject to sidesway.” ASCE Journal of Structural Engineering, 116 (9): 2516–2531.",https://doi.org/10.1061/(ASCE)0733-9445(1990)116:9(2516),35.0262,135.7808
Nakashima_et_al_M107806,Nakashima et. al,1990,Built Up M10,M107806,100,8.6,9.5,82.8,6.4,13,101,8.6,5.9,2261,2340,3.90E+06,1476815,78720,29244,90195,44648,50480,3.10E+09,26,42,2240,1120,2240,87.6,0.5,0.5,27,44,0.31,ASTM A36,1.3,1.2,368,368,502,502,345,400,200000,188700,77200,72577,Fixed-Fixed,832080,807300,1049490,Monotonic,Unidirectional,Strong,Constant,558000,NA,558000,0.67,0.69,NA,0.67,0.69,558000,30,30,First the required level of axial load was applied followed lateral loading. ,Rotation along both strong and weak axis as well as torsion were prevented,18,20,457,19,0.006,NA,NA,NA,NA,NR,NR,NR,NR,NR,NR,NR,NR,compact,compact,compact,Class-1,Class-1,Class-1,no,"Nakashima, M., K. Takanashi, and H. Kato. 1990. “Test of steel beam-columns subject to sidesway.” ASCE Journal of Structural Engineering, 116 (9): 2516–2531.",https://doi.org/10.1061/(ASCE)0733-9445(1990)116:9(2516),35.0262,135.7808
Nakashima_et_al_S123200,Nakashima et. al,1990,Built Up S12,S123200,125,9.1,10.2,106.8,6.8,15.7,125,9.1,6.9,3004,3090,8.40E+06,2968293,133642,47493,151353,72406,75151,1.00E+10,31,53,1340,670,1340,42.6,0.5,0.5,13,21,0.18,ASTM A36,1.3,1.2,301,301,421,421,250,400,200000,197300,77200,75885,Fixed-Fixed,904085,772500,1004250,Monotonic,Unidirectional,Strong,Constant,0,NA,0,0,0,NA,0,0,0,30,30,First the required level of axial load was applied followed lateral loading. ,Rotation along both strong and weak axis as well as torsion were prevented,31,74,386,62,0.013,0.25,NA,NA,NA,NR,NR,NR,NR,NR,NR,NR,NR,compact,compact,compact,Class-1,Class-1,Class-1,no,"Nakashima, M., K. Takanashi, and H. Kato. 1990. “Test of steel beam-columns subject to sidesway.” ASCE Journal of Structural Engineering, 116 (9): 2516–2531.",https://doi.org/10.1061/(ASCE)0733-9445(1990)116:9(2516),35.0262,135.7808
Nakashima_et_al_S123203,Nakashima et. al,1990,Built Up S12,S123203,125,9.1,10.2,106.8,6.8,15.7,125,9.1,6.9,3004,3090,8.40E+06,2968293,133642,47493,151353,72406,75151,1.00E+10,31,53,1340,670,1340,42.6,0.5,0.5,13,21,0.18,ASTM A36,1.3,1.2,301,301,421,421,250,400,200000,197300,77200,75885,Fixed-Fixed,904085,772500,1004250,Monotonic,Unidirectional,Strong,Constant,279000,NA,279000,0.31,0.36,NA,0.31,0.36,279000,30,30,First the required level of axial load was applied followed lateral loading. ,Rotation along both strong and weak axis as well as torsion were prevented,39,74,386,62,0.008,0.103,0.205,NA,NA,NR,NR,NR,NR,NR,NR,NR,NR,compact,compact,compact,Class-1,Class-1,Class-1,no,"Nakashima, M., K. Takanashi, and H. Kato. 1990. “Test of steel beam-columns subject to sidesway.” ASCE Journal of Structural Engineering, 116 (9): 2516–2531.",https://doi.org/10.1061/(ASCE)0733-9445(1990)116:9(2516),35.0262,135.7808
Nakashima_et_al_S123206,Nakashima et. al,1990,Built Up S12,S123206,125,9.1,10.2,106.8,6.8,15.7,125,9.1,6.9,3004,3090,8.40E+06,2968293,133642,47493,151353,72406,75151,1.00E+10,31,53,1340,670,1340,42.6,0.5,0.5,13,21,0.18,ASTM A36,1.3,1.2,301,301,421,421,250,400,200000,197300,77200,75885,Fixed-Fixed,904085,772500,1004250,Monotonic,Unidirectional,Strong,Constant,558000,NA,558000,0.62,0.72,NA,0.62,0.72,558000,30,30,First the required level of axial load was applied followed lateral loading. ,Rotation along both strong and weak axis as well as torsion were prevented,39,74,386,62,0.004,NA,NA,NA,NA,NR,NR,NR,NR,NR,NR,NR,NR,compact,compact,compact,Class-1,Class-1,Class-1,no,"Nakashima, M., K. Takanashi, and H. Kato. 1990. “Test of steel beam-columns subject to sidesway.” ASCE Journal of Structural Engineering, 116 (9): 2516–2531.",https://doi.org/10.1061/(ASCE)0733-9445(1990)116:9(2516),35.0262,135.7808
Nakashima_et_al_S124402,Nakashima et. al,1990,Built Up S12,S124402,125,9.1,10.2,106.8,6.8,15.7,125,9.1,6.9,3004,3090,8.40E+06,2968293,133642,47493,151353,72406,75151,1.00E+10,31,53,1840,920,1840,58.5,0.5,0.5,17,29,0.23,ASTM A36,1.3,1.2,301,301,421,421,250,400,200000,197300,77200,75885,Fixed-Fixed,904085,772500,1004250,Monotonic,Unidirectional,Strong,Constant,186000,NA,186000,0.21,0.24,NA,0.21,0.24,186000,30,30,First the required level of axial load was applied followed lateral loading. ,Rotation along both strong and weak axis as well as torsion were prevented,42,54,530,49,0.009,0.117,0.245,NA,NA,NR,NR,NR,NR,NR,NR,NR,NR,compact,compact,compact,Class-1,Class-1,Class-1,no,"Nakashima, M., K. Takanashi, and H. Kato. 1990. “Test of steel beam-columns subject to sidesway.” ASCE Journal of Structural Engineering, 116 (9): 2516–2531.",https://doi.org/10.1061/(ASCE)0733-9445(1990)116:9(2516),35.0262,135.7808
