Repository: RESSLab-Team/resslab-hub-data

# Steel wide-flange columns database

Tests on steel wide-flange columns under combined axial load and lateral drift, with the section, material, loading protocol and boundary conditions, the fitted modelling parameters and the measured moment-rotation and axial shortening responses.

## Contents

| Path | Contents |
| --- | --- |
| `steel_columns.csv` | Main table, one row per column test. |
| `steel_columns_data_dictionary.csv` | Data dictionary: name, description, symbol, unit, type, example and nullability of every column of the main table. It is the single reference for what each column expects, so it is not repeated here. |

File: columns/steel_columns.csv (part 5 of 5)
id,experimental_program,date,section_c,specimen_designation,d_c,k_c,k1_c,h_c,t_cw,h_over_t_cw,b_cf,t_cf,b_f_over_t_cf,a_cm,a_cn,i_xb,i_xc,s_xc,s_yc,z_xc,z_yc,j_c,c_wc,r_yc,r_xc,l_c,l_sc,l_bc,l_b_over_r_yc,k_xc,k_yc,lambda_xc,lambda_yc,lambda_ltb,steel_c,r_y,r_t,f_ymf,f_ymw,f_umf,f_umw,f_yn,f_un,e_nc,e_mc,g_nc,g_mc,boundary_condition,p_ym,p_yn,p_ye,lateral_lp,direction_lp,axis_of_bending,axial_lp,p_g,p_t,p_c,p_g_over_p_ym,p_g_over_p_yn,p_t_over_p_ym,p_c_over_p_ym,p_c_over_p_yn,p,t_top_plate,t_bottom_plate,test_procedure,comments,k_test,k_flexure_th,k_shear_th,k_theory,th_y,th_lb,th_80,th_50,th_20,th_1l,th_2l,th_3l,th_4l,th_6l,d_80,d_50,d_20,f_class_us,w_class_us,cs_class_us,f_class_eu,w_class_eu,cs_class_eu,cfe,reference,link,latitude,longitude
Elkady_and_Lignos_C10,Elkady & Lignos,2018,W610x125 ,C10,611,42.9,27,525.2,12.1,43.4,228,18.8,6.1,15511,15900,9.40E+08,37222021,3083379,326509,3532988,509637,1359696,3.30E+12,49,246,3904,2928,3904,79.7,0.7,0.5,11,40,0.35,ASTM A992 Gr. 50,1.1,1.1,332,345,507,508,345,450,200000,195203,77200,75078,Fixed-Flexible,5250453,5485500,6034050,Collapse-Consistent,Bidirectional,Bi-axial,Constant,1050000,NA,1050000,0.2,0.19,NA,0.2,0.19,1050000,76,76,"First axial load was applied, following the controlled displacements/ rotations were applied at the controlled points simultaneously.",Axial loading of 20kN/sec is applied until the desired axial load is achieved.,1609,1884,15533,1680,0.006,0.015,0.045,0.068,0.086,0.045,0.08,NA,NA,NA,0.006,0.016,NA,compact,compact,compact,Class-1,Class-1,Class-1,no,"Elkady, A., and Lignos, D.G. 2018. ""Full-scale testing of deep wide-flange steel columns under multiaxis cyclic loading: Loading sequence, boundary effects, and lateral stability bracing force demands"", ASCE Journal of Structural Engineering, Vol. 144(2), 04017189.",https://doi.org/10.1061/(ASCE)ST.1943-541X.0001937,45.505,-73.614
Cravero_Elkady_Lignos_W-8-34-M-C-30,"Cravero, Elkady & Lignos",2019,W360x91,W-8-34-M-C-30,352,38.1,25.4,275.8,10.2,27,252,16.1,7.8,11376,11500,2.60E+08,42969686,1459434,341029,1623607,519525,819931,1.20E+12,61,150,1819,1819,1819,29.6,0.7,0.5,8,15,0.18,ASTM A992 Gr. 50,1.1,1.1,358,374,478,471,345,450,200000,202315,77200,77813,Fixed-Free,4163748,3967500,4364250,Monotonic,Unidirectional,Strong,Constant,1244000,NA,1244000,0.3,0.31,NA,0.3,0.31,1244000,51,76,Axial load and lateral loads were applied through vertical and horizontal  servo-hydraulic actuator respectively. . ,"Around the specimen, lateral support frame was designed to prevent out-of- plane deformations",660,857,4638,723,0.006,0.033,0.06,NA,NA,NA,NA,NA,NA,NA,0.006,NA,NA,compact,compact,compact,Class-1,Class-1,Class-1,no,"Cravero, J., Elkady, A., and Lignos, D.G. 2019. ""Experimental evaluation and numerical modeling of wide-flange steel columns subjected to constant and variable axial load coupled with lateral drift demands"", ASCE Journal of Structural Engineering, Vol. 146(3): 04019222.",https://doi.org/10.1061/(ASCE)ST.1943-541X.0002499,45.5041,-73.5747
Cravero_Elkady_Lignos_W-8-34-M-C-50,"Cravero, Elkady & Lignos",2019, W360x91,W-8-34-M-C-50,351.5,38.1,25.4,275.3,9.9,27.8,251.5,15.9,7.9,11163,11500,2.50E+08,42181894,1435653,335442,1594979,510689,782510,1.20E+12,61,150,1819,1819,1819,29.6,0.7,0.5,8,15,0.18,ASTM A992 Gr. 50,1.1,1.1,358,374,478,471,345,450,200000,202315,77200,77813,Fixed-Free,4085559,3967500,4364250,Monotonic,Unidirectional,Strong,Constant,2044000,NA,2044000,0.5,0.52,NA,0.5,0.52,2044000,51,76,Axial load and lateral loads were applied through vertical and horizontal  servo-hydraulic actuator respectively. . ,"Around the specimen, lateral support frame was designed to prevent out-of- plane deformations",675,842,4494,709,0.004,0.028,0.045,NA,NA,0.085,NA,NA,NA,NA,0.005,NA,NA,compact,compact,compact,Class-1,Class-2,Class-2,no,"Cravero, J., Elkady, A., and Lignos, D.G. 2019. ""Experimental evaluation and numerical modeling of wide-flange steel columns subjected to constant and variable axial load coupled with lateral drift demands"", ASCE Journal of Structural Engineering, Vol. 146(3): 04019222.",https://doi.org/10.1061/(ASCE)ST.1943-541X.0002499,45.5041,-73.5747
Cravero_Elkady_Lignos_W-8-34-C1-C-50,"Cravero, Elkady & Lignos",2019,W360x91,W-8-34-C1-C-50,351,38.1,25.4,274.8,10.5,26.2,251.5,16.2,7.8,11494,11500,2.60E+08,42982175,1463372,341807,1630529,521125,842030,1.20E+12,61,149,1819,1819,1819,29.7,0.7,0.5,9,15,0.18,ASTM A992 Gr. 50,1.1,1.1,358,374,478,471,345,450,200000,202315,77200,77813,Fixed-Free,4206767,3967500,4364250,Collapse-Consistent,Unidirectional,Strong,Constant,2096000,NA,2096000,0.5,0.53,NA,0.5,0.53,2096000,51,76,Axial load and lateral loads were applied through vertical and horizontal  servo-hydraulic actuator respectively. . ,"Around the specimen, lateral support frame was designed to prevent out-of- plane deformations",664,857,4764,726,0.005,0.02,0.046,0.057,0.058,0.02,0.037,0.057,NA,NA,0.018,0.033,0.033,compact,compact,compact,Class-1,Class-2,Class-2,no,"Cravero, J., Elkady, A., and Lignos, D.G. 2019. ""Experimental evaluation and numerical modeling of wide-flange steel columns subjected to constant and variable axial load coupled with lateral drift demands"", ASCE Journal of Structural Engineering, Vol. 146(3): 04019222.",https://doi.org/10.1061/(ASCE)ST.1943-541X.0002499,45.5041,-73.5747
Cravero_Elkady_Lignos_W-8-34-S-V-30,"Cravero, Elkady & Lignos",2019, W360x91,W-8-34-S-V-30,351,38.1,25.4,274.8,10,27.5,251,15.8,7.9,11126,11500,2.50E+08,41668178,1425157,332017,1584377,505693,771748,1.20E+12,61,150,1819,1819,1819,29.7,0.7,0.5,8,15,0.18,ASTM A992 Gr. 50,1.1,1.1,358,374,478,471,345,450,200000,202315,77200,77813,Fixed-Free,4071970,3967500,4364250,Symmetric,Unidirectional,Strong,Varying,1220000,610796,3053978,0.3,0.31,0.15,0.75,0.77,3053978,51,76,Axial load and lateral loads were applied through vertical and horizontal  servo-hydraulic actuator respectively. . ,"Around the specimen, lateral support frame was designed to prevent out-of- plane deformations",755,835,4537,705,0.005,0.008,0.018,0.024,0.032,0.025,0.035,0.04,NA,NA,0.003,0.01,0.023,compact,compact,compact,Class-1,Class-3,Class-3,no,"Cravero, J., Elkady, A., and Lignos, D.G. 2019. ""Experimental evaluation and numerical modeling of wide-flange steel columns subjected to constant and variable axial load coupled with lateral drift demands"", ASCE Journal of Structural Engineering, Vol. 146(3): 04019222.",https://doi.org/10.1061/(ASCE)ST.1943-541X.0002499,45.5041,-73.5747
Cravero_Elkady_Lignos_W-6-25-M-C-30,"Cravero, Elkady & Lignos",2019,W360x122,W-6-25-M-C-30,361.5,42.9,27,275.7,13,21.2,257.5,21.8,5.9,15360,15500,3.60E+08,62093225,1986927,482277,2235352,736169,2027280,1.80E+12,64,153,1819,1819,1819,28.6,0.7,0.5,8,14,0.18,ASTM A992 Gr. 50,1.1,1.1,383,411,537,531,345,450,200000,199873,77200,76874,Fixed-Free,6097801,5347500,5882250,Monotonic,Unidirectional,Strong,Constant,1818000,NA,1818000,0.3,0.34,NA,0.3,0.34,1818000,51,76,Axial load and lateral loads were applied through vertical and horizontal  servo-hydraulic actuator respectively. . ,"Around the specimen, lateral support frame was designed to prevent out-of- plane deformations",926,1184,5931,987,0.007,0.09,NA,NA,NA,0.132,NA,NA,NA,NA,NA,NA,NA,compact,compact,compact,Class-1,Class-1,Class-1,no,"Cravero, J., Elkady, A., and Lignos, D.G. 2019. ""Experimental evaluation and numerical modeling of wide-flange steel columns subjected to constant and variable axial load coupled with lateral drift demands"", ASCE Journal of Structural Engineering, Vol. 146(3): 04019222.",https://doi.org/10.1061/(ASCE)ST.1943-541X.0002499,45.5041,-73.5747
Cravero_Elkady_Lignos_W-6-25-M-C-50,"Cravero, Elkady & Lignos",2019,W360x122,W-6-25-M-C-50,362,42.9,27,276.2,12.9,21.4,258,21.8,5.9,15356,15500,3.60E+08,62454052,1992366,484140,2240367,738794,2025394,1.80E+12,64,153,1819,1819,1819,28.5,0.7,0.5,8,14,0.17,ASTM A992 Gr. 50,1.1,1.1,383,411,537,531,345,450,200000,199873,77200,76874,Fixed-Free,6096396,5347500,5882250,Monotonic,Unidirectional,Strong,Constant,3022000,NA,3022000,0.5,0.57,NA,0.5,0.57,3022000,51,76,Axial load and lateral loads were applied through vertical and horizontal  servo-hydraulic actuator respectively. . ,"Around the specimen, lateral support frame was designed to prevent out-of- plane deformations",988,1189,5892,989,0.005,0.08,0.113,NA,NA,0.093,NA,NA,NA,NA,0.009,NA,NA,compact,compact,compact,Class-1,Class-1,Class-1,no,"Cravero, J., Elkady, A., and Lignos, D.G. 2019. ""Experimental evaluation and numerical modeling of wide-flange steel columns subjected to constant and variable axial load coupled with lateral drift demands"", ASCE Journal of Structural Engineering, Vol. 146(3): 04019222.",https://doi.org/10.1061/(ASCE)ST.1943-541X.0002499,45.5041,-73.5747
Cravero_Elkady_Lignos_W-6-25-S-C-50,"Cravero, Elkady & Lignos",2019,W360x122,W-6-25-S-C-50,362,42.9,27,276.2,13.4,20.6,258,21.8,5.9,15515,15500,3.60E+08,62460936,1999797,484193,2253039,739841,2054812,1.80E+12,63,153,1819,1819,1819,28.7,0.7,0.5,8,14,0.18,ASTM A992 Gr. 50,1.1,1.1,383,411,537,531,345,450,200000,199873,77200,76874,Fixed-Free,6159598,5347500,5882250,Symmetric,Unidirectional,Strong,Constant,3056000,NA,3056000,0.5,0.57,NA,0.5,0.57,3056000,51,76,Axial load and lateral loads were applied through vertical and horizontal  servo-hydraulic actuator respectively. . ,"Around the specimen, lateral support frame was designed to prevent out-of- plane deformations",965,1193,6129,999,0.005,0.02,0.028,0.036,NA,0.02,0.03,0.03,0.038,NA,0.022,0.047,NA,compact,compact,compact,Class-1,Class-1,Class-1,no,"Cravero, J., Elkady, A., and Lignos, D.G. 2019. ""Experimental evaluation and numerical modeling of wide-flange steel columns subjected to constant and variable axial load coupled with lateral drift demands"", ASCE Journal of Structural Engineering, Vol. 146(3): 04019222.",https://doi.org/10.1061/(ASCE)ST.1943-541X.0002499,45.5041,-73.5747
Cravero_Elkady_Lignos_W-6-25-S-C-75,"Cravero, Elkady & Lignos",2019,  W360x122,W-6-25-S-C-75,361.5,42.9,27,275.7,12.5,22.1,258.5,21.8,5.9,15244,15500,3.60E+08,62812312,1986489,485975,2230125,740780,2006572,1.80E+12,64,153,1819,1819,1819,28.3,0.7,0.5,8,14,0.17,ASTM A992 Gr. 50,1.1,1.1,383,411,537,531,345,450,200000,199873,77200,76874,Fixed-Free,6052007,5347500,5882250,Symmetric,Unidirectional,Strong,Constant,4515000,NA,4515000,0.75,0.84,NA,0.75,0.84,4515000,51,76,Axial load and lateral loads were applied through vertical and horizontal  servo-hydraulic actuator respectively. . ,"Around the specimen, lateral support frame was designed to prevent out-of- plane deformations",966,1184,5695,980,0.002,0.01,0.017,0.027,0.032,0.008,0.018,0.02,0.032,NA,0.024,0.041,0.042,compact,compact,compact,Class-1,Class-3,Class-3,no,"Cravero, J., Elkady, A., and Lignos, D.G. 2019. ""Experimental evaluation and numerical modeling of wide-flange steel columns subjected to constant and variable axial load coupled with lateral drift demands"", ASCE Journal of Structural Engineering, Vol. 146(3): 04019222.",https://doi.org/10.1061/(ASCE)ST.1943-541X.0002499,45.5041,-73.5747
Cravero_Elkady_Lignos_W-6-27-M-C-30,"Cravero, Elkady & Lignos",2019,W410x132,W-6-27-M-C-30,425.5,44.5,27,336.5,12.7,26.5,261.5,22,5.9,16351,16900,5.30E+08,65632302,2479703,501968,2783432,767588,2131809,2.70E+12,63,180,1819,1819,1819,28.7,0.7,0.5,7,14,0.17,ASTM A992 Gr. 50,1.1,1.1,368,383,497,491,345,450,200000,199402,77200,76693,Fixed-Free,6139819,5830500,6413550,Monotonic,Unidirectional,Strong,Constant,1836000,NA,1836000,0.3,0.31,NA,0.3,0.31,1836000,51,76,Axial load and lateral loads were applied through vertical and horizontal  servo-hydraulic actuator respectively. . ,"Around the specimen, lateral support frame was designed to prevent out-of- plane deformations",1314,1735,6871,1385,0.006,0.053,0.1,NA,NA,0.098,NA,NA,NA,NA,0.01,NA,NA,compact,compact,compact,Class-1,Class-1,Class-1,no,"Cravero, J., Elkady, A., and Lignos, D.G. 2019. ""Experimental evaluation and numerical modeling of wide-flange steel columns subjected to constant and variable axial load coupled with lateral drift demands"", ASCE Journal of Structural Engineering, Vol. 146(3): 04019222.",https://doi.org/10.1061/(ASCE)ST.1943-541X.0002499,45.5041,-73.5747
Cravero_Elkady_Lignos_W-6-27-M-C-50,"Cravero, Elkady & Lignos",2019,W410x132,W-6-27-M-C-50,425,44.5,27,336,13.8,24.3,262,21.9,6,16736,16900,5.30E+08,65727742,2495659,501738,2814239,769801,2187729,2.70E+12,63,178,1819,1819,1819,29,0.7,0.5,7,15,0.17,ASTM A992 Gr. 50,1.1,1.1,368,383,497,491,345,450,200000,199402,77200,76693,Fixed-Free,6284428,5830500,6413550,Monotonic,Unidirectional,Strong,Constant,3132000,NA,3132000,0.5,0.54,NA,0.5,0.54,3132000,51,76,Axial load and lateral loads were applied through vertical and horizontal  servo-hydraulic actuator respectively. . ,"Around the specimen, lateral support frame was designed to prevent out-of- plane deformations",1309,1744,7484,1414,0.004,0.045,0.085,NA,NA,0.08,NA,NA,NA,NA,0.005,NA,NA,compact,compact,compact,Class-1,Class-1,Class-1,no,"Cravero, J., Elkady, A., and Lignos, D.G. 2019. ""Experimental evaluation and numerical modeling of wide-flange steel columns subjected to constant and variable axial load coupled with lateral drift demands"", ASCE Journal of Structural Engineering, Vol. 146(3): 04019222.",https://doi.org/10.1061/(ASCE)ST.1943-541X.0002499,45.5041,-73.5747
Cravero_Elkady_Lignos_W-6-27-S-C-50,"Cravero, Elkady & Lignos",2019,W410x132,W-6-27-S-C-50,425.5,44.5,27,336.5,12.7,26.5,261,21.8,6,16230,16900,5.20E+08,64664334,2458486,495512,2760038,757918,2078324,2.60E+12,63,180,1819,1819,1819,28.8,0.7,0.5,7,14,0.17,ASTM A992 Gr. 50,1.1,1.1,368,383,497,491,345,450,200000,199402,77200,76693,Fixed-Free,6094264,5830500,6413550,Symmetric,Unidirectional,Strong,Constant,3035000,NA,3035000,0.5,0.52,NA,0.5,0.52,3035000,51,76,Axial load and lateral loads were applied through vertical and horizontal  servo-hydraulic actuator respectively. . ,"Around the specimen, lateral support frame was designed to prevent out-of- plane deformations",1338,1720,6876,1376,0.004,0.008,0.019,0.031,NA,0.014,0.02,0.025,0.032,NA,0.018,0.042,NA,compact,compact,compact,Class-1,Class-2,Class-2,no,"Cravero, J., Elkady, A., and Lignos, D.G. 2019. ""Experimental evaluation and numerical modeling of wide-flange steel columns subjected to constant and variable axial load coupled with lateral drift demands"", ASCE Journal of Structural Engineering, Vol. 146(3): 04019222.",https://doi.org/10.1061/(ASCE)ST.1943-541X.0002499,45.5041,-73.5747
Cravero_Elkady_Lignos_W-6-27-S-V-50,"Cravero, Elkady & Lignos",2019,W410x132,W-6-27-S-V-50,426,44.5,27,337,13,25.9,261,22.1,5.9,16500,16900,5.30E+08,65558025,2494146,502360,2803492,768868,2173921,2.70E+12,63,179,1819,1819,1819,28.9,0.7,0.5,7,14,0.17,ASTM A992 Gr. 50,1.1,1.1,368,383,497,491,345,450,200000,199402,77200,76693,Fixed-Free,6195600,5830500,6413550,Symmetric,Unidirectional,Strong,Varying,3086000,1548900,4646700,0.5,0.53,0.25,0.75,0.8,4646700,51,76,Axial load and lateral loads were applied through vertical and horizontal  servo-hydraulic actuator respectively. . ,"Around the specimen, lateral support frame was designed to prevent out-of- plane deformations",1483,1747,7047,1400,0.004,0.008,0.014,0.02,0.03,0.014,0.02,0.031,NA,NA,0.017,0.021,NA,compact,compact,compact,Class-1,Class-3,Class-3,no,"Cravero, J., Elkady, A., and Lignos, D.G. 2019. ""Experimental evaluation and numerical modeling of wide-flange steel columns subjected to constant and variable axial load coupled with lateral drift demands"", ASCE Journal of Structural Engineering, Vol. 146(3): 04019222.",https://doi.org/10.1061/(ASCE)ST.1943-541X.0002499,45.5041,-73.5747
