Repository: RESSLab-Team/resslab-hub-data

# Beam-to-column connections database

Cyclic tests on steel beam-to-column moment connections (bare and composite, pre- and post-Northridge), with the beam, column, panel zone, slab and weld details, the code-based panel zone demand and resistance checks, and the measured hysteretic responses.

## Contents

| Path | Contents |
| --- | --- |
| `connections.csv` | Main table, one row per connection test. |
| `connections_data_dictionary.csv` | Data dictionary: name, description, symbol, unit, type, example and nullability of every column of the main table. It is the single reference for what each column expects, so it is not repeated here. |

File: connections/Global/FEMA_1997_EERC-AN1.csv
Total story drift angle (rad),Force in the actuator (kN)
0.000142131,7.476002689
0.007177629,338.2891217
-0.007248694,-325.206117
-0.000142131,11.21400403
0.007106563,336.420121
0.000213197,5.607002017
-0.006893366,-317.7301143
-7.10656E-05,16.82100605
0.007177629,338.2891217
0.00795935,377.5381358
0.009451729,413.0491486
0.009522794,396.2281425
0.003269019,85.97403092
-0.007248694,-353.2411271
-0.008741072,-394.3591418
-0.008812138,-381.2761371
0.001279181,52.33201882
0.006395907,291.5641049
0.007888285,371.9311338
0.008883204,398.0971432
0.009735991,416.7871499
0.003979675,125.223045
-0.000639591,-63.54602286
-0.0068223,-334.5511203
-0.008243613,-385.0141385
-0.009309597,-403.7041452
-0.010020254,-403.7041452
-0.005969513,-213.0660766
-0.000852788,20.55900739
0.003766478,216.804078
0.006609104,328.9441183
0.009238532,416.7871499
0.010375582,442.9531593
0.012507551,472.8571701
0.014710585,497.1541788
0.016842554,515.8441855
0.018334932,519.5821869
0.019329851,521.4511876
0.018761326,480.3331728
0.010375582,85.97403092
0.002131969,-231.7560834
7.10656E-05,-285.9571029
-0.002203035,-336.420121
-0.003837544,-375.6691351
-0.005827382,-411.1801479
-0.007746154,-437.3461573
-0.009949188,-463.5121667
-0.013076076,-502.7611808
-0.016060832,-525.1891889
-0.018619195,-553.224199
-0.019827311,-553.224199
-0.019827311,-534.5341923
-0.01577657,-334.5511203
-0.010801976,-110.2710397
-0.008883204,-20.55900739
-0.006253775,71.02202555
-0.003766478,166.3410598
-0.001208116,252.3150908
0.001279181,323.3371163
0.004335003,388.7521398
0.00731976,446.6911607
0.011157304,487.8091755
0.014284191,525.1891889
0.017979604,556.9622003
0.019116654,562.5692024
0.019329851,538.2721936
0.017055751,431.7391553
0.011228369,171.9480618
0.007248694,-13.08300471
0.002345166,-186.9000672
-0.000284263,-265.3980955
-0.002842625,-332.6821197
-0.004832463,-373.8001345
-0.006609104,-414.9181492
-0.009380663,-454.1671634
-0.012365419,-491.5471768
-0.015918701,-521.4511876
-0.017340014,-538.2721936
-0.019116654,-545.7481963
-0.019827311,-530.7961909
-0.016771488,-377.5381358
-0.012010091,-160.7340578
-0.00959386,-50.46301815
-0.00731976,35.51101277
-0.0045482,142.0440511
-0.001350247,241.1010867
0.001563444,330.813119
0.004761397,396.2281425
0.007746154,450.429162
0.010588779,487.8091755
0.013076076,519.5821869
0.01641616,549.4861976
0.018974523,571.9142057
0.020893295,581.2592091
0.02373592,599.9492158
0.026791742,603.6872171
0.028213055,605.5562178
0.028923711,601.8182165
0.028141989,556.9622003
0.019969442,198.1140713
0.015421242,0
0.012223288,-106.5330383
0.009451729,-199.9830719
0.007106563,-269.1360968
0.004050741,-342.027123
0.001208116,-388.7521398
-0.001776641,-433.608156
-0.004406069,-461.6431661
-0.007604022,-491.5471768
-0.012223288,-538.2721936
-0.017908539,-566.3072037
-0.02146182,-586.8662111
-0.025228298,-613.0322205
-0.028141989,-616.7702218
-0.02991863,-611.1632198
-0.029989695,-590.6042124
-0.026365348,-413.0491486
-0.022243542,-228.018082
-0.018334932,-72.89102622
-0.015136979,52.33201882
-0.012578616,155.1270558
-0.00959386,239.2320861
-0.00731976,306.5161103
-0.004690332,351.3721264
-0.002345166,385.0141385
0.000284263,428.0011539
0.003197953,456.036164
0.007746154,506.4991822
0.013218207,545.7481963
0.017695342,575.6522071
0.020609032,590.6042124
0.024304445,594.3422138
0.028426252,609.2942192
0.02878158,583.1282097
0.023309526,336.420121
0.018121735,114.009041
0.014213126,-42.98701546
0.011512632,-147.6510531
0.008670007,-233.625084
0.005898447,-308.3851109
0.002629428,-362.5861304
-0.000923853,-424.2631526
-0.006111644,-480.3331728
-0.011796894,-528.9271903
-0.018548129,-564.438203
-0.023664854,-594.3422138
-0.027573464,-613.0322205
-0.029634367,-609.2942192
-0.029989695,-586.8662111
-0.026223217,-420.5251513
-0.021248623,-188.7690679
-0.016984685,-16.82100605
-0.012933944,132.6990477
-0.009807057,235.4940847
-0.006466972,312.1231123
-0.002700494,388.7521398
0.000781722,437.3461573
0.00504566,482.2021734
0.010801976,534.5341923
0.017695342,575.6522071
0.023522723,609.2942192
0.028426252,620.5082232
0.031553139,631.7222272
0.034822158,639.1982299
0.03723839,641.0672306
0.038659702,641.0672306
0.039086096,641.0672306
0.039228227,609.2942192
0.038020112,549.4861976
0.030273958,216.804078
0.025086167,1.869000672
0.021035426,-134.5680484
0.017837473,-214.9350773
0.016700423,-256.0530921
0.014923782,-293.4331055
0.012791813,-334.5511203
0.010304516,-373.8001345
0.007106563,-420.5251513
0.003269019,-463.5121667
-0.001279181,-500.8921802
-0.007461891,-538.2721936
-0.01350247,-573.7832064
-0.01918772,-592.4732131
-0.026791742,-620.5082232
-0.030700352,-622.3772239
-0.035746011,-586.8662111
-0.038517571,-577.5212077
-0.040009949,-562.5692024
-0.03951249,-534.5341923
-0.038659702,-499.0231795
-0.035390683,-347.634125
-0.030629286,-151.3890545
-0.026365348,5.607002017
-0.024162314,82.23602958
-0.021675017,164.4720592
-0.018405998,248.5770894
-0.014923782,310.2541116
-0.011583698,366.3241318
-0.00845681,409.3111472
-0.005614185,441.0841587
-0.000781722,478.4641721
0.002842625,510.2371835
0.008243613,543.8791956
0.013786732,571.9142057
0.019543048,590.6042124
0.026649611,614.9012212
0.028426252,613.0322205
0.029136908,601.8182165
0.030202892,601.8182165
0.032334861,609.2942192
0.035177486,609.2942192
0.037451587,609.2942192
0.038446505,599.9492158
0.039441424,583.1282097
0.039157162,553.224199
0.036598799,422.3941519
0.032690189,257.9220928
0.029350105,143.9130518
0.025654692,14.95200538
0.021248623,-123.3540444
0.018263867,-201.8520726
0.015705504,-257.9220928
0.012436485,-312.1231123
0.008741072,-368.1931324
0.005329922,-407.4421466
0.001421313,-454.1671634
-0.002345166,-482.2021734
-0.006040578,-510.2371835
-0.009451729,-528.9271903
-0.01300501,-532.6651916
-0.017979604,-540.1411943
-0.023096329,-530.7961909
-0.029492236,-525.1891889
-0.034253633,-515.8441855
-0.038517571,-508.3681829
-0.03951249,-504.6301815
-0.039654621,-480.3331728
-0.039086096,-446.6911607
-0.03610134,-319.599115
-0.033614043,-216.804078
-0.030771417,-119.616043
-0.026649611,20.55900739

File: connections/Global/FEMA_1997_EERC-PN1.csv
Total story drift angle (rad),Force in the actuator (kN)
0,0
0.007431678,258.5335292
-0.007144265,-289.4956285
0.000369531,-20.12536455
0.007431678,256.9854242
-0.007185324,-291.0437335
0.000205295,-23.22157448
0.007390619,263.1778441
0.008622389,301.8804682
0.009115097,314.2653079
0.00977204,325.1020427
0.005912495,179.580176
-0.001847655,-100.6268227
-0.007062147,-283.3032086
-0.008006504,-314.2653079
-0.009279333,-348.3236172
-0.01018263,-377.7376115
-0.008540271,-309.620993
-0.003695309,-119.2040823
0.000205295,15.48104965
0.003613191,143.9737618
0.006240967,232.2157448
0.008376035,287.9475235
0.009648863,329.7463576
-0.001929773,-105.2711376
-0.007021088,-286.3994186
-0.008950861,-343.6793023
-0.010346866,-371.5451916
-0.003572132,-116.1078724
0.003695309,142.4256568
0.007390619,267.822159
0.009854158,329.7463576
-0.002915189,-143.9737618
-0.00940251,-352.9679321
-0.010921692,-391.6705562
-0.013179937,-422.6326555
-0.016464656,-436.5656002
-0.018846078,-450.4985449
-0.01999573,-453.5947548
-0.020529497,-433.4693903
-0.019708317,-405.6035009
-0.016013007,-258.5335292
-0.008827684,-15.48104965
-0.004393312,136.2332369
-0.00041059,235.3119547
0.003366837,306.5247831
0.006651557,357.612247
0.009443569,376.1895065
0.012317698,408.6997108
0.015068651,433.4693903
0.017244777,448.9504399
0.018805019,447.4023349
0.019420904,442.75802
0.018969255,414.8921307
0.011332282,130.0408171
0.005337669,-74.30903833
0.001437065,-184.2244909
-0.00164236,-275.5626838
-0.003900604,-325.1020427
-0.006076731,-368.4489817
-0.008909802,-399.411081
-0.013672645,-448.9504399
-0.016875246,-476.8163293
-0.019092432,-486.1049591
-0.020365261,-483.0087491
-0.01753219,-387.0262413
-0.014083235,-250.7930044
-0.010962751,-136.2332369
-0.007595914,-18.57725958
-0.003900604,92.88629791
-0.000123177,205.8979604
0.001396006,235.3119547
0.002915189,272.4664739
0.004721784,304.9766781
0.006364144,326.6501477
0.007636973,349.8717221
0.008950861,366.9008768
0.010100512,383.9300314
0.011250164,399.411081
0.013138878,417.9883406
0.014904415,425.7288654
0.016218302,433.4693903
0.018148075,445.85423
0.019297727,453.5947548
0.019420904,428.8250754
0.019256668,404.0553959
0.010675338,92.88629791
0.006158849,-55.73177875
0.001683419,-199.7055405
-0.000574826,-253.8892143
-0.002135068,-295.6880484
-0.00406484,-331.2944626

File: connections/Global/FEMA_1997_EERC-PN2.csv
Total story drift angle (rad),Force in the actuator (kN)
0,0
0.00739844,303.2878364
-0.006683818,-288.9215704
0.000336293,0
0.00739844,298.4990811
-0.006515671,-282.5365633
0.000336293,-1.59625177
0.007188257,301.6915846
0.008239171,341.5978789
0.009079903,362.3491519
0.009710452,371.9266625
0.009668415,360.7529001
0.002858488,63.85007081
-0.007188257,-317.6541023
-0.008449354,-352.7716412
-0.009332123,-376.7154178
-0.009752489,-384.6966767
-0.009878598,-370.3304107
-0.004161622,-127.7001416
0.002438122,143.6626593
0.006851964,298.4990811
0.007860842,335.2128718
0.008953793,354.367893
0.009710452,371.9266625
0.009332123,343.1941306
0.003320891,86.1975956
-0.004119586,-229.8602549
-0.006389561,-314.4615988
-0.007482513,-347.9828859
-0.008491391,-365.5416554
-0.00924805,-375.119166
-0.009710452,-384.6966767
-0.009962672,-389.485432
-0.008953793,-330.4241165
-0.001807573,-31.92503541
0.002185903,130.8926452
0.005338647,253.8040315
0.007440476,317.6541023
0.009037867,360.7529001
0.009962672,381.5041731
0.011139696,402.2554461
0.012863196,418.2179638
0.014796879,434.1804815
0.01601594,443.7579922
0.017781477,450.1429992
0.018832392,450.1429992
0.019631087,453.3355028
0.019673123,440.5654886
0.014376513,209.1089819
0.009374159,-1.59625177
0.006431598,-110.1413722
0.004287732,-173.991443
0.002690342,-223.4752478
0.001639427,-255.4002833
-0.000420366,-304.8840881
-0.002143866,-333.61662
-0.003278854,-352.7716412
-0.005086427,-387.8891802
-0.00739844,-411.8329567
-0.010383037,-438.9692368
-0.015763721,-478.8755311
-0.018075733,-494.8380488
-0.019336831,-499.6268041
-0.020009416,-496.4343006
-0.019925343,-466.1055169
-0.011980428,-137.2776522
-0.008365281,19.15502124
-0.005759013,110.1413722
-0.003362927,180.37645
-0.002269976,218.6864925
-0.00012611,268.1702974
0.001891646,311.2690952
0.00382533,347.9828859
0.006347525,379.9079213
0.008701574,411.8329567
0.010761367,430.987978
0.012737086,450.1429992
0.015049099,462.9130134
0.017235001,477.2792793
0.018790355,485.2605382
0.019757197,486.85679
0.019547014,462.9130134
0.01231672,151.6439182
0.006851964,-57.46506373
0.003909403,-156.4326735
0.000840732,-249.0152762
-0.002143866,-317.6541023
-0.005759013,-379.9079213
-0.008659537,-427.7954744
-0.012737086,-454.9317545
-0.01601594,-480.4717829
-0.018159806,-486.85679
-0.019252758,-488.4530417
-0.019883306,-478.8755311
-0.01614205,-316.0578505
-0.01071933,-105.3526168
-0.00874361,-17.55876947
-0.006725854,62.25381904
-0.004413842,138.873904
-0.002480159,202.7239748
-0.000420366,260.1890386
0.001471281,301.6915846
0.003236817,333.61662
0.005128464,370.3304107
0.007776769,397.4666908
0.009962672,424.6029709
0.012022464,443.7579922
0.013956147,454.9317545
0.016352233,472.490524
0.018201843,486.85679
0.019631087,490.0492935
0.019673123,470.8942722
0.012947269,175.5876947
0.007104183,-47.88755311
0.00369922,-167.6064359
0.002017756,-217.0902408
0.000504439,-260.1890386
-0.001261098,-303.2878364
-0.003194781,-340.0016271
-0.004876244,-373.5229143
-0.006978074,-403.8516979
-0.008659537,-419.8142156
-0.009290086,-415.0254603
-0.009962672,-407.0442014
-0.011181733,-407.0442014
-0.012190611,-407.0442014
-0.01269505,-419.8142156
-0.013451708,-423.0067191
-0.013956147,-423.0067191
-0.015385391,-287.3253187
-0.010046745,-113.3338757
-0.007986952,-39.90629426
-0.007314366,-9.577510622
-0.009710452,-78.21633675
-0.012400794,-167.6064359
-0.015133172,-264.9777939
-0.016057977,-285.7290669
-0.017655367,-284.1328151
-0.018538136,-258.5927868
-0.019042575,-242.6302691
-0.019210721,-231.4565067
-0.019210721,-151.6439182

File: connections/Global/FEMA_1997_EERC-PN3.csv
Total story drift angle (rad),Force in the actuator (kN)
0,0
0.005457578,221.3861441
-0.005886826,-267.5082575
0.005641541,218.3113366
-0.00558022,-259.8212386
-0.005886826,-264.43345
0.000490569,0
0.008217028,338.2288313
0.008952881,345.9158502
0.00944345,355.1402729
0.002636807,43.04730581
-0.003924551,-195.2502799
-0.007113248,-325.9296011
-0.00833967,-348.9906578
-0.009320807,-375.126522
-0.010424587,-381.2761371
-0.003556624,-93.78163051
0.000183963,56.88393982
0.003311339,179.8762421
0.005089651,244.4472008
0.006377395,295.1815255
0.007910422,336.6914276
0.009014202,355.1402729
0.009627413,361.289888
0.002023596,19.98624912
-0.001349064,-118.380091
-0.002882092,-190.6380686
-0.004844367,-265.9708537
-0.00613211,-304.4059482
-0.007297211,-352.0654653
-0.008033064,-365.9020994
-0.009259486,-375.126522
-0.010485908,-379.7387334
-0.002698128,-53.80913226
0.001349064,107.6182645
0.004660404,232.1479706
0.006929285,313.6303709
0.008707596,356.6776767
0.00999534,387.4257523
0.012018936,407.4120014
0.014655743,424.3234429
0.016618019,441.2348845
0.017967083,444.3096921
0.018641615,447.3844996
0.018641615,427.3982505
0.010976477,93.78163051
0.007113248,-50.7343247
0.004905688,-136.8289363
0.003127376,-193.7128761
0.000674532,-259.8212386
-0.000429248,-290.5693142
-0.002514165,-329.0044087
-0.004047193,-356.6776767
-0.006070789,-385.8883485
-0.008278349,-410.4868089
-0.011589688,-435.0852694
-0.014103853,-458.1463261
-0.017415193,-470.4455563
-0.019070863,-481.2073828
-0.020297285,-487.3569979
-0.020297285,-470.4455563
-0.017537835,-335.1540238
-0.012938752,-135.2915325
-0.009688734,-9.224422673
-0.004967009,156.8151854
-0.001410385,255.2090273
0.00110378,315.1677747
0.003801908,353.6028691
0.006193431,387.4257523
0.008952881,425.8608467
0.012018936,448.9219034
0.014533101,468.9081525
0.01723123,479.669979
0.018457652,482.7447865
0.018641615,465.833345
0.010669872,112.2304759
0.006684,-33.82288313
0.004537762,-118.380091
0.002514165,-187.563261
0.000490569,-242.9097971
-0.00165567,-296.7189293
-0.003985872,-333.61662
-0.007174569,-382.8135409
-0.010056661,-421.2486354
-0.012325541,-444.3096921
-0.015084991,-470.4455563
-0.017599156,-482.7447865
-0.019868037,-481.2073828
-0.02060389,-470.4455563
-0.013735927,-170.6518194
-0.007849101,56.88393982
-0.003924551,187.563261
-0.000797174,267.5082575
0.001410385,315.1677747
0.003740587,352.0654653
0.005764184,387.4257523
0.00833967,415.0990203
0.010485908,439.6974807
0.013122716,461.2211336
0.015698202,475.0577676
0.017537835,482.7447865
0.019070863,498.1188243
0.020726532,505.8058432
0.022320881,516.5676697
0.023485982,522.7172848
0.024405799,521.179881
0.025693542,524.2546886
0.026429395,525.7920924
0.027165248,533.4791112
0.028269028,538.0913226
0.028698276,531.9417075
0.028759597,513.4928621
0.022566165,250.5968159
0.017721798,56.88393982
0.014594422,-67.64576627
0.012141578,-150.6655703
0.008768918,-232.1479706
0.006867963,-279.8074877
0.003433982,-339.7662351
0.000797174,-372.0517145
-0.00165567,-402.79979
-0.00447644,-425.8608467
-0.006622679,-438.160077
-0.009382129,-464.2959412
-0.01447178,-481.2073828
-0.019070863,-502.7310357
-0.022136918,-516.5676697
-0.024283156,-521.179881
-0.025202973,-519.6424772
-0.025877505,-527.3294961
-0.027717138,-531.9417075
-0.029372808,-531.9417075
-0.029986019,-513.4928621
-0.029618092,-490.4318054
-0.026245432,-335.1540238
-0.021646349,-166.0396081
-0.018089725,-30.74807558
-0.01557556,61.49615115
-0.012938752,146.053359
-0.010363266,225.9983555
-0.007726459,285.9571029
-0.005273615,332.0792162
-0.002146239,372.0517145
0.000306606,402.79979
0.003740587,432.0104618
0.006684,448.9219034
0.010363266,471.9829601
0.01502367,493.506613
0.018335009,507.343247
0.022443523,525.7920924
0.02618411,538.0913226
0.028452991,544.2409377
0.028759597,505.8058432
0.028575633,478.1325752
0.025264294,339.7662351
0.019438789,93.78163051
0.016924624,-9.224422673
0.014901028,-78.40759272
0.012448184,-155.2777817
0.010792514,-202.9372988
0.008217028,-259.8212386
0.006009468,-301.3311406
0.002575486,-348.9906578
-0.001900954,-413.5616165
-0.007603817,-451.996711
-0.012448184,-478.1325752
-0.018457652,-508.8806508
-0.02170767,-515.0302659
-0.021952954,-499.6562281
-0.022136918,-476.5951714
-0.022934092,-319.779986
-0.02336334,-273.6578726
-0.023669945,-261.3586424
-0.024712404,-258.2838348
-0.025509578,-258.2838348
-0.026245432,-250.5968159
-0.026613358,-245.9846046
-0.027165248,-215.236529
-0.027778459,-178.3388383
-0.029250166,-136.8289363
-0.029679413,-122.9923023
-0.029004881,-104.543457
-0.026674679,-55.34653604
-0.024283156,-1.537403779
-0.02060389,55.34653604
-0.016863303,113.7678796
-0.014103853,144.5159552
-0.012509505,161.4273968
-0.011528367,189.1006648
-0.009688734,221.3861441
-0.008217028,247.5220084
-0.006193431,284.4196991
-0.003985872,309.0181595
-0.001900954,339.7662351
0.000674532,364.3646956
0.003066055,387.4257523
0.006193431,413.5616165
0.010056661,439.6974807
0.014042532,467.3707488
0.01723123,487.3569979
0.018825578,495.0440168
0.019929358,499.6562281
0.02060389,499.6562281
0.020849175,482.7447865
0.020910496,287.4945066
0.020665211,132.216725
0.020481248,78.40759272
0.020174642,41.50990203
0.020052,18.44884535
0.019806716,1.537403779
0.019132184,-1.537403779

File: connections/Global/FEMA_1997_EERC-RN1.csv
Total story drift angle (rad),Force in the actuator (kN)
0,0
0.005125903,214.8234952
-0.007295993,-297.3384801
0,-4.268016461
0.005163318,216.2461673
-0.007221162,-291.6477915
0.005200733,216.2461673
0.00972799,421.1109574
-0.007221162,-283.1117586
-0.009690575,-364.2040713
0.009129345,385.5441536
0.009840236,419.6882853
-0.009690575,-361.358727
-0.006809593,-239.0089218
0.001571445,109.5457558
0.006809593,311.5652016
0.008755191,389.8121701
0.009877652,425.3789739
-0.002843566,-125.1951495
-0.007408239,-311.5652016
-0.008830022,-344.2866612
-0.009840236,-367.0494156
0.003816365,202.0194458
0.008006884,372.7401042
0.010551128,446.7190562
0.011299435,463.791122
0.012421895,487.9765487
0.013282448,505.0486145
0.015190631,513.5846474
0.016537584,524.9660246
0.017847121,527.811369
0.018558012,532.0793854
0.019156658,533.5020576
0.019717888,527.811369
0.019792719,513.5846474
0.018857335,470.9044828
0.014666816,294.4931358
0.010738205,129.463166
0.005761964,-66.86559122
0.003142889,-152.2259204
0.001272122,-217.6688395
-0.00056123,-268.885037
-0.002319752,-310.1425295
-0.003928612,-340.0186447
-0.005537471,-372.7401042
-0.00699667,-389.8121701
-0.008904853,-422.5336296
-0.010663374,-438.1830233
-0.012234819,-453.832417
-0.014292663,-473.7498271
-0.016275676,-480.8631879
-0.017847121,-493.6672373
-0.018932166,-502.2032702
-0.019717888,-502.2032702
-0.019830134,-475.1724993
-0.016986568,-371.3174321
-0.01399334,-239.0089218
-0.011149774,-136.5765267
-0.008680361,-32.72145953
-0.006360609,52.63886968
-0.004377596,123.7724774
-0.002394582,192.0607407
-0.000710892,244.6996104
0.001197291,291.6477915
0.002843566,328.6372675
0.005125903,375.5854485
0.007295993,418.2656131
0.009428668,443.8737119
0.01126202,468.0591385
0.012796049,486.5538765
0.013955925,496.5125816
0.015190631,506.4712867
0.016537584,515.0073196
0.017323306,520.6980082
0.018183859,524.9660246
0.018745089,526.3886968
0.019680473,157.916609
0.017360721,89.62834567
0.015228047,24.18542661
0.013469525,-11.38137723

File: connections/Global/FEMA_1997_EERC-RN1A.csv
Total story drift angle (rad),Force in the actuator (kN)
0,0
0.007573897,302.0397383
-0.007410137,-318.5146331
-8.188E-05,-6.864539506
0.007573897,302.0397383
-0.007205437,-303.4126462
-0.007492017,-319.887541
0.007614837,304.7855541
0.009620896,372.0580412
0.008392696,308.9042778
-0.001760419,-120.8158953
-0.006591337,-304.7855541
-0.008147056,-359.7018701
-0.008924916,-392.6516598
-0.009743716,-420.1098178
-0.007492017,-318.5146331
0.00057316,21.96652642
0.006755097,275.9544881
0.008515516,333.61662
0.009579956,370.6851333
0.001883239,30.20397383
-0.002251699,-131.7991585
-0.006263817,-292.429383
-0.007696717,-347.345699
-0.008924916,-392.6516598
-0.009948416,-418.7369099
-0.003398019,-135.9178822
0.006877917,278.700304
0.008924916,352.8373306
0.010439695,389.905844
0.011667895,422.8556336
0.013633014,457.1783311
0.015516253,495.6197523
0.017276672,516.2133709
0.018627692,524.4508183
0.019405551,524.4508183
0.019569311,514.840463
0.019323671,494.2468444
0.012159175,197.6987378
0.007451077,9.610355309
0.002333579,-168.8676719
-0.002251699,-310.2771857
-0.003848358,-350.0915148
-0.005649718,-385.7871202
-0.007819537,-426.9743573
-0.010971915,-462.6699627
-0.013919594,-498.3655681
-0.016744453,-517.5862788
-0.018422992,-528.569542
-0.019610251,-531.3153578
-0.019774011,-514.840463
-0.013387374,-256.7337775
-0.007246377,-9.610355309
-0.003275199,138.663698
-0.00069598,219.6652642
0.001228199,271.8357644
0.005240318,363.8205938
0.007655777,405.0078309
0.010112176,439.3305284
0.011995415,457.1783311
0.013510194,475.0261338
0.015147793,490.1281207
0.016785393,509.3488314
0.017972652,516.2133709
0.018955212,521.7050025
0.019528371,520.3320946
0.014820273,297.9210146
0.009457136,96.10355309
0.003971178,-116.6971716
0.0010235,-216.9194484
-0.001391959,-285.5648435
-0.004257758,-343.2269753
-0.006345697,-374.803857
-0.009006796,-421.4827257
-0.012732334,-468.1615943
-0.015065913,-494.2468444
-0.017727012,-517.5862788
-0.019241792,-523.0779104
-0.019774011,-521.7050025
-0.016621633,-380.2954886
-0.012118235,-196.3258299
-0.009457136,-85.12028988
-0.006386637,28.83106593
-0.003766478,119.4429874
-0.001351019,192.2071062
0.00012282,236.140159
-0.005772537,-6.864539506
-4.094E-05,233.3943432
0.00085974,263.598317
0.002661099,308.9042778
0.004462458,347.345699
0.006714157,391.2787519
0.008965856,421.4827257
0.011422255,454.4325153
0.013755834,481.8906733
0.015434373,490.1281207
0.016867273,491.5010286
0.018095472,495.6197523
0.019241792,496.9926602
0.020265291,496.9926602
0.020838451,494.2468444
0.021370671,480.5177654

File: connections/Global/FEMA_1997_UCB-PN1.csv
Total story drift angle (rad),Force in the actuator (kN)
0.000202535,-25.95644183
0.006987455,617.3561557
-0.004810205,-506.4050906
0.000253169,-38.17123799
0.006936821,617.3561557
-0.004759571,-498.2618932
0.006987455,617.3561557
0.007645693,678.4301365
0.008607734,719.1461237
0.010228014,763.9337096
0.01139259,780.2201044
0.010430549,686.5733339
0.009164705,580.7117672
0.004557036,124.6927108
0.001620279,-139.9612059
0.000101267,-282.4671611
-0.001468378,-408.6867214
-0.00298739,-514.5482881
-0.003696262,-555.2642752
-0.005519077,-657.0542432
-0.00678492,-730.3430201
-0.007797595,-791.4170009
-0.008962171,-832.1329881
-0.009974845,-872.8489753
-0.010784985,-860.6341791
-0.008152031,-600.0518611
-0.002531687,-99.24521876
0.000962041,206.1246851
0.004506402,491.1365954
0.007139356,674.3585378
0.009417874,747.6473147
0.011190055,784.2917032
0.012101462,788.3633019
0.009265973,511.494589
0.004810205,104.3347172
0.001772181,-184.7487919
-0.000253169,-347.6127406
-0.002936756,-559.335874
-0.004557036,-640.7678483
-0.00597478,-714.0566253
-0.008455833,-803.6317971
-0.010734351,-876.920574
-0.008962171,-669.2690394
-0.003139291,-152.1760021
0.00298739,377.1318313
0.006886188,633.6425506
0.009265973,776.1485057
0.010936886,825.0076903
0.012405264,861.6520788
0.014430614,906.4396647
0.016506597,947.1556519
0.017873707,947.1556519
0.018430678,939.0124545
0.017823074,873.866875
0.012253363,364.9170351
0.010228014,161.3370992
0.006886188,-119.6032124
0.003645629,-372.0423329
0.000658239,-555.2642752
-0.001417744,-669.2690394
-0.004000065,-775.130606
-0.005822879,-823.9897907
-0.008810269,-917.6365612
-0.010633084,-962.4241471
-0.013772375,-986.8537394
-0.015645823,-1019.426529
-0.016607864,-1023.498128
-0.016911666,-1011.283332
-0.017063568,-954.2809497
-0.013519206,-636.6962496
-0.010633084,-351.6843393
-0.007898862,-127.7464098
-0.004962106,124.6927108
-0.002075983,332.3442454
0.000556971,519.6377865
0.002784855,633.6425506
0.005316542,706.9313275
0.008101397,816.8644929
0.01017738,869.7952762
0.011088787,882.0100724
0.011544491,865.7236775
0.011949561,857.5804801
0.013316671,275.3418633
0.013671108,145.0507043

File: connections/Global/FEMA_1997_UCB-PN2.csv
Total story drift angle (rad),Force in the actuator (kN)
0.000162215,-16.31947128
0.005569398,522.2230809
-0.005353111,-558.1259177
-0.000108144,-22.84725979
0.005569398,522.2230809
-0.005353111,-548.334235
0.005677542,522.2230809
0.006434547,594.0287545
0.00740784,652.7788512
0.008489276,701.737265
0.009787,757.2234673
0.010760293,789.8624099
0.011301011,799.6540927
0.011138796,770.2790444
0.006921194,323.1255313
0.001676227,-133.8196645
-0.000378503,-319.8616371
-0.002271017,-473.2646671
-0.003785028,-574.445389
-0.005785685,-695.2094765
-0.00740784,-767.0151501
-0.008381133,-802.9179869
-0.009570713,-848.6125065
-0.010598078,-868.195872
-0.011355083,-877.9875548
-0.009570713,-675.6261109
-0.007245625,-434.097936
-0.00502868,-251.3198577
-0.00356874,-101.1807219
-0.000919221,127.291876
0.001568083,326.3894256
0.003298381,463.4729843
0.005190895,571.1814948
0.006596763,652.7788512
0.008218917,744.1678903
0.009570713,799.6540927
0.010435862,822.5013525
0.011301011,812.7096697
0.012274304,130.5557702
0.005082752,-182.7780783
0.002054729,-326.3894256
-0.001676227,-473.2646671
-0.005785685,-688.681688
-0.008489276,-799.6540927
-0.010489934,-868.195872
-0.011409155,-855.140295
-0.006001973,-342.7088969
-0.003676884,-137.0835587
-0.002325088,-68.54177937
-0.00059479,9.791682767
0.001297724,71.80567363
0.003298381,124.0279817
0.00562347,169.7225013
0.007678199,186.0419726
0.009570713,212.1531266
0.01097658,228.4725979
0.012058017,238.2642807
0.009787,146.8752415
0.007732271,65.27788512
0.005136823,-16.31947128
0.003460597,-62.01399086
0.001946586,-107.7085104
0.000270359,-133.8196645
-0.001135508,-166.458607
-0.002919879,-244.7920692
-0.004055387,-323.1255313
-0.004974608,-388.4034164
-0.006326403,-483.0563499
-0.007137481,-541.8064465
-0.007840415,-597.2926488
-0.00859742,-629.9315914

File: connections/Global/FEMA_1997_UCB-PN3.csv
Total story drift angle (rad),Force in the actuator (kN)
0,0
0.006321106,530.2806045
-0.005612706,-567.5317214
0.006266613,533.5674678
-0.005558214,-560.9579949
0.005994152,526.9937413
0.006702552,573.0098268
0.007356459,612.4521858
0.008718766,645.3208183
0.010081074,674.9025876
0.011225412,691.3369038
0.012424242,684.7631773
0.011007443,540.1411943
0.004904306,-58.06791744
0.001689261,-337.4512938
0.000272461,-426.1966016
-0.001089846,-521.5156359
-0.002452153,-593.8266274
-0.004250399,-652.9901659
-0.005612706,-699.0062514
-0.007356459,-751.5960634
-0.009808612,-800.8990122
-0.011061935,-810.759602
-0.011824827,-817.3333285
-0.012042796,-791.0384225
-0.00572169,-199.4030372
-0.001743753,135.8570144
0.000326954,326.495083
0.003215045,494.1251088
0.005122275,582.8704166
0.007301967,661.7551346
0.009699628,727.4923996
0.011225412,760.3610321
0.012151781,773.5084851
0.012260765,750.5004424
0.012260765,714.3449466
0.007519936,270.6184077
0.003433014,-117.231456
5.44923E-05,-363.7461998
-0.002125199,-518.2287726
-0.003487507,-587.2529009
-0.004795322,-643.1295762
-0.006375598,-695.7193882
-0.008391813,-764.7435165
-0.010353535,-800.8990122
-0.012097288,-810.759602
-0.012097288,-797.612149
-0.004631845,-87.6496867
-0.000217969,267.3315444
0.002234184,434.9615702
0.005122275,582.8704166
0.008446305,688.0500406
0.01095295,747.2135791
0.013023657,796.5165279
0.014876395,826.0982971
0.017056087,829.3851604
0.018309409,829.3851604
0.018963317,816.2377074
0.018036948,727.4923996
0.008827751,-100.7971397
0.005830675,-337.4512938
0.003106061,-514.9419094
0.001525784,-583.9660376
0.000980861,-600.4003539
5.44923E-05,-649.7033027
-0.00119883,-695.7193882
-0.002724614,-731.8748839
-0.005176768,-781.1778327
-0.008282828,-833.7676447
-0.010625997,-846.9150977
-0.013296119,-863.349414
-0.016293195,-873.2100037
-0.018254917,-873.2100037
-0.018363902,-853.4888242
-0.01356858,-393.3279691
-0.009645135,-64.64164394
-0.006593567,185.1599632
-0.004359383,342.9293992
-0.002288676,474.4039293
-0.000762892,556.5755105
-0.000326954,550.001784
0,559.8623738
0.001089846,605.8784593
0.002779107,661.7551346
0.004795322,704.4843568
0.006757044,743.9267159
0.009318182,773.5084851
0.012151781,803.0902544
0.015148857,822.8114339
0.016511164,829.3851604
0.017165071,835.9588869
0.019344763,73.40661261
0.019399255,20.81680059
0.018636363,-21.91242167
0.017274056,-44.92046443
0.015693779,-77.78909695
0.013459596,-77.78909695
0.011170919,-94.2234132
0.009100212,-127.0920457
0.006920521,-189.5424475
0.005013291,-307.8695245
0.003051568,-413.0491486
0.001253323,-531.3762256
-0.000108985,-603.6872171
-0.001525784,-659.5638924
-0.003269537,-699.0062514
-0.005558214,-751.5960634
-0.007465444,-791.0384225
-0.009209197,-817.3333285
-0.011388889,-833.7676447
-0.01307815,-840.3413712
-0.015148857,-814.0464652
-0.015802764,-741.7354737
-0.016293195,-699.0062514
-0.016456672,-652.9901659
-0.017056087,-626.6952599
-0.017709994,-603.6872171
-0.018254917,-567.5317214
-0.018363902,-524.8024991
-0.016729133,-393.3279691
-0.01498538,-275.000892
-0.013187134,-146.8132252
-0.011770335,-31.77301143
-0.010625997,7.669347586
-0.008827751,33.9642536
-0.002561138,73.40661261
-0.000599415,79.98033911
0,70.11974936
-0.001035354,30.67739034
-0.002888091,-12.05183192

File: connections/Global/FEMA_1997_UCB-RN3.csv
Total story drift angle (rad),Force in the actuator (kN)
0,0
0.005947136,502.9775522
-0.005947136,-597.9794905
0.006095814,506.5290265
-0.005848017,-601.5309649
0.005947136,506.5290265
0.007285241,609.5217821
0.008425109,669.8968457
0.010011012,744.4778067
0.011249999,772.8896014
0.01204295,787.0954987
0.012142069,779.99255
0.012389866,787.0954987
0.004311674,2.219671457
0.000346916,-338.7218644
-0.001784141,-466.5749403
-0.005352422,-708.0751948
-0.007830396,-821.7223734
-0.009515417,-871.4430141
-0.011051761,-899.8548087
-0.011943831,-906.9577574
-0.012142069,-892.75186
-0.006541849,-374.2366077
-0.002626652,-29.74359752
-0.000247797,176.2419137
0.002230176,346.7126816
0.004361233,495.8746035
0.00743392,662.7938971
0.00926762,737.374858
0.011200439,801.301396
0.012142069,815.5072933
0.012488985,815.5072933
0.006442731,233.065503
-0.003419603,-562.4647472
-0.006839206,-722.2810921
-0.009465858,-835.9282707
-0.01209251,-910.5092317
-0.010952642,-885.6489114
-0.012191629,-899.8548087
-0.006442731,-360.0307103
-0.000842511,130.0727474
0.00282489,407.0877452
0.006194933,609.5217821
0.009564977,758.683704
0.01115088,808.4043447
0.012588104,851.0220366
0.014223567,897.191203
0.016305064,922.0515233
0.017791848,932.7059463
0.0185848,936.2574206
0.0185848,907.8456259
0.014174007,478.1172319
0.006442731,-207.3173141
0.000842511,-562.4647472
-0.000297357,-619.2883365
-0.002973568,-725.8325665
-0.006740087,-839.4797451
-0.009614536,-892.75186
-0.012885461,-921.1636547
-0.017990086,-1006.399039
-0.0185848,-995.7446156
-0.0185848,-946.023975
-0.011646474,-328.0674414
-0.008177312,-36.84654619
-0.005699339,154.9330677
-0.003865638,293.4405666
-0.001982379,421.2936426
-4.95595E-05,502.9775522
0.002131057,602.4188335
0.004906387,698.3086404
0.007879955,762.2351784
0.011002201,815.5072933
0.014074888,882.9853056
0.016998897,946.9118436
0.018832597,950.4633179
0.018683919,918.5000489
0.012439426,321.8523613
0.008127752,-58.15539218
0.004559471,-338.7218644
0.001932819,-526.9500039
-0.000991189,-633.4942339
-0.005748898,-793.3105788
-0.008871144,-857.2371167
-0.014570483,-960.2298723
-0.017098016,-981.5387183
-0.018634359,-988.641667
-0.017742289,-864.3400654
-0.009812774,-154.0451991
-0.00555066,165.5874907
-0.00188326,414.1906939
0.001139868,574.0070388
0.004906387,705.4115891
0.009515417,808.4043447
0.01481828,882.9853056
0.01853524,929.1544719
0.02131057,975.3236382
0.023937222,985.9780612
0.025225768,985.9780612
0.025126649,957.5662666
0.024333698,875.882357
0.02131057,588.2129361
0.017098016,211.756657
0.013827091,-72.3612895
0.011349118,-278.3468007
0.008623347,-445.2660943
0.005699339,-583.7735932
0.002527533,-686.7663488
0.000743392,-725.8325665
-0.001238987,-768.4502584
-0.00560022,-857.2371167
-0.011696034,-942.4725007
-0.01853524,-1017.053462
-0.02136013,-1024.15641
-0.024482376,-1031.259359
-0.025176209,-1020.604936
-0.024829292,-949.5754493
-0.019377751,-448.8175686
-0.014372245,-58.15539218
-0.012241188,105.2124271
-0.009961453,272.1317206
-0.007186123,435.4995399
-0.003865638,549.1467185
-0.00089207,634.3821024
0.0018337,723.1689607
0.004856828,772.8896014
0.010407488,847.4705623
0.011349118,712.5145377
0.01209251,574.0070388
0.012290748,449.7054372
0.012290748,357.3671046
0.008970263,137.175696
0.003964757,-136.2878275
-0.001685022,-377.788082
-0.006442731,-601.5309649
-0.010308369,-743.5899381
-0.014917399,-832.3767964
-0.018485681,-921.1636547
-0.021756606,-960.2298723
-0.024432817,-981.5387183
-0.025275328,-981.5387183
-0.016850218,-253.4864804
-0.014174007,-54.60391784
-0.011894272,76.80063242
-0.009069382,186.8963367
-0.006789647,272.1317206
-0.004757709,328.9553099
-0.003122246,364.4700533
-0.001387665,389.3303736
-0.000247797,424.8451169
-0.001288546,314.7494126
-0.005352422,83.90358108
-0.008425109,-104.3245585
-0.011200439,-217.9717371
-0.013133258,-296.1041724
-0.015066078,-395.5454537
-0.017098016,-530.5014782
-0.018783038,-640.5971825
-0.020517619,-743.5899381
-0.0222522,-853.6856424
-0.023986781,-946.023975
-0.025572684,-995.7446156
-0.026960349,-1017.053462
-0.028694931,-1027.707885
-0.032164093,-455.9205173
-0.03062775,-345.824813
-0.028100217,-186.0084681
-0.026514314,-83.0157125
-0.024531936,-8.434751537
-0.023144271,-1.331802874
