Repository: RESSLab-Team/resslab-hub-data

# Resslab Hub Data

This repository contains the DB underlying [RESSLAB Hub](https://resslab-hub.epfl.ch/). See [RESSLAB Hub's repository](https://github.com/RESSLab-Team/resslab-hub).

The `main` branch is the only source of data. When a pull request is merged into `main`, two things happen:

- `upload.yml` sends the CSV files that changed to each hub listed in the `UPLOAD_TARGETS` repository variable (see the comment at the top of the file). The data is online a few minutes after the merge.
- `build-data-image.yml` packs all the data into an image. Each night, every hub uploads the full data again from that image (the `resslab-hub-upload-data` CronJob). This removes deleted files and fixes a failed upload.

## Data documentation

### Per-database guides

Each database folder has a `README.md` explaining what the database contains, how the specimen identifier is built, which measured-response files are expected (folder, exact column headers, units) and how to submit data. Read the one for your database before preparing a contribution:

| Database | Folder | Guide |
| --- | --- | --- |
| Braces | `braces/` | [braces/README.md](braces/README.md) |
| Columns | `columns/` | [columns/README.md](columns/README.md) |
| Connections | `connections/` | [connections/README.md](connections/README.md) |
| HSS columns | `hss_columns/` | [hss_columns/README.md](hss_columns/README.md) |
| EBF links | `eccentric_braced_frames/` | [eccentric_braced_frames/README.md](eccentric_braced_frames/README.md) |

# Beam-to-column connections database

Cyclic tests on steel beam-to-column moment connections (bare and composite, pre- and post-Northridge), with the beam, column, panel zone, slab and weld details, the code-based panel zone demand and resistance checks, and the measured hysteretic responses.

## Contents

| Path | Contents |
| --- | --- |
| `connections.csv` | Main table, one row per connection test. |
| `connections_data_dictionary.csv` | Data dictionary: name, description, symbol, unit, type, example and nullability of every column of the main table. It is the single reference for what each column expects, so it is not repeated here. |
| `Global/`, `Global_west/` | Story shear force versus story drift, one CSV per test. |
| `Panel_zone/` | Panel zone shear force versus shear distortion, one CSV per test. |
| `Beam_moment_rotation/`, `Beam_moment_rotation_west/` | Beam moment versus chord rotation, one CSV per test. |
| `component/` | Reference tables of standard sections (`aisc.csv`, `european.csv`, `japanese.csv`) used by the hub's tools. Not part of a data contribution. |

## Specimen identifier

The `id` column is the join key between the main table and the response files:

```text
{Experimental_program}_{date}_{specimen_designation}
```

- One investigator: `Engelhardt_2000_DBBW`
- Two investigators: `Chi_and_Uang_2002_DC2`
- Three or more: `Engelhardt_et_al_2000_DBBWWPZ`

`date` is the year of publication.

## Measured responses

Each test comes with one or more of the following. For interior subassemblies the east beam (or the average of both beams, when that is what was reported) goes in the main folder and the west beam in the `_west` folder; for exterior subassemblies and beam tests there is only one beam and the `_west` folders are not used.

| Folder | Response | Columns (exact header) | Units |
| --- | --- | --- | --- |
| `Global/` | Force in the actuator versus total story drift angle. For all but interior beam-loaded subassemblies there is a single lateral actuator and the drift is measured at its location. | `Total story drift angle (rad)`, `Force in the actuator (kN)` | rad, kN |
| `Global_west/` | Same, west beam of an interior beam-loaded subassembly. | `Total story drift angle (rad)`, `Force in the actuator (kN)` | rad, kN |
| `Panel_zone/` | Panel zone shear force versus shear distortion. | `panel zone shear distortion (rad)`, `panel zone shear force (kN)` | rad, kN |
| `Beam_moment_rotation/` | Beam moment at the column face versus beam chord rotation. | `Chord Rotation [rads]`, `Moment [kN-mm]` | rad, kN-mm |
| `Beam_moment_rotation_west/` | Same, west beam of an interior subassembly. | `Chord Rotation [rads]`, `Moment [kN-mm]` | rad, kN-mm |

- One file per test and per response, named `{id}.csv`, for example `Panel_zone/Chi_and_Uang_2002_DC2.csv`. A file whose stem does not match an `id` in `connections.csv` is rejected by the validator.
- Headers must match the table above character for character (case and brackets included).
- Numeric values only, decimal point.

## Submitting data

Either use the submission form at <https://resslab-hub.epfl.ch/contribute/new> (pick "Connections", start from the template CSV, attach the response files named after their `id`, and submit: the form runs the checks and opens a pull request on this repository for you), or open the pull request yourself following the [repository README](../README.md).

File: connections/connections.csv (part 1 of 4)
id,experimental_program,date,specimen_designation,northridge,specimen_type,comments,loading_protocol,slab,connection_type,t_pl,rbs_cut,s_h,d_h,section_b,d_b,d_bg,t_bw,b_bf,t_bf,r_b,a_b,i_xb,z_xb,z_xb_bfp,r_yb,b_bf_rbs,d_gb_rbs,a_b_rbs,i_xb_rbs,z_xb_rbs,d_bm,d_bgm,t_bwm,b_bfm,t_bfm,z_xbm,steel_b,f_yb,f_ybw,f_ybf,f_yb_mill,f_yb_avg,l_b,l_fc,l_o,lo_db,section_c,d_c,t_cw,b_cf,c_c,t_cf,r_c,a_c,i_xc,d_cm,t_wcm,c_cm,b_fcm,t_fcm,steel_c,f_yc,f_ydp,f_ycw,f_ycf,f_yc_mill,f_yc_avg,h_c,backing_bar,electrode,d_electrode,cvn_0f,cvn_minus20f,cvn_70f,access_hole_geometry,w,w_l,w_r,h_t,a_s,f_sk,f_sm,h_co,slab_con_type,f_ck,f_cm,cur_days,f_c_compr_calc,d,h_sc,n_studs,n_diss,n_r,f_u_sc,h_p,b_o,deck_ribs_orientation,section_shape_c,d_pz,tw_pz,bf_pz,tf_pz,dz,zw,dz_plug,wz_plug,wd,n_dp,t_dp,t_dp_tot,t_p,t_cp,d_cp,db_plus,db_minus,a_vc,fy_pz_m,p_cm,n_pm,v_pz_el_m_europe,r_n_el_m_aisc,r_n_pl_m_aisc,v_pz_m_aij,fy_pz_n,p_cn,n_pn,v_pz_el_n_europe,r_n_el_n_aisc,r_n_pl_n_aisc,v_pz_n_aij,m_cf_minus_n,m_cf_plus_n,m_cf_minus_m,m_cf_plus_m,v_bf_plus_n,v_bf_minus_n,v_col_n,r_u_n,r_u_m,ru_rn_el_n,ru_rn_pl_n,aisc_pz_violation_n,ru_rn_el_m,ru_rn_pl_m,aisc_pz_violation_m,g_max,g_y,g_max_g_y,reference,link,latitude,longitude
Chi_and_Uang_2002_DC2,Chi and Uang,2002,DC2,Post,Exterior - Beam Loaded - Subassembly,NA,Ramped Symmetric Cyclic AISC,NO,RBS,NA,0.25,NA,NA,W36x150,911.86,455.93,15.875,304.8,23.876,20.066,28516.072,3762732087,9520884.184,NA,62.89915923,228.6,455.93,24877.3696,3045438700,7905329.428,NR,NR,NR,NR,NR,NR,ASTM A992 Gr. 50,344.7379543,358.5274725,399.896027,NA,379.8241715,3581.4,3224.53,3224.53,3.536211699,W27x194,713.74,19.05,355.6,600.075,34.036,29.972,36903.152,3271579005,NR,NR,NR,NR,NR,ASTM A992 Gr. 50,344.7379543,NA,434.3698225,427.4750634,NR,429.7980921,3810,No,E70T-6,NR,NR,NR,NR,AISC-360-16,NA,NA,NA,NA,NA,NA,NA,NA,NA,NA,NA,NA,NA,NA,NA,NA,NA,NA,NA,NA,NA,NA,H,713.74,19.05,355.6,34.036,864.108,645.668,NA,NA,0,0,0,0,19.05,25.4,645.668,887.984,0,15385.38858,429.7980921,0,0,3674.070369,3543.609948,3891.221266,3409.840263,344.7379543,0,0,2915.928865,2812.388848,3092.720555,2706.222431,0,4332.517381,NA,4339.514336,4879.048925,0,1262.995332,3616.053593,3621.89347,1.285758758,1.16921446,yes,1.022091461,0.930785792,no,0.012177177,0.003260185,3.735118506,"Chi, B., and Uang, C.-M. (2002). “Cyclic response and design recommendations of reduced beam section moment connections with deep columns.” Journal of Structural Engineering, 128(4), 464–473. https://doi.org/10.1061/(ASCE)0733-9445(2002)128:4(464).",https://doi.org/10.1061/(ASCE)0733-9445(2002)128:4(464),32.88006,-117.234014
Ciutina_and_Dubina_2008_CP-R-M,Ciutina and Dubina,2008,CP-R-M,Post,Interior - Column Loaded - Subassembly,NA,Monotonic,NO,WUF-W,NA,NA,NA,NA,IPE 360,359.9999996,179.9999998,7.999984,170.0022,12.7,17.999964,7269.98546,162699869.5,1018996.801,NA,37.9,NA,NA,NA,NA,NA,NR,NR,NR,NR,NR,NR,S355,355,NR,NR,NR,NA,3209.999997,2909.999997,1454.999999,4.041666667,HEB 300,299.9999997,10.99999999,299.9999997,207.9999998,18.99999998,26.99999997,14909.99997,251699999,NR,NR,NR,NR,NR,S235,235,NA,301.8,260.5,NR,268.8340288,2500,No,NR,NR,NR,NR,NR,NR,NA,NA,NA,NA,NA,NA,NA,NA,NA,NA,NA,NA,NA,NA,NA,NA,NA,NA,NA,NA,NA,NA,H,299.9999997,10.99999999,299.9999997,18.99999998,334.5999996,261.9999997,NA,NA,0,0,0,0,10.99999999,17.018,261.9999997,347.2999996,347.2999996,4744.99999,268.8340288,0,0,824.1348758,597.5639988,738.6247485,575.0062259,235,0,0,641.7219875,465.2999991,592.5524988,447.7351328,557.0855509,557.0855509,NA,NA,1604.047082,1604.047082,491.6136408,2716.480523,NA,5.838127076,4.584371053,yes,NA,NA,NA,0.1424,0.002265175,62.86488989,"Ciutina, A. L., and Dubina, D. (2008). “Column web stiffening of steel beam-to-column joints subjected to seismic actions.” Journal of Structural Engineering, 134(3), 505–510. https://doi.org/10.1061/(ASCE)0733-9445(2008)134:3(505).",https://doi.org/10.1061/(ASCE)0733-9445(2008)134:3(505),45.7421,21.2491
Ciutina_and_Dubina_2008_CP-IIPL-M,Ciutina and Dubina,2008,CP-IIPL-M,Post,Interior - Column Loaded - Subassembly,NA,Monotonic,NO,WUF-W,NA,NA,NA,NA,IPE 360,359.9999996,179.9999998,7.999984,170.0022,12.7,17.999964,7269.98546,162699869.5,1018996.801,NA,37.9,NA,NA,NA,NA,NA,NR,NR,NR,NR,NR,NR,S355,355,NR,NR,NR,NA,3209.999997,2909.999997,1454.999999,4.041666667,HEB 300,299.9999997,10.99999999,299.9999997,207.9999998,18.99999998,26.99999997,14909.99997,251699999,NR,NR,NR,NR,NR,S235,235,276.08,301.8,260.5,NR,268.8340288,2500,No,NR,NR,NR,NR,NR,NR,NA,NA,NA,NA,NA,NA,NA,NA,NA,NA,NA,NA,NA,NA,NA,NA,NA,NA,NA,NA,NA,NA,H,299.9999997,10.99999999,299.9999997,18.99999998,334.5999996,261.9999997,NR,NR,220,2,10,20,30.99999999,17.018,261.9999997,347.2999996,347.2999996,4744.99999,268.8340288,0,0,1169.138612,1684.043998,1825.104747,1620.472092,235,0,0,910.3630677,1311.299998,1438.552498,1261.799012,557.0855509,557.0855509,NA,NA,1604.047082,1604.047082,491.6136408,2716.480523,NA,2.071593477,1.888342988,yes,NA,NA,NA,0.1365,0.002265175,60.26023504,"Ciutina, A. L., and Dubina, D. (2008). “Column web stiffening of steel beam-to-column joints subjected to seismic actions.” Journal of Structural Engineering, 134(3), 505–510. https://doi.org/10.1061/(ASCE)0733-9445(2008)134:3(505).",https://doi.org/10.1061/(ASCE)0733-9445(2008)134:3(505),45.7421,21.2491
Engelhardt_et_al_2000_DBBW,Engelhardt et al.,2000,DBBW,Post,Interior - Column Loaded - Subassembly,NA,Ramped Symmetric Cyclic AISC,NO,RBS,NA,0.5,571.5,NA,W36x150,911.86,455.93,15.875,304.8,23.876,20.066,28516.072,3762732087,9520884.184,NA,62.89915923,152.4,455.93,21238.6672,2328145313,6289774.672,NR,NR,NR,NR,NR,NR,ASTM A572 Gr. 50,344.7379543,409.5486898,374.3854184,365.4222316,391.4464956,7620,7155.18,3577.59,3.923398329,W14x398,464.82,44.958,421.64,254,72.39,29.972,75483.72,2497388554,NR,NR,NR,NR,NR,ASTM A572 Gr. 50,344.7379543,NA,351.6327134,330.9484362,361.2853761,334.8938079,3708.4,No,E70T-6,1.8288,NR,NR,NR,AISC-360-16,NA,NA,NA,NA,NA,NA,NA,NA,NA,NA,NA,NA,NA,NA,NA,NA,NA,NA,NA,NA,NA,NA,H,464.82,44.958,421.64,72.39,864.108,320.04,NA,NA,0,0,0,0,44.958,25.4,320.04,887.984,887.984,22032.53658,334.8938079,0,0,4504.002926,4408.920945,5852.377214,4242.486157,344.7379543,0,0,4415.689143,4322.471515,5826.071795,4159.300154,3264.399496,3264.399496,NA,3369.720859,3676.191796,3676.191796,1874.913055,5477.470537,5654.193595,1.267208013,0.9401653,no,1.28244386,0.966136219,no,0.011094927,0.002639197,4.203901831,"Engelhardt, M. D., Venti, M. J., Fry, G. T., Jones, S. L., and Holliday, S. D. (2000). Behavior and design of radius cut reduced beam section connections. Report No. SAC/BD-00/17, SAC Joint Venture, Sacramento, CA, USA.",https://store.atcouncil.org/index.php?dispatch=products.view&product_id=132,30.284918,-97.734057
Engelhardt_et_al_2000_DBBWWPZ,Engelhardt et al.,2000,DBBWWPZ,Post,Interior - Column Loaded - Subassembly,NA,Ramped Symmetric Cyclic AISC,NO,RBS,NA,0.4,571.5,NA,W36x150,911.86,455.93,15.875,304.8,23.876,20.066,28516.072,3762732087,9520884.184,NA,62.89915923,182.88,455.93,22694.14816,2615062668,6935996.574,NR,NR,NR,NR,NR,NR,ASTM A572 Gr. 50,344.7379543,409.5486898,374.3854184,365.4222316,391.4464956,7620,7194.55,3597.275,3.944986072,W14x283,425.45,32.766,409.575,254,52.578,29.972,53741.828,1598328674,NR,NR,NR,NR,NR,ASTM A572 Gr. 50,344.7379543,NA,351.6327134,330.9484362,361.2853761,335.001089,3708.4,No,E70T-6,1.8288,NR,NR,NR,AISC-360-16,NA,NA,NA,NA,NA,NA,NA,NA,NA,NA,NA,NA,NA,NA,NA,NA,NA,NA,NA,NA,NA,NA,H,425.45,32.766,409.575,52.578,864.108,320.294,NA,NA,0,0,0,0,32.766,25.4,320.294,887.984,887.984,15547.06568,335.001089,0,0,3105.755419,2941.118191,3680.802212,2830.092299,344.7379543,0,0,3044.858254,2883.449207,3653.953396,2774.600293,3596.048206,3596.048206,NA,3712.069758,4049.676803,4049.676803,2054.093765,6045.25984,6240.301839,2.096537656,1.654443608,yes,2.121744668,1.695364619,yes,0.054849352,0.002639197,20.78258823,"Engelhardt, M. D., Venti, M. J., Fry, G. T., Jones, S. L., and Holliday, S. D. (2000). Behavior and design of radius cut reduced beam section connections. Report No. SAC/BD-00/17, SAC Joint Venture, Sacramento, CA, USA.",https://store.atcouncil.org/index.php?dispatch=products.view&product_id=132,30.284918,-97.734057
Engelhardt_et_al_2000_DBWW,Engelhardt et al.,2000,DBWW,Post,Interior - Column Loaded - Subassembly,NA,Ramped Symmetric Cyclic AISC,NO,RBS,NA,0.5,571.5,NA,W36x150,911.86,455.93,15.875,304.8,23.876,20.066,28516.072,3762732087,9520884.184,NA,62.89915923,152.4,455.93,21238.6672,2328145313,6289774.672,NR,NR,NR,NR,NR,NR,ASTM A572 Gr. 50,344.7379543,409.5486898,374.3854184,365.4222316,391.4464956,7620,7155.18,3577.59,3.923398329,W14x398,464.82,44.958,421.64,254,72.39,29.972,75483.72,2497388554,NR,NR,NR,NR,NR,ASTM A572 Gr. 50,344.7379543,NA,351.6327134,330.9484362,361.2853761,334.8938079,3657.6,No,E70T-6,1.8288,NR,NR,NR,AISC-360-16,NA,NA,NA,NA,NA,NA,NA,NA,NA,NA,NA,NA,NA,NA,NA,NA,NA,NA,NA,NA,NA,NA,H,464.82,44.958,421.64,72.39,864.108,320.04,NA,NA,0,0,0,0,44.958,25.4,320.04,887.984,887.984,22032.53658,334.8938079,0,0,4504.002926,4408.920945,5852.377214,4242.486157,344.7379543,0,0,4415.689143,4322.471515,5826.071795,4159.300154,3264.399496,3264.399496,NA,3369.720859,3676.191796,3676.191796,1900.953514,5451.430078,5627.312976,1.261183575,0.935695657,no,1.27634699,0.961543108,no,0.013049257,0.002639197,4.944403613,"Engelhardt, M. D., Venti, M. J., Fry, G. T., Jones, S. L., and Holliday, S. D. (2000). Behavior and design of radius cut reduced beam section connections. Report No. SAC/BD-00/17, SAC Joint Venture, Sacramento, CA, USA.",https://store.atcouncil.org/index.php?dispatch=products.view&product_id=132,30.62037845,-96.33951634
Kosarieh_and_Danesh_2016_SN1,Kosarieh and Danesh,2016,SN1,Post,Exterior - Beam Loaded - Subassembly,NA,Ramped Symmetric Cyclic AISC,NO,WFP,25,NA,399.9992,NA,I-400x180x8x12,399.9999996,199.9999998,7.999999992,179.9999998,11.99999999,12.954,7780.389326,198028073.9,1120831.997,NA,38.73136877,NA,NA,NA,NA,NA,NR,NR,NR,NR,NR,NR,S235,235,287.4,278,NA,281.8585153,2184.999998,2004.999998,2004.999998,5.0125,H-360x240x8x20,359.9999996,7.999999992,239.9999998,304.0919997,14.99999998,12.99999999,10163.66514,238337999,NR,NR,NR,NR,NR,S235,235,NA,287.4,269.9,NR,274.595122,2745,No,AWS D1.1/D1.1M,NR,NR,NR,NR,NR,NA,NA,NA,NA,NA,NA,NA,NA,NA,NA,NA,NA,NA,NA,NA,NA,NA,NA,NA,NA,NA,NA,H,359.9999996,7.999999992,239.9999998,14.99999998,375.9999996,329.9999997,NA,NA,0,0,0,0,7.999999992,20,280,424.9999996,0,3473.665151,274.595122,0,0,558.7471628,496.627199,562.2128989,477.879745,235,0,0,456.8739849,406.0799992,463.1849991,390.7506614,0,398.137309,NA,434.1136975,936.7936692,0,158.0620435,778.7316257,849.099187,1.917680327,1.681253986,yes,1.709731543,1.510280516,yes,0.044657095,0.002157095,20.70241995,"Kosarieh, A. H., and Danesh, F. (2016). “Effects of panel zone yielding on seismic behavior of welded-flange-plate connections.” Bulletin of Earthquake Engineering, 14(10), 2805–2825. https://doi.org/10.1007/s10518-016-9915-6.",https://doi.org/10.1007/s10518-016-9915-6,35.7642577,51.4096345
Kosarieh_and_Danesh_2016_SN2,Kosarieh and Danesh,2016,SN2,Post,Exterior - Beam Loaded - Subassembly,NA,Ramped Symmetric Cyclic AISC,NO,WFP,25,NA,399.9992,NA,H-400x180x8x12,399.9999996,199.9999998,7.999999992,179.9999998,11.99999999,12.954,7780.389326,198028073.9,1120831.997,NA,38.73136877,NA,NA,NA,NA,NA,NR,NR,NR,NR,NR,NR,S235,235,287.4,278,NA,281.8585153,2184.999998,2004.999998,2004.999998,5.0125,H-360x240x8x20,359.9999996,7.999999992,239.9999998,304.0919997,14.99999998,12.99999999,10163.66514,238337999,NR,NR,NR,NR,NR,S235,235,NA,287.4,269.9,NR,274.595122,2745,No,AWS D1.1/D1.1M,NR,NR,NR,NR,NR,NA,NA,NA,NA,NA,NA,NA,NA,NA,NA,NA,NA,NA,NA,NA,NA,NA,NA,NA,NA,NA,NA,H,359.9999996,7.999999992,239.9999998,14.99999998,375.9999996,329.9999997,NA,NA,0,0,0,0,7.999999992,12,280,424.9999996,0,3473.665151,274.595122,0,0,553.6806268,496.627199,562.2128989,477.879745,235,0,0,452.7312014,406.0799992,463.1849991,390.7506614,0,398.137309,NA,434.1136975,936.7936692,0,158.0620435,778.7316257,849.099187,1.917680327,1.681253986,yes,1.709731543,1.510280516,yes,0.043757095,0.002157095,20.28519223,"Kosarieh, A. H., and Danesh, F. (2016). “Effects of panel zone yielding on seismic behavior of welded-flange-plate connections.” Bulletin of Earthquake Engineering, 14(10), 2805–2825. https://doi.org/10.1007/s10518-016-9915-6.",https://doi.org/10.1007/s10518-016-9915-6,35.7642577,51.4096345
Lee_et_al_2002_CR1,Lee et al.,2002,CR1,Post,Interior - Beam Loaded - Subassembly,NA,Ramped Symmetric Cyclic AISC,NO,WUF-W,NA,NA,NA,NA,W24x94,617.22,308.61,13.081,230.378,22.225,29.972,17870.932,1123824849,4162314.256,NA,50.292,NA,NA,NA,NA,NA,NR,NR,NR,NR,NR,NR,ASTM A992 Gr. 50,344.7379543,411.6171175,348.8748098,344.7379543,375.3846232,7112,6686.55,3343.275,5.416666667,W14x283,425.45,32.766,409.575,254,52.578,29.972,53741.828,1598328674,NR,NR,NR,NR,NR,ASTM A992 Gr. 50,344.7379543,NA,360.5959002,349.5642857,372.3169907,351.7257005,4343.4,No,E70T-6,1.984375,NR,NR,NR,AISC-360-16,NA,NA,NA,NA,NA,NA,NA,NA,NA,NA,NA,NA,NA,NA,NA,NA,NA,NA,NA,NA,NA,NA,H,425.45,32.766,409.575,52.578,572.77,320.294,NA,NA,0,0,0,0,32.766,0,0,594.995,594.995,15547.06568,351.7257005,0,0,2913.071203,3016.08787,4170.341195,2902.231906,344.7379543,0,0,2784.96291,2883.449207,4021.766095,2774.600293,2209.757861,2209.757861,NA,2187.456276,3713.909967,3713.909967,1082.267228,6345.552707,6281.511355,2.200681286,1.577802527,yes,2.082668551,1.506234397,yes,0.03,0.002706471,11.08454511,"Lee, D., Cotton, S. C., Dexter, R. J., Hajjar, J. F., Ye, Y., and Ojard, S. D. (2002). Column Stiffener Detailing and Panel Zone Behavior of Steel Moment Frame Connections, Department of Civil Engineering, Institute of Technology University of Minnesota, Minneapolis, Minnesota, USA ",https://www.aisc.org/technical-resources/research/researchlibrary/column-stiffener-detailing-and-panel-zone-behavior-of-steel-moment-frame-connections/,44.97612,-93.231129
Lee_et_al_2002_CR2,Lee et al.,2002,CR2,Post,Interior - Beam Loaded - Subassembly,NA,Ramped Symmetric Cyclic AISC,NO,WUF-W,NA,NA,NA,NA,W24x94,617.22,308.61,13.081,230.378,22.225,29.972,17870.932,1123824849,4162314.256,NA,50.292,NA,NA,NA,NA,NA,NR,NR,NR,NR,NR,NR,ASTM A992 Gr. 50,344.7379543,411.6171175,348.8748098,344.7379543,375.3846232,7112,6718.3,3359.15,5.442386831,W14x193,393.7,22.606,398.78,254,36.576,29.972,36645.088,998955421.4,NR,NR,NR,NR,NR,ASTM A992 Gr. 50,344.7379543,398.5170752,372.3169907,345.4274302,375.7643702,350.7778277,4343.4,No,E70T-6,2.38125,46.50455569,NR,73.62091469,AISC-360-16,NA,NA,NA,NA,NA,NA,NA,NA,NA,NA,NA,NA,NA,NA,NA,NA,NA,NA,NA,NA,NA,NA,H,393.7,22.606,398.78,36.576,572.77,320.548,NR,NR,317.5,1,15.875,15.875,38.481,0,0,594.995,594.995,10492.88224,350.7778277,0,0,3005.076448,3384.354677,3921.776283,3256.596806,344.7379543,0,0,2782.478193,3133.661738,3670.010647,3015.367413,2209.757861,2209.757861,NA,2187.456276,3713.909967,3713.909967,1077.152543,6350.667391,6286.57442,2.026596335,1.730422062,yes,1.857540069,1.602991595,yes,0.02771,0.002794444,9.916104055,"Lee, D., Cotton, S. C., Dexter, R. J., Hajjar, J. F., Ye, Y., and Ojard, S. D. (2002). Column Stiffener Detailing and Panel Zone Behavior of Steel Moment Frame Connections, Department of Civil Engineering, Institute of Technology University of Minnesota, Minneapolis, Minnesota, USA ",https://www.aisc.org/technical-resources/research/researchlibrary/column-stiffener-detailing-and-panel-zone-behavior-of-steel-moment-frame-connections/,44.97612,-93.231129
Lee_et_al_2002_CR3,Lee et al.,2002,CR3,Post,Interior - Beam Loaded - Subassembly,NA,Ramped Symmetric Cyclic AISC,NO,WUF-W,NA,NA,NA,NA,W24x94,617.22,308.61,13.081,230.378,22.225,29.972,17870.932,1123824849,4162314.256,NA,50.292,NA,NA,NA,NA,NA,NR,NR,NR,NR,NR,NR,ASTM A992 Gr. 50,344.7379543,413.6855452,374.3854184,NA,390.9904664,7112,6725.92,3362.96,5.448559671,W14x176,386.08,21.082,398.78,254,33.274,29.972,33419.288,890735250.8,NR,NR,NR,NR,NR,ASTM A992 Gr. 50,344.7379543,NR,396.4486475,380.5907016,379.2117498,383.8011305,4343.4,No,E70T-6,2.38125,60.06273519,NR,99.38145574,AISC-360-16,NA,NA,NA,NA,NA,NA,NA,NA,NA,NA,NA,NA,NA,NA,NA,NA,NA,NA,NA,NA,NA,NA,H,386.08,21.082,398.78,33.274,572.77,319.532,NR,NR,317.5,2,12.7,25.4,46.482,12.7,317.5,594.995,594.995,9577.335684,383.8011305,0,0,2967.736926,4268.74588,4758.788758,4107.602638,344.7379543,0,0,2580.640805,3711.952939,4155.832358,3571.828381,2209.757861,2209.757861,NA,2278.395269,3713.909967,3713.909967,1075.932204,6351.88773,6549.184058,1.711198346,1.528427324,yes,1.534217365,1.376229203,yes,0.0294,0.002975566,9.880474353,"Lee, D., Cotton, S. C., Dexter, R. J., Hajjar, J. F., Ye, Y., and Ojard, S. D. (2002). Column Stiffener Detailing and Panel Zone Behavior of Steel Moment Frame Connections, Department of Civil Engineering, Institute of Technology University of Minnesota, Minneapolis, Minnesota, USA ",https://www.aisc.org/technical-resources/research/researchlibrary/column-stiffener-detailing-and-panel-zone-behavior-of-steel-moment-frame-connections/,44.97612,-93.231129
Lee_et_al_2002_CR5,Lee et al.,2002,CR5,Post,Interior - Beam Loaded - Subassembly,NA,Ramped Symmetric Cyclic AISC,NO,WUF-W,NA,NA,NA,NA,W24x94,617.22,308.61,13.081,230.378,22.225,29.972,17870.932,1123824849,4162314.256,NA,50.292,NA,NA,NA,NA,NA,NR,NR,NR,NR,NR,NR,ASTM A992 Gr. 50,344.7379543,411.6171175,348.8748098,344.7379543,375.3846232,7112,6736.08,3368.04,5.456790123,W14x145,375.92,17.272,393.7,254,27.686,29.972,27548.332,711755737.8,NR,NR,NR,NR,NR,ASTM A992 Gr. 50,344.7379543,398.5170752,404.7223584,390.2433643,396.4486475,393.1758223,4343.4,No,E70T-6,2.38125,44.74199235,NR,72.80742392,AISC-360-16,NA,NA,NA,NA,NA,NA,NA,NA,NA,NA,NA,NA,NA,NA,NA,NA,NA,NA,NA,NA,NA,NA,H,375.92,17.272,393.7,27.686,572.77,320.548,NR,NR,320.675,2,15.875,31.75,49.022,0,0,594.995,594.995,7886.177776,393.1758223,0,0,2729.039466,4475.019222,4818.461603,4306.089254,344.7379543,0,0,2324.565133,3811.771058,4115.165387,3667.878411,2209.757861,2209.757861,NA,2187.456276,3713.909967,3713.909967,1074.30938,6353.510554,6289.388889,1.666813263,1.543925932,yes,1.405443994,1.305269069,yes,0.0214,0.003037664,7.044886191,"Lee, D., Cotton, S. C., Dexter, R. J., Hajjar, J. F., Ye, Y., and Ojard, S. D. (2002). Column Stiffener Detailing and Panel Zone Behavior of Steel Moment Frame Connections, Department of Civil Engineering, Institute of Technology University of Minnesota, Minneapolis, Minnesota, USA ",https://www.aisc.org/technical-resources/research/researchlibrary/column-stiffener-detailing-and-panel-zone-behavior-of-steel-moment-frame-connections/,44.97612,-93.231129
Lee_et_al_2005_DB700-MW,Lee et al.,2005,DB700-MW,Post,Exterior - Beam Loaded - Subassembly,NA,Ramped Symmetric Cyclic AISC,NO,RBS,NA,0.37,437.388,NA,H-700x300x13x24,699.9999993,349.9999996,12.99999999,299.9999997,23.99999998,12.954,24685.55732,1945408669,6248787.981,NA,66.16092215,188.9999998,349.9999996,19357.55733,1336716640,4447923.986,NR,NR,NR,NR,NR,NR,SS400,234.421809,364,304,NA,326.2311593,4024,3810,3810,5.442857148,H-428x407x20x35,427.9999996,19.99999998,406.9999996,332.0919996,34.99999996,12.954,35659.01839,1179442539,NR,NR,NR,NR,NR,SM490,324.0536771,NA,358,343.9,NR,346.7318654,3505.2,No,NR,NR,NR,27.116359,NR,AISC-360-16,NA,NA,NA,NA,NA,NA,NA,NA,NA,NA,NA,NA,NA,NA,NA,NA,NA,NA,NA,NA,NA,NA,H,427.9999996,19.99999998,406.9999996,34.99999996,651.9999993,357.9999996,NA,NA,0,0,0,0,19.99999998,23.876,357.9999996,675.9999993,0,8775.798445,346.7318654,0,0,1818.552598,1838.687996,2279.58499,1769.278349,324.0536771,0,0,1646.113565,1664.339682,2079.792698,1601.511606,0,1619.63317,NA,2049.044564,2395.907059,0,488.0191406,1907.887918,2413.723947,1.146333251,0.917345233,no,1.312742538,1.058843586,yes,0.014686987,0.002686987,5.465968184,"Lee, C. H., Jeon, S. W., Kim, J. H., and Uang, C. M. (2005). “Effects of panel zone strength and beam web connection method on seismic performance of reduced beam section steel moment connections.” Journal of Structural Engineering, 131(12), 1854–1865. https://doi.org/10.1061/(ASCE)0733-9445(2005)131:12(1854).",https://doi.org/10.1061/(ASCE)0733-9445(2005)131:12(1854),37.63209182,127.0762229
Lee_et_al_2005_DB600-MW1,Lee et al.,2005,DB600-MW1,Post,Exterior - Beam Loaded - Subassembly,NA,Ramped Symmetric Cyclic AISC,NO,RBS,NA,0.4,405.13,NA,H-600x200x11x17,599.9999994,299.9999997,10.99999999,199.9999998,16.99999998,12.954,13933.92025,744031675.5,2863178.991,NA,40.35892887,119.9999999,299.9999997,11213.92025,512907156.4,2070298.994,NR,NR,NR,NR,NR,NR,SS400,234.421809,343,326,NA,334.1254414,4010,3810,3810,6.350000006,H-400x400x13x21,399.9999996,12.99999999,399.9999996,332.0919996,20.99999998,12.954,21644.37442,653615868.7,NR,NR,NR,NR,NR,SM490,324.0536771,NA,374,358,NR,361.4708679,3505.2,No,NR,NR,NR,27.116359,NR,AISC-360-16,NA,NA,NA,NA,NA,NA,NA,NA,NA,NA,NA,NA,NA,NA,NA,NA,NA,NA,NA,NA,NA,NA,H,399.9999996,12.99999999,399.9999996,20.99999998,565.9999994,357.9999996,NA,NA,0,0,0,0,12.99999999,17.018,357.9999996,582.9999994,0,5661.442451,361.4708679,0,0,1190.06002,1166.879998,1356.333597,1122.830801,324.0536771,0,0,1031.131886,1011.04747,1182.536676,972.880882,0,746.7207553,NA,967.5581385,1280.824625,0,224.2150791,1056.609545,1369.094347,1.045064229,0.893511015,no,1.173294897,1.009408268,yes,0.010807076,0.002807076,3.849940481,"Lee, C. H., Jeon, S. W., Kim, J. H., and Uang, C. M. (2005). “Effects of panel zone strength and beam web connection method on seismic performance of reduced beam section steel moment connections.” Journal of Structural Engineering, 131(12), 1854–1865. https://doi.org/10.1061/(ASCE)0733-9445(2005)131:12(1854).",https://doi.org/10.1061/(ASCE)0733-9445(2005)131:12(1854),37.63209182,127.0762229
Lee_et_al_2005_DB600-MW2,Lee et al.,2005,DB600-MW2,Post,Exterior - Beam Loaded - Subassembly,NA,Ramped Symmetric Cyclic AISC,NO,RBS,NA,0.4,344.932,NA,H-600x200x11x17,599.9999994,299.9999997,10.99999999,199.9999998,16.99999998,12.954,13933.92025,744031675.5,2863178.991,NA,40.35892887,119.9999999,299.9999997,11213.92025,512907156.4,2070298.994,NR,NR,NR,NR,NR,NR,SS400,234.421809,343,326,NA,334.1254414,4010,3810,3810,6.350000006,H-400x400x13x21,399.9999996,12.99999999,399.9999996,332.0919996,20.99999998,12.954,21644.37442,653615868.7,NR,NR,NR,NR,NR,SM490,324.0536771,NA,374,358,NR,361.4708679,3505.2,No,NR,NR,NR,27.116359,NR,AISC-360-16,NA,NA,NA,NA,NA,NA,NA,NA,NA,NA,NA,NA,NA,NA,NA,NA,NA,NA,NA,NA,NA,NA,H,399.9999996,12.99999999,399.9999996,20.99999998,565.9999994,357.9999996,NA,NA,0,0,0,0,12.99999999,17.018,357.9999996,582.9999994,0,5661.442451,361.4708679,0,0,1190.06002,1166.879998,1356.333597,1122.830801,324.0536771,0,0,1031.131886,1011.04747,1182.536676,972.880882,0,733.7481106,NA,950.7489258,1258.57309,0,220.319831,1038.253259,1345.309318,1.026908517,0.877988209,no,1.152911457,0.991872,no,0.011807076,0.002807076,4.206183041,"Lee, C. H., Jeon, S. W., Kim, J. H., and Uang, C. M. (2005). “Effects of panel zone strength and beam web connection method on seismic performance of reduced beam section steel moment connections.” Journal of Structural Engineering, 131(12), 1854–1865. https://doi.org/10.1061/(ASCE)0733-9445(2005)131:12(1854).",https://doi.org/10.1061/(ASCE)0733-9445(2005)131:12(1854),37.63209182,127.0762229
Rahiminia_and_Namba_2013_HI06F,Rahiminia and Namba,2013,HI06F,Post,Interior - Beam Loaded - Subassembly,NA,Symmetric Cyclic,NO,WUF-W,NA,NA,NA,NA,H-400x200x8x13,399.9992,199.9996,8.001,199.9996,12.954,12.954,8335.4672,234998019.4,1309981.896,NA,45.593,NA,NA,NA,NA,NA,NR,NR,NR,NR,NR,NR,SM490A,355,417,366,NA,384.673274,3999.999996,3699.999996,1849.999998,4.625009245,H-300x300x10x15,299.9999997,9.99999999,299.9999997,243.9999998,14.99999998,12.99999999,11849.99998,199327499.2,NR,NR,NR,NR,NR,SM490A,355,376,417,366,NR,377.7692308,2000,Yes,NR,NR,NR,NR,NR,AIJ,NA,NA,NA,NA,NA,NA,NA,NA,NA,NA,NA,NA,NA,NA,NA,NA,NA,NA,NA,NA,NA,NA,H,299.9999997,9.99999999,299.9999997,14.99999998,374.0912,269.9999997,NR,NR,269.9999997,1,9,9,18.99999999,12.954,270.002,387.0452,387.0452,3389.999993,377.7692308,0,0,1321.844312,1426.139998,1537.31272,1372.303853,355,0,0,1125.311105,1214.099998,1321.931463,1168.268268,716.1671026,716.1671026,NA,705.4810348,1850.344876,1850.344876,774.2347055,2926.455047,2882.788845,2.410390455,2.213772141,yes,2.021392605,1.875213031,yes,0.060689622,0.003129815,19.3908024,"Rahiminia, F., and Namba, H. (2013). “Joint panel in steel moment connections, part 1: experimental tests results.” Journal of Constructional Steel Research, 89, 272–283. https://doi.org/10.1016/j.jcsr.2013.07.002.",https://doi.org/10.1016/j.jcsr.2013.07.002,34.72349711,135.2341657
Rahiminia_and_Namba_2013_HI08F,Rahiminia and Namba,2013,HI08F,Post,Interior - Beam Loaded - Subassembly,NA,Symmetric Cyclic,NO,WUF-W,NA,NA,NA,NA,H-400x200x8x13,399.9992,199.9996,8.001,199.9996,12.954,12.954,8335.4672,234998019.4,1309981.896,NA,45.593,NA,NA,NA,NA,NA,NR,NR,NR,NR,NR,NR,SM490A,355,417,366,NA,384.673274,3999.999996,3699.999996,1849.999998,4.625009245,H-300x300x10x15,299.9999997,9.99999999,299.9999997,243.9999998,14.99999998,12.99999999,11849.99998,199327499.2,NR,NR,NR,NR,NR,SM490A,355,364,417,366,NR,377.7692308,2000,Yes,NR,NR,NR,NR,NR,AIJ,NA,NA,NA,NA,NA,NA,NA,NA,NA,NA,NA,NA,NA,NA,NA,NA,NA,NA,NA,NA,NA,NA,H,299.9999997,9.99999999,299.9999997,14.99999998,374.0912,269.9999997,NR,NR,269.9999997,1,16,16,25.99999999,12.954,270.002,387.0452,387.0452,3389.999993,377.7692308,0,0,1380.347792,1951.559997,2062.732719,1877.889483,355,0,0,1175.116226,1661.399998,1769.231463,1598.682893,716.1671026,716.1671026,NA,705.4810348,1850.344876,1850.344876,774.2347055,2926.455047,2882.788845,1.761439178,1.654082639,yes,1.477171519,1.397558112,yes,0.052736523,0.003129815,16.84972588,"Rahiminia, F., and Namba, H. (2013). “Joint panel in steel moment connections, part 1: experimental tests results.” Journal of Constructional Steel Research, 89, 272–283. https://doi.org/10.1016/j.jcsr.2013.07.002.",https://doi.org/10.1016/j.jcsr.2013.07.002,34.72349711,135.2341657
Rahiminia_and_Namba_2013_HI10F,Rahiminia and Namba,2013,HI10F,Post,Interior - Beam Loaded - Subassembly,NA,Symmetric Cyclic,NO,WUF-W,NA,NA,NA,NA,H-400x200x8x13,399.9992,199.9996,8.001,199.9996,12.954,12.954,8335.4672,234998019.4,1309981.896,NA,45.593,NA,NA,NA,NA,NA,NR,NR,NR,NR,NR,NR,SM490A,355,417,366,NA,384.673274,3999.999996,3699.999996,1849.999998,4.625009245,H-300x300x10x15,299.9999997,9.99999999,299.9999997,243.9999998,14.99999998,12.99999999,11849.99998,199327499.2,NR,NR,NR,NR,NR,SM490A,355,376.5,417,366,NR,377.7692308,2000,Yes,NR,NR,NR,NR,NR,AIJ,NA,NA,NA,NA,NA,NA,NA,NA,NA,NA,NA,NA,NA,NA,NA,NA,NA,NA,NA,NA,NA,NA,H,299.9999997,9.99999999,299.9999997,14.99999998,374.0912,269.9999997,NR,NR,269.9999997,2,10.5,21,30.99999999,12.954,270.002,387.0452,387.0452,3389.999993,377.7692308,0,0,1380.347792,2326.859997,2438.032719,2239.022076,355,0,0,1175.116226,1980.899997,2088.731463,1906.121911,716.1671026,716.1671026,NA,705.4810348,1850.344876,1850.344876,774.2347055,2926.455047,2882.788845,1.477336085,1.401068112,yes,1.238918048,1.182424183,yes,0.04528963,0.003129815,14.47038629,"Rahiminia, F., and Namba, H. (2013). “Joint panel in steel moment connections, part 1: experimental tests results.” Journal of Constructional Steel Research, 89, 272–283. https://doi.org/10.1016/j.jcsr.2013.07.002.",https://doi.org/10.1016/j.jcsr.2013.07.002,34.72349711,135.2341657
Ricles_et_al_2000_C1,Ricles et al.,2000,C1,Post,Interior - Column Loaded - Subassembly,NA,Ramped Symmetric Cyclic AISC,NO,WUF-W,NA,NA,NA,NA,W36x150,911.86,455.93,15.875,304.8,23.876,20.066,28516.072,3762732087,9520884.184,NA,62.89915923,NA,NA,NA,NA,NA,912.876,456.438,16.002,308.864,23.622,9488110.056,ASTM A572 Gr. 50,344.7379543,433.6803466,390.9328402,393.0012679,411.6737576,8991.6,8526.78,4263.39,4.675487465,W14x398,464.82,44.958,421.64,254,72.39,29.972,75483.72,2497388554,463.55,45.974,250.698,416.052,71.628,ASTM A572 Gr. 50,344.7379543,393.6907439,359.9064243,366.8011834,372.3169907,365.4860595,3962.4,No,E70TG-K2,1.7272,NR,NR,NR,AISC-360-16,NA,NA,NA,NA,NA,NA,NA,NA,NA,NA,NA,NA,NA,NA,NA,NA,NA,NA,NA,NA,NA,NA,H,464.82,44.958,421.64,72.39,864.108,320.04,NR,NR,319.0875,2,19.05,38.1,83.058,0,0,887.984,887.984,22032.53658,365.4860595,0,0,5257.147314,8314.17007,9936.779317,8000.31388,344.7379543,0,0,5035.581719,7985.582968,9489.183248,7684.130793,5054.603611,5054.603611,NA,5487.297435,5692.223746,5692.223746,2690.361905,8694.085588,9438.333294,1.088722717,0.916210106,no,1.135210516,0.949838272,no,0.012960607,0.002701296,4.797921675,"Ricles, J. M., Mao, C., Lu, L.-W., and Fisher, J. W. (2000). Development and evaluation of improved details for ductile welded unreinforced flange connections. Report No. SAC/BD-00/24, SAC Joint Venture, Sacramento, CA, USA.",https://store.atcouncil.org/index.php?dispatch=products.view&product_id=139,40.608028,-75.376194
Ricles_et_al_2000_C2,Ricles et al.,2000,C2,Post,Interior - Column Loaded - Subassembly,NA,Ramped Symmetric Cyclic AISC,NO,WUF-W,NA,NA,NA,NA,W36x150,911.86,455.93,15.875,304.8,23.876,20.066,28516.072,3762732087,9520884.184,NA,62.89915923,NA,NA,NA,NA,NA,912.876,456.438,16.002,308.864,23.622,9488110.056,ASTM A572 Gr. 50,344.7379543,433.6803466,390.9328402,393.0012679,411.6737576,8991.6,8526.78,4263.39,4.675487465,W14x398,464.82,44.958,421.64,254,72.39,29.972,75483.72,2497388554,463.55,45.974,250.698,416.052,71.628,ASTM A572 Gr. 50,344.7379543,393.6907439,359.9064243,366.8011834,372.3169907,365.4860595,3962.4,No,E70TG-K2,1.7272,NR,NR,NR,AISC-360-16,NA,NA,NA,NA,NA,NA,NA,NA,NA,NA,NA,NA,NA,NA,NA,NA,NA,NA,NA,NA,NA,NA,H,464.82,44.958,421.64,72.39,864.108,320.04,NR,NR,319.0875,2,19.05,38.1,83.058,25.4,319.0875,887.984,887.984,22032.53658,365.4860595,0,0,5730.77001,8314.17007,9936.779317,8000.31388,344.7379543,0,0,5504.439159,7985.582968,9489.183248,7684.130793,5054.603611,5054.603611,NA,5487.297435,5692.223746,5692.223746,2690.361905,8694.085588,9438.333294,1.088722717,0.916210106,no,1.135210516,0.949838272,no,0.013005164,0.002701296,4.814416449,"Ricles, J. M., Mao, C., Lu, L.-W., and Fisher, J. W. (2000). Development and evaluation of improved details for ductile welded unreinforced flange connections. Report No. SAC/BD-00/24, SAC Joint Venture, Sacramento, CA, USA.",https://store.atcouncil.org/index.php?dispatch=products.view&product_id=139,40.608028,-75.376194
Ricles_et_al_2000_T1,Ricles et al.,2000,T1,Post,Exterior - Column Loaded - Subassembly,NA,Ramped Symmetric Cyclic AISC,NO,WUF-W,NA,NA,NA,NA,W36x150,911.86,455.93,15.875,304.8,23.876,20.066,28516.072,3762732087,9520884.184,NA,62.89915923,NA,NA,NA,NA,NA,912.876,456.438,15.748,309.626,23.876,9537271.248,ASTM A572 Gr. 50,344.7379543,426.0961116,379.9012257,386.1065089,402.3147977,4495.8,4278.63,4278.63,4.692200557,W14x311,434.34,35.814,411.48,254,57.404,29.972,58967.624,1802282073,431.8,35.56,251.968,412.75,56.642,ASTM A572 Gr. 50,344.7379543,NA,339.2221471,326.1221048,372.3169907,328.6766489,3962.4,No,E70TG-K2,1.7272,NR,NR,NR,AISC-360-16,NA,NA,NA,NA,NA,NA,NA,NA,NA,NA,NA,NA,NA,NA,NA,NA,NA,NA,NA,NA,NA,NA,H,434.34,35.814,411.48,57.404,864.108,319.532,NA,NA,0,0,0,0,35.814,25.4,319.0875,887.984,0,17223.32039,328.6766489,0,0,3327.793231,3147.537524,4038.938634,3028.719394,344.7379543,0,0,3388.393458,3217.532978,4140.245645,3096.072552,0,5054.603611,NA,5362.549633,5692.223746,0,1340.389569,4351.834178,4616.964764,1.352537552,1.051105309,yes,1.466849793,1.143113373,yes,0.02928157,0.002546049,11.50078703,"Ricles, J. M., Mao, C., Lu, L.-W., and Fisher, J. W. (2000). Development and evaluation of improved details for ductile welded unreinforced flange connections. Report No. SAC/BD-00/24, SAC Joint Venture, Sacramento, CA, USA.",https://store.atcouncil.org/index.php?dispatch=products.view&product_id=139,40.608028,-75.376194
Ricles_et_al_2000_T2,Ricles et al.,2000,T2,Post,Exterior - Column Loaded - Subassembly,NA,Ramped Symmetric Cyclic AISC,NO,WUF-W,NA,NA,NA,NA,W36x150,911.86,455.93,15.875,304.8,23.876,20.066,28516.072,3762732087,9520884.184,NA,62.89915923,NA,NA,NA,NA,NA,912.876,456.438,15.748,309.626,23.876,9537271.248,ASTM A572 Gr. 50,344.7379543,426.0961116,379.9012257,386.1065089,402.3147977,4495.8,4278.63,4278.63,4.692200557,W14x311,434.34,35.814,411.48,254,57.404,29.972,58967.624,1802282073,431.8,35.56,251.968,412.75,56.642,ASTM A572 Gr. 50,344.7379543,NA,339.2221471,326.1221048,372.3169907,328.6766489,3962.4,No,E70TG-K2,1.7272,NR,NR,NR,AISC-360-16,NA,NA,NA,NA,NA,NA,NA,NA,NA,NA,NA,NA,NA,NA,NA,NA,NA,NA,NA,NA,NA,NA,H,434.34,35.814,411.48,57.404,864.108,319.532,NA,NA,0,0,0,0,35.814,25.4,319.0875,887.984,0,17223.32039,328.6766489,0,0,3327.793231,3147.537524,4038.938634,3028.719394,344.7379543,0,0,3388.393458,3217.532978,4140.245645,3096.072552,0,5054.603611,NA,5362.549633,5692.223746,0,1340.389569,4351.834178,4616.964764,1.352537552,1.051105309,yes,1.466849793,1.143113373,yes,0.026310956,0.002546049,10.33403292,"Ricles, J. M., Mao, C., Lu, L.-W., and Fisher, J. W. (2000). Development and evaluation of improved details for ductile welded unreinforced flange connections. Report No. SAC/BD-00/24, SAC Joint Venture, Sacramento, CA, USA.",https://store.atcouncil.org/index.php?dispatch=products.view&product_id=139,40.608028,-75.376194
Ricles_et_al_2004_SPEC-6,Ricles et al.,2004,SPEC-6,Post,Interior - Column Loaded - Subassembly,NA,Ramped Symmetric Cyclic AISC,NO,RBS,NA,0.48,571.5,NA,W30x108,756.92,378.46,13.843,266.7,19.304,22.606,20451.572,1860554472,5669924.144,NA,54.66210275,138.684,378.46,15509.13027,1188286806,3847112.095,NR,NR,NR,NR,NR,NR,ASTM A992 Gr. 50,344.7379543,353.0116652,344.0484784,379.2117498,348.4518754,8991.6,8369.3,4184.65,5.52852349,W24x131,622.3,15.367,327.66,527.05,24.384,21.336,24838.66,1673250331,NR,NR,NR,NR,NR,ASTM A572 Gr. 50,344.7379543,321.9852494,359.2169484,334.3958157,389.5538884,343.2193577,3962.4,No,E70T-6,1.7272,NR,NR,NR,AISC-360-16,NA,NA,NA,NA,NA,NA,NA,NA,NA,NA,NA,NA,NA,NA,NA,NA,NA,NA,NA,NA,NA,NA,H,622.3,15.367,327.66,24.384,718.312,573.532,254,203.2,533.4,1,12.7,12.7,28.067,19.05,573.532,737.616,737.616,10274.5601,343.2193577,0,0,3277.102546,3764.470214,3919.393495,3622.363152,344.7379543,0,0,3145.01204,3612.73533,3772.450053,3476.356192,1943.066278,1943.066278,NA,1785.453877,2634.251803,2634.251803,1053.676122,4214.827484,3872.940494,1.166658252,1.117265285,yes,1.028814222,0.988147911,no,0.031597859,0.002696121,11.71974705,"Ricles, J. M., Zhang, X., Lu, L.-W., and Fisher, J. W. (2004). Development of seismic guidelines for deep-column steel moment connections. ATLSS Report No. 04-13, Lehigh University, Bethlehem, PA, USA.",https://www.aisc.org/technical-resources/research/researchlibrary/development-of-seismic-guidelines-for-deep-column-steel-moment-connections/,40.608028,-75.376194
Sato_et_al_2007_BFP-1,Sato et al.,2007,BFP-1,Post,Exterior - Beam Loaded - Subassembly,NA,Ramped Symmetric Cyclic AISC,NO,BFP,38.1,NA,609.6,NA,W30x108,756.92,378.46,13.843,266.7,19.304,22.606,20451.572,1860554472,5669924.144,NA,54.66210275,NA,NA,NA,NA,NA,NR,NR,NR,NR,NR,NR,ASTM A992 Gr. 50,344.7379543,NR,NR,393.0012679,358.5274725,4721.225,4518.025,4518.025,5.968959732,W14x233,406.4,27.178,403.86,254,43.688,29.972,44193.46,1252856591,NR,NR,NR,NR,NR,ASTM A992 Gr. 50,344.7379543,NA,NR,NR,393.0012679,355.080093,3657.6,No,105-VMC,2.38125,NR,20.33726925,NR,NR,NA,NA,NA,NA,NA,NA,NA,NA,NA,NA,NA,NA,NA,NA,NA,NA,NA,NA,NA,NA,NA,NA,H,406.4,27.178,403.86,43.688,718.312,319.024,NA,NA,0,0,0,0,27.178,25.4,319.024,795.02,0,12711.97458,355.080093,0,0,NA,NA,NA,NA,344.7379543,0,0,2505.336235,2284.607216,2916.534043,2198.364319,0,2858.273097,NA,2702.367291,3595.221625,0,816.6079079,2778.613717,2627.052969,1.216232575,0.952710881,no,NA,NA,NA,0.012,0.002665072,4.502692889,"Sato, A., Newell, J., and Uang, C.-M. (2007). Cyclic testing of bolted flange plate steel moment connections for special moment frames. Report No. SSRP-07/10, University of California, San Diego, CA, USA.",https://www.aisc.org/technical-resources/research/researchlibrary/cyclic-testing-of-bolted-flange-plate-steel-moment-connections-for-special-moment-frames/,32.88006,-117.234014
Sato_et_al_2007_BFP-2,Sato et al.,2007,BFP-2,Post,Exterior - Beam Loaded - Subassembly,NA,Ramped Symmetric Cyclic AISC,NO,BFP,44.45,NA,914.4,NA,W30x148,779.78,389.89,16.51,266.7,29.972,22.606,28064.46,2780425923,8193532,NA,57.912,NA,NA,NA,NA,NA,NR,NR,NR,NR,NR,NR,ASTM A992 Gr. 50,344.7379543,NR,NR,413.6855452,403.3434066,4870.45,4667.25,4667.25,5.98534202,W14x233,406.4,27.178,403.86,254,43.688,29.972,44193.46,1252856591,NR,NR,NR,NR,NR,ASTM A992 Gr. 50,344.7379543,393.0012679,NR,NR,393.0012679,355.080093,3657.6,No,105-VMC,2.38125,NR,20.33726925,NR,NR,NA,NA,NA,NA,NA,NA,NA,NA,NA,NA,NA,NA,NA,NA,NA,NA,NA,NA,NA,NA,NA,NA,H,406.4,27.178,403.86,43.688,719.836,319.024,431.8,139.7,319.024,1,19.05,19.05,46.228,25.4,319.024,824.23,0,12711.97458,355.080093,0,0,NA,NA,NA,NA,344.7379543,0,0,3590.277849,3885.967414,4499.368699,3739.273888,0,4479.812307,NA,4764.891271,5435.148328,0,1278.120011,4157.028317,4421.566482,1.069753777,0.923913685,no,NA,NA,NA,0.0116,0.002665072,4.352603126,"Sato, A., Newell, J., and Uang, C.-M. (2007). Cyclic testing of bolted flange plate steel moment connections for special moment frames. Report No. SSRP-07/10, University of California, San Diego, CA, USA.",https://www.aisc.org/technical-resources/research/researchlibrary/cyclic-testing-of-bolted-flange-plate-steel-moment-connections-for-special-moment-frames/,32.88006,-117.234014
Schneider_and_Teeraparbwong_2000_BFP01,Schneider and Teeraparbwong,2000,BFP01,Post,Exterior - Beam Loaded - Subassembly,NA,Ramped Symmetric Cyclic AISC,NO,BFP,25.4,NA,NA,NA,W24x68,601.98,300.99,10.541,227.838,14.859,29.972,12967.716,761703508.8,2900510.328,6531211.841,47.498,NA,NA,NA,NA,NA,NR,NR,NR,NR,NR,NR,ASTM A572 Gr. 50,344.7379543,NR,NR,386.1065089,NA,3689.35,3505.2,3505.2,5.82278481,W14x120,368.3,14.986,373.38,254,23.876,29.972,22774.148,574399367.3,NR,NR,NR,NR,NR,ASTM A572 Gr. 50,344.7379543,NA,NR,NR,355.080093,NR,3657.6,No,E71T-1,NR,NR,NR,NR,NR,NA,NA,NA,NA,NA,NA,NA,NA,NA,NA,NA,NA,NA,NA,NA,NA,NA,NA,NA,NA,NA,NA,H,368.3,14.986,373.38,23.876,572.262,320.548,NA,NA,0,0,0,0,14.986,25.4,320.548,627.38,0,6733.53492,355.080093,0,0,NA,NA,NA,NA,344.7379543,0,0,1329.389231,1141.636375,1361.045019,1098.540114,0,1264.893736,NA,1287.891804,2016.152469,0,363.9945557,1652.157914,1682.197148,1.447184016,1.213889247,yes,NA,NA,NA,0.037665072,0.002665072,14.13285426,"Schneider, S. P., and Teeraparbwong, I. (2000). Bolted flange plate connections. Report No. SAC/BD-00/05, SAC Joint Venture, Sacramento, CA, USA.",https://store.atcouncil.org/index.php?dispatch=products.view&product_id=122,40.110558,-88.228333
Schneider_and_Teeraparbwong_2000_BFP02,Schneider and Teeraparbwong,2000,BFP02,Post,Exterior - Beam Loaded - Subassembly,NA,Ramped Symmetric Cyclic AISC,NO,BFP,25.4,NA,NA,NA,W24x68,601.98,300.99,10.541,227.838,14.859,29.972,12967.716,761703508.8,2900510.328,6531211.841,47.498,NA,NA,NA,NA,NA,NR,NR,NR,NR,NR,NR,ASTM A572 Gr. 50,344.7379543,NR,NR,386.1065089,NA,3689.35,3505.2,3505.2,5.82278481,W14x120,368.3,14.986,373.38,254,23.876,29.972,22774.148,574399367.3,NR,NR,NR,NR,NR,ASTM A572 Gr. 50,344.7379543,NA,NR,NR,355.080093,NR,3683,No,E71T-1,NR,NR,NR,NR,NR,NA,NA,NA,NA,NA,NA,NA,NA,NA,NA,NA,NA,NA,NA,NA,NA,NA,NA,NA,NA,NA,NA,H,368.3,14.986,373.38,23.876,572.262,320.548,NA,NA,0,0,0,0,14.986,25.4,320.548,627.38,0,6733.53492,355.080093,0,0,NA,NA,NA,NA,344.7379543,0,0,1329.389231,1141.636375,1361.045019,1098.540114,0,1264.893736,NA,1287.891804,2016.152469,0,361.4842484,1654.668221,1684.753098,1.449382884,1.215733644,yes,NA,NA,NA,0.037665072,0.002665072,14.13285426,"Schneider, S. P., and Teeraparbwong, I. (2000). Bolted flange plate connections. Report No. SAC/BD-00/05, SAC Joint Venture, Sacramento, CA, USA.",https://store.atcouncil.org/index.php?dispatch=products.view&product_id=122,40.110558,-88.228333
