Repository: RESSLab-Team/resslab-hub-data

# Beam-to-column connections database

Cyclic tests on steel beam-to-column moment connections (bare and composite, pre- and post-Northridge), with the beam, column, panel zone, slab and weld details, the code-based panel zone demand and resistance checks, and the measured hysteretic responses.

## Contents

| Path | Contents |
| --- | --- |
| `connections.csv` | Main table, one row per connection test. |
| `connections_data_dictionary.csv` | Data dictionary: name, description, symbol, unit, type, example and nullability of every column of the main table. It is the single reference for what each column expects, so it is not repeated here. |

File: connections/connections.csv (part 3 of 4)
id,experimental_program,date,specimen_designation,northridge,specimen_type,comments,loading_protocol,slab,connection_type,t_pl,rbs_cut,s_h,d_h,section_b,d_b,d_bg,t_bw,b_bf,t_bf,r_b,a_b,i_xb,z_xb,z_xb_bfp,r_yb,b_bf_rbs,d_gb_rbs,a_b_rbs,i_xb_rbs,z_xb_rbs,d_bm,d_bgm,t_bwm,b_bfm,t_bfm,z_xbm,steel_b,f_yb,f_ybw,f_ybf,f_yb_mill,f_yb_avg,l_b,l_fc,l_o,lo_db,section_c,d_c,t_cw,b_cf,c_c,t_cf,r_c,a_c,i_xc,d_cm,t_wcm,c_cm,b_fcm,t_fcm,steel_c,f_yc,f_ydp,f_ycw,f_ycf,f_yc_mill,f_yc_avg,h_c,backing_bar,electrode,d_electrode,cvn_0f,cvn_minus20f,cvn_70f,access_hole_geometry,w,w_l,w_r,h_t,a_s,f_sk,f_sm,h_co,slab_con_type,f_ck,f_cm,cur_days,f_c_compr_calc,d,h_sc,n_studs,n_diss,n_r,f_u_sc,h_p,b_o,deck_ribs_orientation,section_shape_c,d_pz,tw_pz,bf_pz,tf_pz,dz,zw,dz_plug,wz_plug,wd,n_dp,t_dp,t_dp_tot,t_p,t_cp,d_cp,db_plus,db_minus,a_vc,fy_pz_m,p_cm,n_pm,v_pz_el_m_europe,r_n_el_m_aisc,r_n_pl_m_aisc,v_pz_m_aij,fy_pz_n,p_cn,n_pn,v_pz_el_n_europe,r_n_el_n_aisc,r_n_pl_n_aisc,v_pz_n_aij,m_cf_minus_n,m_cf_plus_n,m_cf_minus_m,m_cf_plus_m,v_bf_plus_n,v_bf_minus_n,v_col_n,r_u_n,r_u_m,ru_rn_el_n,ru_rn_pl_n,aisc_pz_violation_n,ru_rn_el_m,ru_rn_pl_m,aisc_pz_violation_m,g_max,g_y,g_max_g_y,reference,link,latitude,longitude
FEMA_1997_EERC-RN1A,FEMA,1997,EERC-RN1A,Pre,Exterior - Beam Loaded - Subassembly,NA,Symmetric Cyclic,NO,WUF-B,NA,NA,NA,NA,W30x99,754.38,377.19,13.208,266.7,17.018,29.972,18774.156,1660763388,5112763.968,NA,53.34,NA,NA,NA,NA,NA,NR,NR,NR,NR,NR,NR,ASTM A36,248.2113271,384.0380811,346.8063821,373.0064666,365.8597013,3596.64,3403.6,3403.6,4.511784512,W14x176,386.08,21.082,398.78,254,33.274,29.972,33419.288,890735250.8,NR,NR,NR,NR,NR,ASTM A572 Gr. 50,344.7379543,NA,341.2905748,344.7379543,389.5538884,344.040035,3454.4,No,AWS E71T-8,1.8288,NR,NR,NR,Pre-Northridge,NA,NA,NA,NA,NA,NA,NA,NA,NA,NA,NA,NA,NA,NA,NA,NA,NA,NA,NA,NA,NA,NA,H,386.08,21.082,398.78,33.274,720.344,319.532,NA,NA,0,0,0,0,21.082,9.525,319.532,737.362,0,9577.335684,344.040035,0,0,1807.329542,1666.727721,2029.901791,1603.809498,344.7379543,0,0,1825.585396,1683.563355,2046.737425,1620.009594,0,2284.282674,NA,2244.665158,3097.912116,0,698.7722917,2399.139824,2357.530281,1.425036852,1.17217763,yes,1.414466353,1.161401153,yes,0.009237574,0.002561574,3.60621019,"FEMA. (1997). Connection test summaries. Report No. FEMA-289, Federal Emergency Management Agency, Washington, D.C., USA.",https://store.atcouncil.org/index.php?dispatch=products.view&product_id=114,37.91350263,-122.3337107
FEMA_1997_EERC-AN1,FEMA,1997,EERC-AN1,Pre,Exterior - Beam Loaded - Subassembly,NA,Symmetric Cyclic,NO,WFP,20.6375,NA,381,NA,W30x99,754.38,377.19,13.208,266.7,17.018,29.972,18774.156,1660763388,5112763.968,NA,53.34,NA,NA,NA,NA,NA,NR,NR,NR,NR,NR,NR,ASTM A36,248.2113271,384.0380811,346.8063821,373.0064666,365.8597013,3596.64,3403.6,3403.6,4.511784512,W14x176,386.08,21.082,398.78,254,33.274,29.972,33419.288,890735250.8,NR,NR,NR,NR,NR,ASTM A572 Gr. 50,344.7379543,NA,341.2905748,344.7379543,386.1065089,344.040035,3454.4,NA,AWS E71T-8,1.8288,NR,NR,NR,Pre-Northridge,NA,NA,NA,NA,NA,NA,NA,NA,NA,NA,NA,NA,NA,NA,NA,NA,NA,NA,NA,NA,NA,NA,H,386.08,21.082,398.78,33.274,720.344,319.532,NA,NA,0,0,0,0,21.082,9.525,319.532,775.0175,0,9577.335684,344.040035,0,0,1807.329542,1666.727721,2029.901791,1603.809498,344.7379543,0,0,1825.585396,1683.563355,2046.737425,1620.009594,0,2572.217464,NA,2527.606144,3318.915333,0,786.8528326,2532.062501,2488.147609,1.50399003,1.237121318,yes,1.492833879,1.225747778,yes,0.022991574,0.002561574,8.975565337,"FEMA. (1997). Connection test summaries. Report No. FEMA-289, Federal Emergency Management Agency, Washington, D.C., USA.",https://store.atcouncil.org/index.php?dispatch=products.view&product_id=114,37.91350263,-122.3337107
FEMA_1997_UTA-4,FEMA,1997,UTA-4,Pre,Exterior - Beam Loaded - Subassembly,NA,Symmetric Cyclic,NO,WFP,25.4,NA,406.4,NA,W30x99,754.38,377.19,13.208,266.7,17.018,29.972,18774.156,1660763388,5112763.968,NA,53.34,NA,NA,NA,NA,NA,NR,NR,NR,NR,NR,NR,ASTM A36,248.2113271,328.8800084,291.6483094,403.3434066,310.7016287,3596.64,3403.6,3403.6,4.511784512,W14x176,386.08,21.082,398.78,254,33.274,29.972,33419.288,890735250.8,NR,NR,NR,NR,NR,ASTM A572 Gr. 50,344.7379543,NA,NR,335.7747675,368.8696111,NA,3454.4,NA,AWS E71T-8,NR,NR,NR,NR,Pre-Northridge,NA,NA,NA,NA,NA,NA,NA,NA,NA,NA,NA,NA,NA,NA,NA,NA,NA,NA,NA,NA,NA,NA,H,386.08,21.082,398.78,33.274,720.344,319.532,NA,NA,0,0,0,0,21.082,9.525,319.532,779.78,0,9577.335684,NA,0,0,NA,NA,NA,NA,344.7379543,0,0,1825.585396,1683.563355,2046.737425,1620.009594,0,2594.015917,NA,2164.727881,3326.599704,0,793.521077,2533.078627,2113.875205,1.504593587,1.23761778,yes,NA,NA,NA,0.0141,0.0027,5.222222222,"FEMA. (1997). Connection test summaries. Report No. FEMA-289, Federal Emergency Management Agency, Washington, D.C., USA.",https://store.atcouncil.org/index.php?dispatch=products.view&product_id=114,30.284918,-97.734057
FEMA_1997_UCB-RN3,FEMA,1997,UCB-RN3,Pre,Exterior - Beam Loaded - Subassembly,NA,Symmetric Cyclic,NO,WUF-B,NA,NA,NA,NA,W36x150,911.86,455.93,15.875,304.8,23.876,20.066,28516.072,3762732087,9520884.184,NA,62.89915923,NA,NA,NA,NA,NA,NR,NR,NR,NR,NR,NR,ASTM A36,248.2113271,341.9800507,279.9272189,391.6223161,310.0350023,3624.58,3416.3,3416.3,3.746518106,W14x257,416.56,29.972,406.4,254,48.006,29.972,48774.096,1415186847,NR,NR,NR,NR,NR,ASTM A572 Gr. 50,344.7379543,NA,NR,333.0168639,368.8696111,NA,3505.2,No,AWS E71T-8,NR,NR,NR,NR,Pre-Northridge,NA,NA,NA,NA,NA,NA,NA,NA,NA,NA,NA,NA,NA,NA,NA,NA,NA,NA,NA,NA,NA,NA,H,416.56,29.972,406.4,48.006,864.108,320.548,NA,NA,0,0,0,0,29.972,9.525,320.548,887.984,0,14071.3267,NA,0,0,NA,NA,NA,NA,344.7379543,0,0,2708.059358,2582.460213,3219.810493,2484.973498,0,4253.744338,NA,3542.16882,4790.338945,0,1287.538635,3502.80031,2916.844327,1.356381133,1.087890209,yes,NA,NA,NA,0.015212,0.0027,5.634074074,"FEMA. (1997). Connection test summaries. Report No. FEMA-289, Federal Emergency Management Agency, Washington, D.C., USA.",https://store.atcouncil.org/index.php?dispatch=products.view&product_id=114,37.91350263,-122.3337107
Fielding_and_Huang_1971_B1,Fielding and Huang,1971,B1,Pre,Exterior - Beam Loaded - Subassembly,NA,Monotonic,NO,WUF-W,NA,NA,NA,NA,W24x160,628.65,314.325,17.1704,358.14,28.7274,29.972,32977.15392,2118164560,7572782.957,NA,81.6868507,NA,NA,NA,NA,NA,NR,NR,NR,NR,NR,NR,ASTM A36,248.2113271,229.5954776,199.2585376,NR,209.0508321,1931.8605,1735.1375,1735.1375,2.76010101,W14x184,393.446,22.606,400.8628,263.4488,35.0266,29.972,36859.40345,968460690.3,NR,NR,NR,NR,NR,ASTM A36,248.2113271,NA,216.4954353,203.3953931,310.9536348,206.1013289,4635.5,Yes,E701B,NR,NR,NR,NR,Pre-Northridge,NA,NA,NA,NA,NA,NA,NA,NA,NA,NA,NA,NA,NA,NA,NA,NA,NA,NA,NA,NA,NA,NA,H,393.446,22.606,400.8628,35.0266,571.1952,323.3928,NA,NA,0,0,0,0,22.606,19.05,323.3928,599.9226,0,11669.12738,206.1013289,4392.389783,0.602158483,1422.625785,921.7761855,1441.752887,887.574389,248.2113271,4392.389783,0.5,1631.035932,1192.131639,1674.11463,1103.825591,0,2819.475762,NA,1583.096579,4699.732535,0,1015.792275,3683.940259,2068.481418,3.090212641,2.200530473,yes,2.244016986,1.434698995,yes,0.04,0.001624918,24.6166331,"Fielding, D. J., and Huang, J. S. (1971). “Shear in steel beam-to-column connections.” Welding Research Supplement, 50(7), 313–326.",http://files.aws.org/wj/supplement/WJ_1971_07_s313.pdf,40.608028,-75.376194
Ghobarah_et_al_1992_CB-1,Ghobarah et al.,1992,CB-1,Pre,Exterior - Beam Loaded - Subassembly,NA,Symmetric Cyclic,NO,BEEP,NA,NA,179.07,NA,W14x38,358.14,179.07,7.874,171.958,13.081,9.906,7225.792,160249098.9,1007804.436,NA,39.37,NA,NA,NA,NA,NA,NR,NR,NR,NR,NR,NR,CSA G40.21 44W / 300W,303.3693998,346,331,NR,336.512617,2299.97,2125.98,2125.98,5.936170213,W14x43,347.98,7.747,203.2,276.225,13.462,19.05,8129.016,178147050.2,NR,NR,NR,NR,NR,CSA G40.21 44W / 300W,299.9220203,NA,360,327,NR,337.3137039,2800.096,NA,NR,NR,NR,NR,NR,NA,NA,NA,NA,NA,NA,NA,NA,NA,NA,NA,NA,NA,NA,NA,NA,NA,NA,NA,NA,NA,NA,NA,H,347.98,7.747,203.2,13.462,331.978,321.056,NA,NA,0,0,0,0,7.747,8.9916,321.056,345.059,0,3275.251514,337.3137039,599.9983705,0.22351283,645.4236577,582.293029,642.8146155,546.1363949,299.9220203,599.9983705,0.251378476,537.7132426,485.1180601,540.6280189,451.8154319,0,480.7550212,NA,485.2722547,1393.254548,0,185.7436196,1207.510929,1218.85685,2.48910735,2.233533755,yes,2.093201858,1.896124981,yes,0.0409,0.002701998,15.13694429,"Ghobarah, A., Korol, R. M., and Osman, A. (1992). “Cyclic behavior of extended end-plate joints.” Journal of Structural Engineering, 118(5), 1333–1353. https://doi.org/10.1061/(ASCE)0733-9445(1992)118:5(1333).",https://doi.org/10.1061/(ASCE)0733-9445(1992)118:5(1333),43.26099841,-79.91952449
Ghobarah_et_al_1992_CC-1,Ghobarah et al.,1992,CC-1,Pre,Exterior - Beam Loaded - Subassembly,NA,Symmetric Cyclic,NO,BEEP,NA,NA,203.2,NA,W16x40,406.4,203.2,7.747,177.8,12.827,19.05,7612.888,215607878.5,1196255.672,NA,39.878,NA,NA,NA,NA,NA,NR,NR,NR,NR,NR,NR,CSA G40.21 44W / 300W,303.3693998,359,326,NR,338.9595429,2299.97,2141.22,2141.22,5.26875,W12x87,317.5,13.081,307.34,231.775,20.574,20.066,16516.096,308011254.9,NR,NR,NR,NR,NR,CSA G40.21 44W / 300W,299.9220203,NA,333,300,NR,307.33601,2800.096,NA,NR,NR,NR,NR,NR,NA,NA,NA,NA,NA,NA,NA,NA,NA,NA,NA,NA,NA,NA,NA,NA,NA,NA,NA,NA,NA,NA,NA,H,317.5,13.081,307.34,20.574,380.746,276.352,NA,NA,0,0,0,0,13.081,8.9916,276.352,393.573,0,4964.473942,307.33601,599.9983705,0.120054665,923.5001043,829.8128565,1002.673696,792.7125569,299.9220203,599.9983705,0.123022383,831.7658168,747.3848299,920.2007376,713.7084874,0,577.3794349,NA,593.9627299,1467.01993,0,221.4875249,1245.532405,1281.306162,1.666520854,1.353544237,yes,1.544090516,1.277889473,yes,0.015,0.002499349,6.00156385,"Ghobarah, A., Korol, R. M., and Osman, A. (1992). “Cyclic behavior of extended end-plate joints.” Journal of Structural Engineering, 118(5), 1333–1353. https://doi.org/10.1061/(ASCE)0733-9445(1992)118:5(1333).",https://doi.org/10.1061/(ASCE)0733-9445(1992)118:5(1333),43.26099841,-79.91952449
Ghobarah_et_al_1992_CC-2,Ghobarah et al.,1992,CC-2,Pre,Exterior - Beam Loaded - Subassembly,NA,Symmetric Cyclic,NO,BEEP,NA,NA,203.2,NA,W16x40,406.4,203.2,7.747,177.8,12.827,19.05,7612.888,215607878.5,1196255.672,NA,39.878,NA,NA,NA,NA,NA,NR,NR,NR,NR,NR,NR,CSA G40.21 44W / 300W,303.3693998,391,330,NR,353.9555186,2299.97,2141.22,2141.22,5.26875,W12x87,317.5,13.081,307.34,231.775,20.574,20.066,16516.096,308011254.9,NR,NR,NR,NR,NR,CSA G40.21 44W / 300W,299.9220203,NR,354,319,NR,326.7806167,2800.096,NA,NR,NR,NR,NR,NR,NA,NA,NA,NA,NA,NA,NA,NA,NA,NA,NA,NA,NA,NA,NA,NA,NA,NA,NA,NA,NA,NA,NA,H,317.5,13.081,307.34,20.574,380.746,276.352,NR,NR,276.352,1,8.9916,8.9916,22.0726,8.9916,276.352,393.573,0,4964.473942,326.7806167,599.9983705,0.112910986,1438.810973,1488.509926,1672.318619,1423.159816,299.9220203,599.9983705,0.123022383,1219.014389,1261.121198,1433.937106,1204.296457,0,577.3794349,NA,620.2403518,1467.01993,0,221.4875249,1245.532405,1337.992679,0.987638941,0.868610206,no,0.898880589,0.800082391,no,0.00695,0.002656965,2.615766346,"Ghobarah, A., Korol, R. M., and Osman, A. (1992). “Cyclic behavior of extended end-plate joints.” Journal of Structural Engineering, 118(5), 1333–1353. https://doi.org/10.1061/(ASCE)0733-9445(1992)118:5(1333).",https://doi.org/10.1061/(ASCE)0733-9445(1992)118:5(1333),43.26099841,-79.91952449
Ghobarah_et_al_1992_CC-3,Ghobarah et al.,1992,CC-3,Pre,Exterior - Beam Loaded - Subassembly,NA,Symmetric Cyclic,NO,KBB,NA,NA,141.986,120,W16x40,406.4,203.2,7.747,177.8,12.827,19.05,7612.888,215607878.5,1196255.672,NA,39.878,NA,NA,NA,NA,NA,NR,NR,NR,NR,NR,NR,CSA G40.21 44W / 300W,303.3693998,357,323,NR,336.3522563,2299.97,2141.22,2141.22,5.26875,W12x87,317.5,13.081,307.34,231.775,20.574,20.066,16516.096,308011254.9,NR,NR,NR,NR,NR,CSA G40.21 44W / 300W,299.9220203,NA,326,333,NR,331.4438767,2800.096,NA,NR,NR,NR,NR,NR,NA,NA,NA,NA,NA,NA,NA,NA,NA,NA,NA,NA,NA,NA,NA,NA,NA,NA,NA,NA,NA,NA,NA,H,317.5,13.081,307.34,20.574,380.746,276.352,NA,NA,0,0,0,0,13.081,8.9916,276.352,526.4,0,4964.473942,331.4438767,599.9983705,0.111322382,904.0871892,812.369343,1004.244875,776.8439712,299.9220203,599.9983705,0.123022383,831.7658168,747.3848299,920.2007376,713.7084874,0,559.7008116,NA,553.8535271,1063.26142,0,214.7058588,848.5555614,839.6905649,1.135366317,0.922141797,no,1.033631527,0.83614125,no,0.01211,0.00244681,4.949301928,"Ghobarah, A., Korol, R. M., and Osman, A. (1992). “Cyclic behavior of extended end-plate joints.” Journal of Structural Engineering, 118(5), 1333–1353. https://doi.org/10.1061/(ASCE)0733-9445(1992)118:5(1333).",https://doi.org/10.1061/(ASCE)0733-9445(1992)118:5(1333),43.26099841,-79.91952449
Kim_et_al_2015_Specimen_1,Kim et al.,2015,Specimen_1,Pre,Exterior - Beam Loaded - Subassembly,NA,Symmetric Cyclic,NO,KBB,NA,NA,730.25,304.8,W36x150,911.86,455.93,15.875,304.8,23.876,20.066,28516.072,3762732087,9520884.184,NA,62.89915923,NA,NA,NA,NA,NA,NR,NR,NR,NR,NR,NR,ASTM A572 Gr. 50,344.7379543,NR,424.7171597,NR,NA,4419.6,4222.75,4222.75,4.63091922,W14x193,393.7,22.606,398.78,254,36.576,29.972,36645.088,998955421.4,NR,NR,NR,NR,NR,ASTM A572 Gr. 50,344.7379543,NA,NR,428.1645393,NR,NA,4572,Yes,AWS E70T-4,NR,NR,NR,54.232718,Pre-Northridge,NA,NA,NA,NA,NA,NA,NA,NA,NA,NA,NA,NA,NA,NA,NA,NA,NA,NA,NA,NA,NA,NA,H,393.7,22.606,398.78,36.576,864.108,320.548,NA,NA,0,0,0,0,22.606,9.525,320.548,1216.66,0,10492.88224,NA,0,0,NA,NA,NA,NA,344.7379543,0,0,1988.803731,1840.896994,2203.940963,1771.403959,0,5238.407379,NA,NA,4305.563903,0,1199.169688,3106.394216,NA,1.687435106,1.409472516,yes,NA,NA,NA,0.032,0.0028,11.42857143,"Kim, D.-W., Blaney, C., and Uang, C.-M. (2015). “Panel zone deformation capacity as affected by weld fracture at column kinking location.” Engineering Journal, 53(1), 27–46.",https://www.researchgate.net/publication/281705032_Panel_Zone_Deformation_Capacity_as_Affected_by_Weld_Fracture_at_Column_Kinking_Location,32.88006,-117.234014
Kim_et_al_2015_Specimen_2,Kim et al.,2015,Specimen_2,Pre,Exterior - Beam Loaded - Subassembly,NA,Symmetric Cyclic,NO,KBB,NA,NA,730.25,152.4,W36x150,911.86,455.93,15.875,304.8,23.876,20.066,28516.072,3762732087,9520884.184,NA,62.89915923,NA,NA,NA,NA,NA,NR,NR,NR,NR,NR,NR,ASTM A572 Gr. 50,344.7379543,NR,424.7171597,NR,NA,4419.6,4222.75,4222.75,4.63091922,W14x193,393.7,22.606,398.78,254,36.576,29.972,36645.088,998955421.4,NR,NR,NR,NR,NR,ASTM A572 Gr. 50,344.7379543,NA,NR,428.1645393,NR,NA,4572,Yes,AWS E71T-8,NR,NR,NR,54.232718,Pre-Northridge,NA,NA,NA,NA,NA,NA,NA,NA,NA,NA,NA,NA,NA,NA,NA,NA,NA,NA,NA,NA,NA,NA,H,393.7,22.606,398.78,36.576,864.108,320.548,NA,NA,0,0,0,0,22.606,9.525,320.548,1064.26,0,10492.88224,NA,0,0,NA,NA,NA,NA,344.7379543,0,0,1988.803731,1840.896994,2203.940963,1771.403959,0,5238.407379,NA,NA,4922.112434,0,1199.169688,3722.942746,NA,2.022352558,1.689220722,yes,NA,NA,NA,0.029,0.0028,10.35714286,"Kim, D.-W., Blaney, C., and Uang, C.-M. (2015). “Panel zone deformation capacity as affected by weld fracture at column kinking location.” Engineering Journal, 53(1), 27–46.",https://www.researchgate.net/publication/281705032_Panel_Zone_Deformation_Capacity_as_Affected_by_Weld_Fracture_at_Column_Kinking_Location,32.88006,-117.234014
Kim_et_al_2015_Specimen_3,Kim et al.,2015,Specimen_3,Pre,Exterior - Beam Loaded - Subassembly,NA,Symmetric Cyclic,NO,KBB,NA,NA,730.25,279.4,W36x150,911.86,455.93,15.875,304.8,23.876,20.066,28516.072,3762732087,9520884.184,NA,62.89915923,NA,NA,NA,NA,NA,NR,NR,NR,NR,NR,NR,ASTM A572 Gr. 50,344.7379543,NR,424.7171597,NR,NA,4419.6,4222.75,4222.75,4.63091922,W14x193,393.7,22.606,398.78,254,36.576,29.972,36645.088,998955421.4,NR,NR,NR,NR,NR,ASTM A572 Gr. 50,344.7379543,NA,NR,428.1645393,NR,NA,4572,Yes,AWS E71T-8,NR,NR,NR,54.232718,Pre-Northridge,NA,NA,NA,NA,NA,NA,NA,NA,NA,NA,NA,NA,NA,NA,NA,NA,NA,NA,NA,NA,NA,NA,H,393.7,22.606,398.78,36.576,864.108,320.548,NA,NA,0,0,0,0,22.606,9.525,320.548,1191.26,0,10492.88224,NA,0,0,NA,NA,NA,NA,344.7379543,0,0,1988.803731,1840.896994,2203.940963,1771.403959,0,5238.407379,NA,NA,4397.366972,0,1199.169688,3198.197284,NA,1.737303767,1.451126567,yes,NA,NA,NA,0.036,0.0028,12.85714286,"Kim, D.-W., Blaney, C., and Uang, C.-M. (2015). “Panel zone deformation capacity as affected by weld fracture at column kinking location.” Engineering Journal, 53(1), 27–46.",https://www.researchgate.net/publication/281705032_Panel_Zone_Deformation_Capacity_as_Affected_by_Weld_Fracture_at_Column_Kinking_Location,32.88006,-117.234014
Kim_and_Lee_2017_PN500,Kim and Lee,2017,PN500,Pre,Exterior - Beam Loaded - Subassembly,NA,Symmetric Cyclic,NO,WUF-W,NA,NA,NA,NA,H500X200X10X16,500,250,10,200,16,13.0048,11080,460235786.7,2096360,NA,43.89795765,NA,NA,NA,NA,NA,NR,NR,NR,NR,NR,NR,SS400,235,306,308,NR,307.1552347,3500,3300,3300,6.6,H400x400x13x21,400,13,400,314,21,12.954,21409.17846,653615871.3,NR,NR,NR,NR,NR,SM490,325,NA,370,373,NR,372.3492123,3500,Yes,NR,NR,NR,27.116359,NR,Pre-Northridge,NA,NA,NA,NA,NA,NA,NA,NA,NA,NA,NA,NA,NA,NA,NA,NA,NA,NA,NA,NA,NA,NA,H,400,13,400,21,468,358,NA,NA,0,0,0,0,13,8.9916,358,484,0,5426.246461,372.3492123,0,0,1121.726222,1154.4,1391.26992,1110.821918,325,0,0,985.3000603,1014,1220.388,975.7219549,0,650.290872,NA,772.6895373,1343.576182,0,197.05784,1146.518342,1362.317641,1.1306887,0.93947035,no,1.180108837,0.979190035,no,0.02,0.002777054,7.20187662,"Kim, S.-Y., and Lee, C.-H. (2017). “Seismic retrofit of welded steel moment connections with highly composite floor slabs.” Journal of Constructional Steel Research, 139, 62–68. https://doi.org/10.1016/j.jcsr.2017.09.010.",https://doi.org/10.1016/j.jcsr.2017.09.010,37.63209182,127.0762229
Krawinkler_et_al_1971_A1,Krawinkler et al.,1971,A1,Pre,Interior - Column Loaded - Subassembly,NA,Symmetric Cyclic,NO,WUF-B,NA,NA,NA,NA,W10x15,253.746,126.873,5.842,101.6,6.858,7.874,2845.1556,28678345.22,262193.024,NA,20.574,NA,NA,NA,NA,NA,254,127,5.842,101.6,6.8326,269239.4615,ASTM A36,248.2113271,358.5274725,286.1325021,NR,322.4427521,4064,3862.578,1931.289,7.611111111,W8x24*,201.422,6.223,147.828,155.575,10.16,12.954,4567.7328,30577316.82,203.962,6.4262,155.575,146.812,9.9568,ASTM A36,248.2113271,NA,282.6851226,279.237743,NR,280.1782703,2032,Yes,NR,NR,NR,NR,NR,Pre-Northridge,NA,NA,NA,NA,NA,NA,NA,NA,NA,NA,NA,NA,NA,NA,NA,NA,NA,NA,NA,NA,NA,NA,H,201.422,6.223,147.828,10.16,240.03,181.102,NA,NA,0,0,0,0,6.223,6.35,181.102,246.888,246.888,1890.3188,280.1782703,374.2443238,0.323355321,290.5809383,212.5988485,242.8256042,193.5831711,248.2113271,374.2443238,0.365,255.1442385,186.6721596,213.540387,167.2325694,117.1427012,117.1427012,NA,101.4506883,474.4770957,474.4770957,121.31038,827.6438115,716.7756374,4.433675665,3.875818637,yes,3.371493507,2.951812432,yes,0.0681,0.002121708,32.09678733,"Krawinkler, H., Bertero, V. V., and Popov, E. P. (1971). Inelastic behavior of steel beam-to-column subassemblages. Report No. 71/07, University of California, Berkeley, CA, USA.",https://www.worldcat.org/title/inelastic-behavior-of-steel-beam-to-column-subassemblages/oclc/809195999,37.91350263,-122.3337107
Krawinkler_et_al_1971_A2,Krawinkler et al.,1971,A2,Pre,Interior - Column Loaded - Subassembly,Loading Protocol,Asymmetric,NO,WUF-B,NA,NA,NA,NA,W10x15,253.746,126.873,5.842,101.6,6.858,7.874,2845.1556,28678345.22,262193.024,NA,20.574,NA,NA,NA,NA,NA,254,127,5.842,101.6,6.8326,269239.4615,ASTM A36,248.2113271,358.5274725,286.1325021,NR,322.4427521,4064,3862.578,1931.289,7.611111111,W8x24*,201.422,6.223,147.828,155.575,10.16,12.954,4567.7328,30577316.82,203.962,6.4262,155.575,147.193,10.0584,ASTM A36,248.2113271,NA,282.6851226,279.237743,NR,280.1782703,2032,Yes,NR,NR,NR,NR,NR,Pre-Northridge,NA,NA,NA,NA,NA,NA,NA,NA,NA,NA,NA,NA,NA,NA,NA,NA,NA,NA,NA,NA,NA,NA,H,201.422,6.223,147.828,10.16,240.03,181.102,NA,NA,0,0,0,0,6.223,6.35,181.102,246.888,246.888,1890.3188,280.1782703,374.2443238,0.323355321,290.5809383,212.5988485,242.8256042,193.5831711,248.2113271,374.2443238,0.365,255.1442385,186.6721596,213.540387,167.2325694,117.1427012,117.1427012,NA,101.4506883,474.4770957,474.4770957,121.31038,827.6438115,716.7756374,4.433675665,3.875818637,yes,3.371493507,2.951812432,yes,0.067,0.002121708,31.57833702,"Krawinkler, H., Bertero, V. V., and Popov, E. P. (1971). Inelastic behavior of steel beam-to-column subassemblages. Report No. 71/07, University of California, Berkeley, CA, USA.",https://www.worldcat.org/title/inelastic-behavior-of-steel-beam-to-column-subassemblages/oclc/809195999,37.91350263,-122.3337107
Krawinkler_et_al_1971_B1,Krawinkler et al.,1971,B1,Pre,Interior - Column Loaded - Subassembly,NA,Symmetric Cyclic,NO,WUF-B,NA,NA,NA,NA,W14x22,347.98,173.99,5.842,127,8.509,9.906,4187.0884,82830053.69,544050.5248,NA,26.416,NA,NA,NA,NA,NA,348.488,174.244,5.842,127,8.509,550605.3504,ASTM A36,248.2113271,320.6062975,265.4482248,NR,291.492944,4064,3832.86,1916.43,5.50729927,W8x67,228.6,14.478,210.312,146.05,23.749,12.954,12709.652,113214947.8,231.14,6.5024,146.05,207.01,23.0632,ASTM A36,248.2113271,NA,324.0536771,293.0272612,NR,299.4778644,2032,Yes,NR,NR,NR,NR,NR,Pre-Northridge,NA,NA,NA,NA,NA,NA,NA,NA,NA,NA,NA,NA,NA,NA,NA,NA,NA,NA,NA,NA,NA,NA,H,228.6,14.478,210.312,23.749,330.962,181.102,NA,NA,0,0,0,0,14.478,0,181.102,339.471,339.471,3679.379738,299.4778644,1502.53962,0.397830528,619.5458444,643.5065956,823.3029806,568.1038762,248.2113271,1502.53962,0.48,474.5457532,453.4667754,645.1967834,416.0813953,243.071105,243.071105,NA,190.304267,716.0290717,716.0290717,253.6707367,1178.387407,922.5784022,2.598619062,1.826400002,yes,1.433673576,1.12058188,yes,0.0078,0.002432201,3.206971159,"Krawinkler, H., Bertero, V. V., and Popov, E. P. (1971). Inelastic behavior of steel beam-to-column subassemblages. Report No. 71/07, University of California, Berkeley, CA, USA.",https://www.worldcat.org/title/inelastic-behavior-of-steel-beam-to-column-subassemblages/oclc/809195999,37.91350263,-122.3337107
Krawinkler_et_al_1971_B2,Krawinkler et al.,1971,B2,Pre,Interior - Column Loaded - Subassembly,Loading Protocol,Asymmetric,NO,WUF-B,NA,NA,NA,NA,W14x22,347.98,173.99,5.842,127,8.509,9.906,4187.0884,82830053.69,544050.5248,NA,26.416,NA,NA,NA,NA,NA,348.488,174.244,5.842,127,8.509,550605.3504,ASTM A36,248.2113271,320.6062975,265.4482248,NR,291.492944,4064,3832.86,1916.43,5.50729927,W8x67,228.6,14.478,210.312,146.05,23.749,12.954,12709.652,113214947.8,231.14,6.5024,146.05,207.264,23.0632,ASTM A36,248.2113271,NA,324.0536771,293.0272612,NR,299.4778644,2032,Yes,NR,NR,NR,NR,NR,Pre-Northridge,NA,NA,NA,NA,NA,NA,NA,NA,NA,NA,NA,NA,NA,NA,NA,NA,NA,NA,NA,NA,NA,NA,H,228.6,14.478,210.312,23.749,330.962,181.102,NA,NA,0,0,0,0,14.478,0,181.102,339.471,339.471,3679.379738,299.4778644,1502.53962,0.397830528,619.5458444,643.5065956,823.3029806,568.1038762,248.2113271,1502.53962,0.48,474.5457532,453.4667754,645.1967834,416.0813953,243.071105,243.071105,NA,190.304267,716.0290717,716.0290717,253.6707367,1178.387407,922.5784022,2.598619062,1.826400002,yes,1.433673576,1.12058188,yes,0.012,0.002432201,4.933801783,"Krawinkler, H., Bertero, V. V., and Popov, E. P. (1971). Inelastic behavior of steel beam-to-column subassemblages. Report No. 71/07, University of California, Berkeley, CA, USA.",https://www.worldcat.org/title/inelastic-behavior-of-steel-beam-to-column-subassemblages/oclc/809195999,37.91350263,-122.3337107
Popov_et_al_1985_Specimen_1,Popov et al.,1985,Specimen_1,Pre,Interior - Beam Loaded - Subassembly,NA,Symmetric Cyclic,NO,WUF-B,NA,NA,NA,NA,W18x50,457.2,228.6,9.017,190.5,14.478,14.986,9483.852,332985140.5,1655093.464,NA,41.91,NA,NA,NA,NA,NA,NR,NR,NR,NR,NR,NR,ASTM A36,248.2113271,NR,NR,NR,NA,3289.3,2832.1,1416.05,3.097222222,build up H section,457.2,9.525,209.55,412.75,15.875,6.35,10711.33312,385224013.5,NR,NR,NR,NR,NR,ASTM A572 Gr. 50,344.7379543,NR,NR,NR,NR,NR,2908.3,No,NR,NR,NR,NR,NR,Pre-Northridge,NA,NA,NA,NA,NA,NA,NA,NA,NA,NA,NA,NA,NA,NA,NA,NA,NA,NA,NA,NA,NA,NA,H,457.2,9.525,209.55,15.875,428.244,425.45,NR,NR,393.7,1,4.7625,4.7625,14.2875,0,0,442.722,442.722,4410.942495,NR,NA,NA,NA,NA,NA,NA,344.7379543,1550.066629,0.42,1126.007095,1324.124714,1422.823132,1179.910611,739.4633014,739.4633014,NA,NA,1670.265542,1670.265542,885.9181063,2454.612978,NA,1.85376268,1.725170841,yes,NA,NA,NA,0.00825,0.0026,3.173076923,"Popov, E. P., Amin, N. R., Louie, J. J. C., and Stephen, R. M. (1985). “Cyclic behavior of large beam-column assemblies.” Earthquake Spectra, 1(2), 203–238. https://doi.org/10.1193/1.1585263.",https://doi.org/10.1193/1.1585263,37.91350263,-122.3337107
Popov_et_al_1985_Specimen_2,Popov et al.,1985,Specimen_2,Pre,Interior - Beam Loaded - Subassembly,NA,Symmetric Cyclic,NO,WUF-B,NA,NA,NA,NA,W18x50,457.2,228.6,9.017,190.5,14.478,14.986,9483.852,332985140.5,1655093.464,NA,41.91,NA,NA,NA,NA,NA,NR,NR,NR,NR,NR,NR,ASTM A36,248.2113271,NR,NR,NR,NA,3289.3,2832.1,1416.05,3.097222222,build up H section,457.2,9.525,209.55,412.75,15.875,6.35,10711.33312,385224013.5,NR,NR,NR,NR,NR,ASTM A572 Gr. 50,344.7379543,NR,NR,NR,NR,NR,2908.3,No,NR,NR,NR,NR,NR,Pre-Northridge,NA,NA,NA,NA,NA,NA,NA,NA,NA,NA,NA,NA,NA,NA,NA,NA,NA,NA,NA,NA,NA,NA,H,457.2,9.525,209.55,15.875,428.244,425.45,NR,NR,393.7,1,4.7625,4.7625,14.2875,6.35,425.45,442.722,442.722,4410.942495,NR,NA,NA,NA,NA,NA,NA,344.7379543,1550.066629,0.42,1153.247235,1324.124714,1422.823132,1179.910611,739.4633014,739.4633014,NA,NA,1670.265542,1670.265542,885.9181063,2454.612978,NA,1.85376268,1.725170841,yes,NA,NA,NA,0.03667,0.0026,14.10384615,"Popov, E. P., Amin, N. R., Louie, J. J. C., and Stephen, R. M. (1985). “Cyclic behavior of large beam-column assemblies.” Earthquake Spectra, 1(2), 203–238. https://doi.org/10.1193/1.1585263.",https://doi.org/10.1193/1.1585263,37.91350263,-122.3337107
Popov_et_al_1985_Specimen_3,Popov et al.,1985,Specimen_3,Pre,Interior - Beam Loaded - Subassembly,NA,Symmetric Cyclic,NO,WUF-B,NA,NA,NA,NA,build up H section,476.25,238.125,14.2875,212.725,25.4,7.9375,18911.87679,640872928.3,3082576.37,NA,46.44555813,NA,NA,NA,NA,NA,NR,NR,NR,NR,NR,NR,ASTM A36,248.2113271,NR,NR,NR,NA,3289.3,2803.525,1401.7625,2.943333333,build up H section,485.775,17.4625,215.9,406.4,31.75,7.9375,21004.34261,817248992.2,NR,NR,NR,NR,NR,ASTM A572 Gr. 50,344.7379543,NR,NR,NR,NR,NR,2908.3,No,NR,NR,NR,NR,NR,Pre-Northridge,NA,NA,NA,NA,NA,NA,NA,NA,NA,NA,NA,NA,NA,NA,NA,NA,NA,NA,NA,NA,NA,NA,H,485.775,17.4625,215.9,31.75,425.45,422.275,NR,NR,390.525,1,9.525,9.525,26.9875,0,0,450.85,450.85,8482.845938,NR,NA,NA,NA,NA,NA,NA,344.7379543,3052.697133,0.42,2185.864492,2657.444738,2995.252506,2368.015047,1377.234669,1377.234669,NA,NA,3054.751401,3054.751401,1666.821332,4442.68147,NA,1.671786964,1.483241049,yes,NA,NA,NA,0.0179,0.0026,6.884615385,"Popov, E. P., Amin, N. R., Louie, J. J. C., and Stephen, R. M. (1985). “Cyclic behavior of large beam-column assemblies.” Earthquake Spectra, 1(2), 203–238. https://doi.org/10.1193/1.1585263.",https://doi.org/10.1193/1.1585263,37.91350263,-122.3337107
Popov_et_al_1985_Specimen_4,Popov et al.,1985,Specimen_4,Pre,Interior - Beam Loaded - Subassembly,NA,Symmetric Cyclic,NO,WUF-B,NA,NA,NA,NA,build up H section,476.25,238.125,14.2875,212.725,25.4,7.9375,18911.87679,640872928.3,3082576.37,NA,46.44555813,NA,NA,NA,NA,NA,NR,NR,NR,NR,NR,NR,ASTM A36,248.2113271,NR,NR,NR,NA,3289.3,2803.525,1401.7625,2.943333333,build up H section,485.775,17.4625,215.9,406.4,31.75,7.9375,21004.34261,817248992.2,NR,NR,NR,NR,NR,ASTM A572 Gr. 50,344.7379543,NR,NR,NR,NR,NR,2908.3,No,NR,NR,NR,NR,NR,Pre-Northridge,NA,NA,NA,NA,NA,NA,NA,NA,NA,NA,NA,NA,NA,NA,NA,NA,NA,NA,NA,NA,NA,NA,H,485.775,17.4625,215.9,31.75,425.45,422.275,NR,NR,390.525,1,9.525,9.525,26.9875,12.7,422.275,450.85,450.85,8482.845938,NR,NA,NA,NA,NA,NA,NA,344.7379543,3052.697133,0.42,2295.112217,2657.444738,2995.252506,2368.015047,1377.234669,1377.234669,NA,NA,3054.751401,3054.751401,1666.821332,4442.68147,NA,1.671786964,1.483241049,yes,NA,NA,NA,0.0235,0.0026,9.038461538,"Popov, E. P., Amin, N. R., Louie, J. J. C., and Stephen, R. M. (1985). “Cyclic behavior of large beam-column assemblies.” Earthquake Spectra, 1(2), 203–238. https://doi.org/10.1193/1.1585263.",https://doi.org/10.1193/1.1585263,37.91350263,-122.3337107
Popov_et_al_1985_Specimen_5,Popov et al.,1985,Specimen_5,Pre,Interior - Beam Loaded - Subassembly,NA,Symmetric Cyclic,NO,WUF-B,NA,NA,NA,NA,build up H section,476.25,238.125,14.2875,212.725,25.4,7.9375,18911.87679,640872928.3,3082576.37,NA,46.44555813,NA,NA,NA,NA,NA,NR,NR,NR,NR,NR,NR,ASTM A36,248.2113271,NR,NR,NR,NA,3289.3,2803.525,1401.7625,2.943333333,build up H section,485.775,17.4625,215.9,406.4,31.75,7.9375,21004.34261,817248992.2,NR,NR,NR,NR,NR,ASTM A572 Gr. 50,344.7379543,NR,NR,NR,NR,NR,2908.3,Yes,NR,NR,NR,NR,NR,Pre-Northridge,NA,NA,NA,NA,NA,NA,NA,NA,NA,NA,NA,NA,NA,NA,NA,NA,NA,NA,NA,NA,NA,NA,H,485.775,17.4625,215.9,31.75,425.45,422.275,NR,NR,390.525,1,9.525,9.525,26.9875,12.7,422.275,450.85,450.85,8482.845938,NR,NA,NA,NA,NA,NA,NA,344.7379543,3052.697133,0.42,2295.112217,2657.444738,2995.252506,2368.015047,1377.234669,1377.234669,NA,NA,3054.751401,3054.751401,1666.821332,4442.68147,NA,1.671786964,1.483241049,yes,NA,NA,NA,0.006667,0.0026,2.564230769,"Popov, E. P., Amin, N. R., Louie, J. J. C., and Stephen, R. M. (1985). “Cyclic behavior of large beam-column assemblies.” Earthquake Spectra, 1(2), 203–238. https://doi.org/10.1193/1.1585263.",https://doi.org/10.1193/1.1585263,37.91350263,-122.3337107
Popov_et_al_1985_Specimen_6,Popov et al.,1985,Specimen_6,Pre,Interior - Beam Loaded - Subassembly,Vertical Stiffener,Symmetric Cyclic,NO,WUF-B,NA,NA,NA,NA,build up H section,476.25,238.125,14.2875,212.725,25.4,7.9375,18911.87679,640872928.3,3082576.37,NA,46.44555813,NA,NA,NA,NA,NA,NR,NR,NR,NR,NR,NR,ASTM A36,248.2113271,NR,NR,NR,NA,3289.3,2803.525,1401.7625,2.943333333,build up H section,485.775,17.4625,215.9,406.4,31.75,7.9375,21004.34261,817248992.2,NR,NR,NR,NR,NR,ASTM A572 Gr. 50,344.7379543,NA,NR,NR,NR,NR,2908.3,Yes,NR,NR,NR,NR,NR,Pre-Northridge,NA,NA,NA,NA,NA,NA,NA,NA,NA,NA,NA,NA,NA,NA,NA,NA,NA,NA,NA,NA,NA,NA,H,485.775,17.4625,215.9,31.75,425.45,422.275,NA,NA,0,0,0,0,17.4625,12.7,422.275,450.85,450.85,8482.845938,NR,NA,NA,NA,NA,NA,NA,344.7379543,3052.697133,0.42,1628.789212,1719.523066,2038.189575,1532.24503,1377.234669,1377.234669,NA,NA,3054.751401,3054.751401,1666.821332,4442.68147,NA,2.583670762,2.179719455,yes,NA,NA,NA,0.02245,0.0026,8.634615385,"Popov, E. P., Amin, N. R., Louie, J. J. C., and Stephen, R. M. (1985). “Cyclic behavior of large beam-column assemblies.” Earthquake Spectra, 1(2), 203–238. https://doi.org/10.1193/1.1585263.",https://doi.org/10.1193/1.1585263,37.91350263,-122.3337107
Popov_et_al_1985_Specimen_7,Popov et al.,1985,Specimen_7,Pre,Interior - Beam Loaded - Subassembly,Vertical Stiffener,Symmetric Cyclic,NO,WUF-B,NA,NA,NA,NA,W18x71,469.9,234.95,12.573,194.056,20.574,14.986,13419.328,486990768,2392511.344,NA,43.18,NA,NA,NA,NA,NA,NR,NR,NR,NR,NR,NR,ASTM A36,248.2113271,NR,NR,NR,NA,3289.3,2740.66,1370.33,2.916216216,W21x93,548.64,14.732,213.868,466.725,23.622,19.05,17612.868,861599051,NR,NR,NR,NR,NR,ASTM A572 Gr. 50,344.7379543,NR,NR,NR,NR,NR,2908.3,Yes,NR,NR,NR,NR,NR,Pre-Northridge,NA,NA,NA,NA,NA,NA,NA,NA,NA,NA,NA,NA,NA,NA,NA,NA,NA,NA,NA,NA,NA,NA,H,548.64,14.732,213.868,23.622,428.752,501.396,NR,NR,469.9,1,9.525,9.525,24.257,12.7,501.396,449.326,449.326,8756.885712,NR,NA,NA,NA,NA,NA,NA,344.7379543,2532.455072,0.42,2447.188286,2697.683417,2910.330591,2403.871219,1068.927149,1068.927149,NA,NA,2378.956812,2378.956812,1323.36146,3434.552164,NA,1.273148711,1.180124407,yes,NA,NA,NA,0.03,0.0026,11.53846154,"Popov, E. P., Amin, N. R., Louie, J. J. C., and Stephen, R. M. (1985). “Cyclic behavior of large beam-column assemblies.” Earthquake Spectra, 1(2), 203–238. https://doi.org/10.1193/1.1585263.",https://doi.org/10.1193/1.1585263,37.91350263,-122.3337107
Popov_et_al_1985_Specimen_8,Popov et al.,1985,Specimen_8,Pre,Interior - Beam Loaded - Subassembly,Vertical Stiffener,Symmetric Cyclic,NO,WUF-B,NA,NA,NA,NA,W18x71,469.9,234.95,12.573,194.056,20.574,14.986,13419.328,486990768,2392511.344,NA,43.18,NA,NA,NA,NA,NA,NR,NR,NR,NR,NR,NR,ASTM A36,248.2113271,NR,NR,NR,NA,3289.3,2740.66,1370.33,2.916216216,W21x93,548.64,14.732,213.868,466.725,23.622,19.05,17612.868,861599051,NR,NR,NR,NR,NR,ASTM A572 Gr. 50,344.7379543,NR,NR,NR,NR,NR,2908.3,Yes,NR,NR,NR,NR,NR,Pre-Northridge,NA,NA,NA,NA,NA,NA,NA,NA,NA,NA,NA,NA,NA,NA,NA,NA,NA,NA,NA,NA,NA,NA,H,548.64,14.732,213.868,23.622,428.752,501.396,NR,NR,469.9,1,9.525,9.525,24.257,12.7,501.396,449.326,449.326,8756.885712,NR,NA,NA,NA,NA,NA,NA,344.7379543,2532.455072,0.42,2447.188286,2697.683417,2910.330591,2403.871219,1068.927149,1068.927149,NA,NA,2378.956812,2378.956812,1323.36146,3434.552164,NA,1.273148711,1.180124407,yes,NA,NA,NA,0.02586,0.0026,9.946153846,"Popov, E. P., Amin, N. R., Louie, J. J. C., and Stephen, R. M. (1985). “Cyclic behavior of large beam-column assemblies.” Earthquake Spectra, 1(2), 203–238. https://doi.org/10.1193/1.1585263.",https://doi.org/10.1193/1.1585263,37.91350263,-122.3337107
Slutter_1981_Specimen_1,Slutter,1981,Specimen_1,Pre,Interior - Beam Loaded - Subassembly,NA,Symmetric Cyclic,NO,WUF-B,NA,NA,NA,NA,W24x62,601.98,300.99,10.922,178.816,14.986,19.05,11806.428,649321023.9,2523607.856,NA,34.798,NA,NA,NA,NA,NA,NR,NR,NR,NR,NR,NR,ASTM A36,248.2113271,288.2009298,288.2009298,NR,288.2009298,3340.1,2984.5,1492.25,2.478902954,W14x90,355.6,11.176,368.3,254,18.034,29.972,17096.74,415815194.2,NR,NR,NR,NR,NR,ASTM A36,248.2113271,NA,290.9588335,259.9324176,NR,266.5060483,2735.58,Yes,E70,NR,NR,NR,NR,Pre-Northridge,NA,NA,NA,NA,NA,NA,NA,NA,NA,NA,NA,NA,NA,NA,NA,NA,NA,NA,NA,NA,NA,NA,H,355.6,11.176,368.3,18.034,572.008,319.532,NA,NA,0,0,0,0,11.176,9.525,319.532,586.994,586.994,5095.47368,266.5060483,0,0,807.2384687,693.7946437,786.8918691,667.6042072,248.2113271,0,0,688.639452,591.8627292,680.7619365,569.5201767,1127.498499,1127.498499,NA,872.7673567,1920.800722,1920.800722,1383.807543,2457.793902,1902.514539,4.152641788,3.61035741,yes,2.742186836,2.417758543,yes,0.0406,0.002183806,18.59139132,"Slutter, R. G. (1981). Tests of panel zone behavior in beam-column connections. Report No. 200.81.403.1, Lehigh University, Bethlehem, PA, USA.",NA,40.608028,-75.376194
Slutter_1981_Specimen_2,Slutter,1981,Specimen_2,Pre,Interior - Beam Loaded - Subassembly,NA,Symmetric Cyclic,NO,WUF-B,NA,NA,NA,NA,W24x62,601.98,300.99,10.922,178.816,14.986,19.05,11806.428,649321023.9,2523607.856,NA,34.798,NA,NA,NA,NA,NA,NR,NR,NR,NR,NR,NR,ASTM A36,248.2113271,288.2009298,288.2009298,NR,288.2009298,3340.1,2984.5,1492.25,2.478902954,W14x90,355.6,11.176,368.3,254,18.034,29.972,17096.74,415815194.2,NR,NR,NR,NR,NR,ASTM A36,248.2113271,437.817202,290.9588335,259.9324176,NR,266.5060483,2735.58,Yes,E70,NR,NR,NR,NR,Pre-Northridge,NA,NA,NA,NA,NA,NA,NA,NA,NA,NA,NA,NA,NA,NA,NA,NA,NA,NA,NA,NA,NA,NA,H,355.6,11.176,368.3,18.034,572.008,319.532,NR,NR,319.532,1,12.7,12.7,23.876,9.525,319.532,586.994,586.994,5095.47368,266.5060483,0,0,1347.139528,1482.197648,1575.294873,1426.245352,248.2113271,0,0,1149.218555,1264.434012,1353.33322,1216.702196,1127.498499,1127.498499,NA,872.7673567,1920.800722,1920.800722,1383.807543,2457.793902,1902.514539,1.943789773,1.816104021,yes,1.283576817,1.207719628,yes,0.0225,0.002183806,10.30311095,"Slutter, R. G. (1981). Tests of panel zone behavior in beam-column connections. Report No. 200.81.403.1, Lehigh University, Bethlehem, PA, USA.",NA,40.608028,-75.376194
Slutter_1981_Specimen_3,Slutter,1981,Specimen_3,Pre,Interior - Beam Loaded - Subassembly,NA,Symmetric Cyclic,NO,WUF-B,NA,NA,NA,NA,W24x62,601.98,300.99,10.922,178.816,14.986,19.05,11806.428,649321023.9,2523607.856,NA,34.798,NA,NA,NA,NA,NA,NR,NR,NR,NR,NR,NR,ASTM A36,248.2113271,326.8115807,282.6851226,NR,306.436316,3340.1,2984.5,1492.25,2.478902954,W14x90,355.6,11.176,368.3,254,18.034,29.972,17096.74,415815194.2,NR,NR,NR,NR,NR,ASTM A36,248.2113271,424.7171597,291.6483094,269.5850803,NR,274.2596621,2735.58,Yes,E70,NR,NR,NR,NR,Pre-Northridge,NA,NA,NA,NA,NA,NA,NA,NA,NA,NA,NA,NA,NA,NA,NA,NA,NA,NA,NA,NA,NA,NA,H,355.6,11.176,368.3,18.034,572.008,319.532,NR,NR,319.532,1,12.7,12.7,23.876,9.525,319.532,586.994,586.994,5095.47368,274.2596621,0,0,1350.331802,1485.709965,1582.264381,1429.62508,248.2113271,0,0,1149.218555,1264.434012,1353.33322,1216.702196,1127.498499,1127.498499,NA,927.9901132,1920.800722,1920.800722,1383.807543,2457.793902,2022.892663,1.943789773,1.816104021,yes,1.361566329,1.278479555,yes,0.0266,0.002188981,12.15177106,"Slutter, R. G. (1981). Tests of panel zone behavior in beam-column connections. Report No. 200.81.403.1, Lehigh University, Bethlehem, PA, USA.",NA,40.608028,-75.376194
Slutter_1981_Specimen_4,Slutter,1981,Specimen_4,Pre,Interior - Beam Loaded - Subassembly,NA,Symmetric Cyclic,NO,WUF-B,NA,NA,NA,NA,W24x62,601.98,300.99,10.922,178.816,14.986,19.05,11806.428,649321023.9,2523607.856,NA,34.798,NA,NA,NA,NA,NA,NR,NR,NR,NR,NR,NR,ASTM A36,248.2113271,326.8115807,282.6851226,NR,306.436316,3340.1,2984.5,1492.25,2.478902954,W14x90,355.6,11.176,368.3,254,18.034,29.972,17096.74,415815194.2,NR,NR,NR,NR,NR,ASTM A36,248.2113271,299.9220203,291.6483094,269.5850803,NR,274.2596621,2735.58,Yes,E70,NR,NR,NR,NR,Pre-Northridge,NA,NA,NA,NA,NA,NA,NA,NA,NA,NA,NA,NA,NA,NA,NA,NA,NA,NA,NA,NA,NA,NA,H,355.6,11.176,368.3,18.034,572.008,319.532,NR,NR,319.532,1,19.05,19.05,30.226,9.525,319.532,586.994,586.994,5095.47368,274.2596621,0,0,1350.331802,1880.845593,1977.40001,1809.844516,248.2113271,0,0,1149.218555,1600.719654,1689.618861,1540.293205,1127.498499,1127.498499,NA,927.9901132,1920.800722,1920.800722,1383.807543,2457.793902,2022.892663,1.535430577,1.454643978,yes,1.075522983,1.023006297,yes,0.02678,0.002188981,12.23400109,"Slutter, R. G. (1981). Tests of panel zone behavior in beam-column connections. Report No. 200.81.403.1, Lehigh University, Bethlehem, PA, USA.",NA,40.608028,-75.376194
Del_Caprio_et_al_2014_RBS-A,Del Caprio et al.,2014,RBS-A,Post,Exterior - Frame,NA,Scaled Loma Prieta,YES,RBS,NA,0.52,238.125,NA,W14x26,353.314,176.657,6.477,127,10.668,10.16,4961.2804,101976699.3,578463.3592,NA,27.10716905,60.96,176.657,3552.25096,60619472.57,337064.2085,NR,NR,NR,NR,NR,NR,ASTM A572 Gr. 50,344.7379543,338.1879332,349.9090237,NR,344.7231197,4572,4258.564,2129.282,6.026599569,W12x30,313.436,6.604,165.608,257.175,11.176,20.066,5670.9564,99063079.29,NR,NR,NR,NR,NR,ASTM A572 Gr. 50,344.7379543,0,401.2749789,357.1485207,NR,372.2312531,2336.8,No,NR,NR,NR,NR,NR,AISC-360-16,1219.2,609.6,609.6,82.55,59.26666667,NR,NR,44.45,NWC,20.68427726,24.1316568,70,24.1316568,9.525,63.5,12,0,1,448.1593406,38.1,53.975,parallel,H,313.436,6.604,165.608,11.176,331.978,291.084,NA,NA,0,0,0,0,6.604,10.668,291.084,408.305,342.646,2491.60792,372.2312531,195.712,0.093488927,543.7459272,498.3669938,536.0039603,477.4535706,344.7379543,195.712,0.093488927,467.1356763,428.1503383,464.4794566,410.1834799,NA,NA,0,223.049977,546.282747,0,102.476358,NA,443.806389,1.036566713,0.955491966,no,0.890521231,0.827990877,no,0.010272532,0.00301179,3.410773199,"Del Caprio, M., Mosqueda, G., and Lignos, D. (2014). Hybrid simulation of the seismic response of a steel moment frame building structure through collapse. Report No. MCEER-14-0003, University of Buffalo, State University of New York, USA.",https://www.buffalo.edu/mceer/catalog.host.html/content/shared/www/mceer/publications/MCEER-14-0003.detail.html,43.0026432,-78.78844685
Engelhardt_et_al_2000_DBBWC,Engelhardt et al.,2000,DBBWC,Post,Interior - Column Loaded - Subassembly,NA,Ramped Symmetric Cyclic AISC,YES,RBS,NA,0.5,571.5,NA,W36x150,911.225,455.6125,15.875,304.8,23.8125,20.066,28516.072,3762732087,9520884.184,NA,62.81554434,152.4,455.6125,21258.022,2333801779,6300442.036,NR,NR,NR,NR,NR,NR,ASTM A572 Gr. 50,344.7379543,409.5486898,374.3854184,365.2252385,391.4647216,7620,7156.45,3578.225,3.926829268,W14x398,463.55,44.958,422.275,254,72.39,20.066,75483.72,2497388554,NR,NR,NR,NR,NR,ASTM A572 Gr. 50,344.7379543,0,351.6327134,330.9484362,361.1460734,334.8763376,3708.4,No,E70T-6,1.7272,NR,NR,NR,AISC-360-16,2438.4,1219.2,1219.2,139.7,414.8666667,NR,NR,88.9,NWC,27.57903635,24.82113271,28,24.82113271,19.05,120.65,9,0,1,448.1593406,50.8,127,parallel,H,463.55,44.958,422.275,72.39,863.6,318.77,NA,NA,0,0,0,0,44.958,25.4,318.77,994.56875,887.4125,20840.2809,334.8763376,0,0,4286.966463,4396.874713,5843.51227,4230.894665,344.7379543,0,0,4202.908297,4310.661483,5817.575605,4147.935946,NA,NA,3375.479135,3774.845836,3795.459928,3803.731788,2053.035873,NA,5546.155843,1.286613636,0.953344867,no,1.261385917,0.949113408,no,0.020188984,0.002639197,7.649668044,"Engelhardt, M. D., Venti, M. J., Fry, G. T., Jones, S. L., and Holliday, S. D. (2000). Behavior and design of radius cut reduced beam section connections. Report No. SAC/BD-00/17, SAC Joint Venture, Sacramento, CA, USA.",https://store.atcouncil.org/index.php?dispatch=products.view&product_id=132,30.284918,-97.734057
