Repository: RESSLab-Team/resslab-hub-data

# Resslab Hub Data

This repository contains the DB underlying [RESSLAB Hub](https://resslab-hub.epfl.ch/). See [RESSLAB Hub's repository](https://github.com/RESSLab-Team/resslab-hub).

The `main` branch is the only source of data. When a pull request is merged into `main`, two things happen:

- `upload.yml` sends the CSV files that changed to each hub listed in the `UPLOAD_TARGETS` repository variable (see the comment at the top of the file). The data is online a few minutes after the merge.
- `build-data-image.yml` packs all the data into an image. Each night, every hub uploads the full data again from that image (the `resslab-hub-upload-data` CronJob). This removes deleted files and fixes a failed upload.

## Data documentation

### Per-database guides

Each database folder has a `README.md` explaining what the database contains, how the specimen identifier is built, which measured-response files are expected (folder, exact column headers, units) and how to submit data. Read the one for your database before preparing a contribution:

| Database | Folder | Guide |
| --- | --- | --- |
| Braces | `braces/` | [braces/README.md](braces/README.md) |
| Columns | `columns/` | [columns/README.md](columns/README.md) |
| Connections | `connections/` | [connections/README.md](connections/README.md) |
| HSS columns | `hss_columns/` | [hss_columns/README.md](hss_columns/README.md) |
| EBF links | `eccentric_braced_frames/` | [eccentric_braced_frames/README.md](eccentric_braced_frames/README.md) |
| Cyclic coupons | `material/cyclic_coupons/` | [material/cyclic_coupons/README.md](material/cyclic_coupons/README.md) |
| Tensile coupons | `material/tensile_coupons/` | [material/tensile_coupons/README.md](material/tensile_coupons/README.md) |
| Ductile fracture | `material/ductile_fracture/` | [material/ductile_fracture/README.md](material/ductile_fracture/README.md) |
| Residual stresses | `residual_stresses/` | [residual_stresses/README.md](residual_stresses/README.md) |

The guides deliberately do not repeat the list of columns: the data dictionary CSV next to each main table is the single source of truth for that, and the guides link to it.

### Data dictionaries
Data dictionaries are available as CSVs in each tab's folder, e.g. `steel_braces_data_dictionary.csv`. They contain:
- column_name : column name all lowercase, no spaces
- type : choose type among : `Numeric` (general type for numbers), `DecimalFloat` (floating-point number with high precision), `SmallInteger` (integer smaller than 30 000),  `BigInteger` (big integer, e.g 10^9),  `Integer` (any integer), `String` (text), `Date` (date in format dd.mm.yyyy. If date is a year only, make it integer - eventually will update to [ISO format](https://fr.wikipedia.org/wiki/ISO_8601)), `Boolean` (yes/no)
- example_value (optional) : sample value for this column 
- symbol (optional) : symbol in markdown format, for automated documentation generation
- description : plain text description of the column, for future users
- unit (optional) : units acceptable. None if unitless. 
- nullable : True if this column accepts NA. (Clarify distinction NA/NR for the user).

## Data validation

# Data Validation Process Guide

This guide explains how to add, modify, or delete data in the repository while ensuring data quality through our automated validation system.

## Prerequisites

1. A GitHub account
2. Basic understanding of Git (clone, commit, push)
3. Access to the repository

## Process Overview

1. Fork/Clone the repository
2. Create a new branch
3. Make your changes
4. Submit a Pull Request (PR)
5. Wait for validation checks
6. Address any validation issues
7. Get approval and merge

## Detailed Steps

### 1. Prepare Your Working Environment

```bash
#Clone the repository
git clone <repository-url>
cd <repository-name>
#Create a new branch
git switch -c data/your-changes-description
```

#### Adding New Data
1. Open the relevant CSV file
2. Add your new row(s) following the existing format
3. Ensure all mandatory fields (nullable=false in data dictionary) are filled
4. Use "NA" (not applicable) or "NR" (not reported) rather than empty cells for missing values in nullable fields
5. Name every measured-response file after the `id` of its row (`<id>.csv`) and put it in the folder given in the database README

#### Modifying Existing Data
1. Locate the row(s) you want to modify
2. Make your changes while maintaining the correct format
3. Document your changes in the commit message

#### Deleting Data
1. Remove the relevant row(s)
2. Ensure referential integrity is maintained
3. Document the reason for deletion in the commit message

## Process to compress & upload data

```bash
tar --exclude-vcs -czf data.tar.gz *

## process to validate data before upload
```bash

# curl -L http://127.0.0.1:8000/validate/\?type\=all -F file=@data.tar.gz -u user:changeit | jq -r 
```

File: ductile_fracture/ductile_fracture.csv (part 1 of 2)
id,specimen_designation,experimental_program,date,specimen_type,piece,loading,loading_protocol,location_coupon,section_type,section_profile,steel_type,coupon_direction,crack_opening_direction,plate_thickness,f_yn,f_un,fy_m,fu_m,elongation_fr,temperature,chemical_composition_C,chemical_composition_Si,chemical_composition_Mn,chemical_composition_P,chemical_composition_S,chemical_composition_Cu,chemical_composition_Ni,chemical_composition_Cr,chemical_composition_V,chemical_composition_Nb,chemical_composition_Mo,chemical_composition_Ti,chemical_composition_Al,chemical_composition_N,gauge_length,nom_notch_radius,nom_whole_diameter_cnt,nom_notch_diameter_cnt,nom_notch_width,nom_width_gp,nom_whole_thickness_gp,nom_notch_thickness_gp,meas_whole_diameter_cnt,meas_notch_diameter_cnt,meas_notch_width,meas_width_gp,meas_whole_thickness_gp,meas_notch_thickness_gp,disp_fract,exc_at_fract,step_fract,fract_loc,young_mod,nu,triax_at_fr,triax_avg_till_fr,lode_at_fr,lode_avg_till_fr,peeq_at_fr,cvgm_etamono,cvgm_lambda,swdfm_alpha_pos,swdfm_alpha_neg,swdfm_kappa,swdfm_C,swdfm_beta,kk_alpha_1,kk_alpha_2,kk_beta_1,kk_beta_2,kk_d_cr,l_star,reference,link,latitude,longitude
Skiadopoulos_and_Lignos_CNT_L1_M_C1_R1_0,CNT_L1_M_C1_R1_0,Skiadopoulos and Lignos,2026,CNT,L1_5,monotonic,"[0,2]",column flange,wide flange,H498x432x45/70,SM490A,longitudinal,thickness/width,70,295,,368,531,36,20,0.16,0.3,1.4,0.017,0.004,0.01,0.01,0.02,0.042,0,0.006,0.001,0.032,0.004,20,1,8,5,2,NA,NA,NA,"[7.99, 7.99, 7.99, 7.99]","[5.04, 5.04, 5.02, 5.03]","[1.97, 1.94, 1.96, 1.97]",NA,NA,NA,1.253,1,9125,center,205000,0.3,NR,1.33267,1,1.0032,0.5214,6.1,0.6,1.3,1.3,0.3,0.25,2.75,0.85,-0.25,-0.25,-1.9,1,0.3,"Skiadopoulos, A., and Lignos, D. (2026), Ductile crack initiation in welded connections with highly dissipative panel zones, Journal of Constructional Steel Research 240 110258.doi:10.1016/j.jcsr.2026.110258.",https://www.sciencedirect.com/science/article/pii/S0143974X26000271?via%3Dihub,46.5172,6.5689
Skiadopoulos_and_Lignos_CNT_L1_C_C1_R1_0,CNT_L1_C_C1_R1_0,Skiadopoulos and Lignos,2026,CNT,L1_4,cyclic_1_2,"[0,0.60,0,0.60,0,0.60,0,0.60,0,0.60,0,0.60,0,2]",column flange,wide flange,H498x432x45/70,SM490A,longitudinal,thickness/width,70,295,490,368,531,36,20,0.16,0.3,1.4,0.017,0.004,0.01,0.01,0.02,0.042,0,0.006,0.001,0.032,0.004,20,1,8,5,2,NA,NA,NA,"[7.99, 7.99, 7.99, 7.98]","[5.04, 5.04, 5.04, 5.02]","[1.98, 1.97, 1.96, 1.96]",NA,NA,NA,0.617,11,26776,edge,205000,0.3,NR,0.05178,0.79065,0.12088,4.98914,6.1,0.6,1.3,1.3,0.3,0.25,2.75,0.85,-0.25,-0.25,-1.9,1,0.3,"Skiadopoulos, A., and Lignos, D. (2026), Ductile crack initiation in welded connections with highly dissipative panel zones, Journal of Constructional Steel Research 240 110258.doi:10.1016/j.jcsr.2026.110258.",https://www.sciencedirect.com/science/article/pii/S0143974X26000271?via%3Dihub,46.5172,6.5689
Skiadopoulos_and_Lignos_CNT_L1_M_C1_R3_0,CNT_L1_M_C1_R3_0,Skiadopoulos and Lignos,2026,CNT,L1_3,monotonic,"[0,2]",column flange,wide flange,H498x432x45/70,SM490A,longitudinal,thickness/width,70,295,490,368,531,36,20,0.16,0.3,1.4,0.017,0.004,0.01,0.01,0.02,0.042,0,0.006,0.001,0.032,0.004,20,3,8,5,5.2,NA,NA,NA,"[7.98, 7.98, 7.98, 7.99]","[4.99, 4.98, 5.01, 4.98]","[5.03, 5.21, 5.1, 5.12]",NA,NA,NA,1.608,1,10484,center,205000,0.3,NR,1.05989,1,1.0025,0.9024,6.1,0.6,1.3,1.3,0.3,0.25,2.75,0.85,-0.25,-0.25,-1.9,1,0.3,"Skiadopoulos, A., and Lignos, D. (2026), Ductile crack initiation in welded connections with highly dissipative panel zones, Journal of Constructional Steel Research 240 110258.doi:10.1016/j.jcsr.2026.110258.",https://www.sciencedirect.com/science/article/pii/S0143974X26000271?via%3Dihub,46.5172,6.5689
Skiadopoulos_and_Lignos_CNT_L1_C_C1_R3_0,CNT_L1_C_C1_R3_0,Skiadopoulos and Lignos,2026,CNT,L1_2,cyclic_1_2,"[0,0.77,0,0.77,0,0.77,0,0.77,0,0.77,0,0.77,0,2]",column flange,wide flange,H498x432x45/70,SM490A,longitudinal,thickness/width,70,295,490,368,531,36,20,0.16,0.3,1.4,0.017,0.004,0.01,0.01,0.02,0.042,0,0.006,0.001,0.032,0.004,20,3,8,5,5.2,NA,NA,NA,"[8.00, 7.98, 7.98, 7.98]","[4.99, 4.99, 5.00, 5.00]","[5.29, 5.33, 5.27, 5.13]",NA,NA,NA,0.642,11,33838,center,205000,0.3,NR,0.22288,1,0.17703,2.71601,6.1,0.6,1.3,1.3,0.3,0.25,2.75,0.85,-0.25,-0.25,-1.9,1,0.3,"Skiadopoulos, A., and Lignos, D. (2026), Ductile crack initiation in welded connections with highly dissipative panel zones, Journal of Constructional Steel Research 240 110258.doi:10.1016/j.jcsr.2026.110258.",https://www.sciencedirect.com/science/article/pii/S0143974X26000271?via%3Dihub,46.5172,6.5689
Skiadopoulos_and_Lignos_CNT_L1_M_C1_R10_0,CNT_L1_M_C1_R10_0,Skiadopoulos and Lignos,2026,CNT,L1_1,monotonic,"[0,2]",column flange,wide flange,H498x432x45/70,SM490A,longitudinal,thickness/width,70,295,490,368,531,36,20,0.16,0.3,1.4,0.017,0.004,0.01,0.01,0.02,0.042,0,0.006,0.001,0.032,0.004,20,10,8,5,10.54,NA,NA,NA,"[7.99, 7.99, 7.99, 8.00]","[5.00, 5.00, 5.00, 5.01]","[10.79, 10.3, 10.5, 10.58]",NA,NA,NA,2.437,1,14036,center,205000,0.3,NR,0.90228,1,1.0016,1.3393,6.1,0.6,1.3,1.3,0.3,0.25,2.75,0.85,-0.25,-0.25,-1.9,1,0.3,"Skiadopoulos, A., and Lignos, D. (2026), Ductile crack initiation in welded connections with highly dissipative panel zones, Journal of Constructional Steel Research 240 110258.doi:10.1016/j.jcsr.2026.110258.",https://www.sciencedirect.com/science/article/pii/S0143974X26000271?via%3Dihub,46.5172,6.5689
Skiadopoulos_and_Lignos_CNT_L1_C_C1_R10_0,CNT_L1_C_C1_R10_0,Skiadopoulos and Lignos,2026,CNT,L1_0,cyclic_1_2,"[0,1.2,0,1.2,0,1.2,0,1.2,0,1.2,0,1.2,0,2]",column flange,wide flange,H498x432x45/70,SM490A,longitudinal,thickness/width,70,295,490,368,531,36,20,0.16,0.3,1.4,0.017,0.004,0.01,0.01,0.02,0.042,0,0.006,0.001,0.032,0.004,20,10,8,5,10.54,NA,NA,NA,"[7.99, 7.96, 8.00, 7.99]","[4.99, 5.00, 4.99, 4.98]","[10.34, 10.62, 10.56, 10.51]",NA,NA,NA,0.792,11,51517,center,205000,0.3,NR,0.00014,0.65835,0.08594,6.27044,6.1,0.6,1.3,1.3,0.3,0.25,2.75,0.85,-0.25,-0.25,-1.9,1,0.3,"Skiadopoulos, A., and Lignos, D. (2026), Ductile crack initiation in welded connections with highly dissipative panel zones, Journal of Constructional Steel Research 240 110258.doi:10.1016/j.jcsr.2026.110258.",https://www.sciencedirect.com/science/article/pii/S0143974X26000271?via%3Dihub,46.5172,6.5689
Skiadopoulos_and_Lignos_CNT_L2_M_C2_R1_0,CNT_L2_M_C2_R1_0,Skiadopoulos and Lignos,2026,CNT,L2_5,monotonic,"[0,2]",column flange,wide flange,H498x432x45/70,SM490A,longitudinal,thickness/width,70,295,490,368,531,36,20,0.16,0.3,1.4,0.017,0.004,0.01,0.01,0.02,0.042,0,0.006,0.001,0.032,0.004,20,1,8,5,2,NA,NA,NA,"[7.99, 7.99, 8.00, 7.99]","[5.04, 5.03, 5.04, 5.04]","[1.91, 1.94, 1.92, 1.93]",NA,NA,NA,1.179,1,8793,center,205000,0.3,NR,1.30682,1,1.0034,0.4475,6.1,0.6,1.3,1.3,0.3,0.25,2.75,0.85,-0.25,-0.25,-1.9,1,0.3,"Skiadopoulos, A., and Lignos, D. (2026), Ductile crack initiation in welded connections with highly dissipative panel zones, Journal of Constructional Steel Research 240 110258.doi:10.1016/j.jcsr.2026.110258.",https://www.sciencedirect.com/science/article/pii/S0143974X26000271?via%3Dihub,46.5172,6.5689
Skiadopoulos_and_Lignos_CNT_L2_C_C2_R1_0,CNT_L2_C_C2_R1_0,Skiadopoulos and Lignos,2026,CNT,L2_4,cyclic_1_2,"[0,0.60,0,0.60,0,0.60,0,0.60,0,0.60,0,0.60,0,2]",column flange,wide flange,H498x432x45/70,SM490A,longitudinal,thickness/width,70,295,490,368,531,36,20,0.16,0.3,1.4,0.017,0.004,0.01,0.01,0.02,0.042,0,0.006,0.001,0.032,0.004,20,1,8,5,2,NA,NA,NA,"[7.98, 7.98, 7.98, 7.98]","[5.04, 5.04, 5.04, 5.04]","[1.94, 1.93, 1.95, 1.95]",NA,NA,NA,0.6,11,26734,edge,205000,0.3,NR,0.05178,0.79065,0.12088,4.98914,6.1,0.6,1.3,1.3,0.3,0.25,2.75,0.85,-0.25,-0.25,-1.9,1,0.3,"Skiadopoulos, A., and Lignos, D. (2026), Ductile crack initiation in welded connections with highly dissipative panel zones, Journal of Constructional Steel Research 240 110258.doi:10.1016/j.jcsr.2026.110258.",https://www.sciencedirect.com/science/article/pii/S0143974X26000271?via%3Dihub,46.5172,6.5689
Skiadopoulos_and_Lignos_CNT_L2_M_C2_R3_0,CNT_L2_M_C2_R3_0,Skiadopoulos and Lignos,2026,CNT,L2_3,monotonic,"[0,2]",column flange,wide flange,H498x432x45/70,SM490A,longitudinal,thickness/width,70,295,490,368,531,36,20,0.16,0.3,1.4,0.017,0.004,0.01,0.01,0.02,0.042,0,0.006,0.001,0.032,0.004,20,3,8,5,5.2,NA,NA,NA,"[8.00, 7.99, 7.99, 8.00]","[4.98, 4.98, 4.99, 4.98]","[5.10, 5.3, 5.01, 5.17]",NA,NA,NA,1.538,1,10222,center,205000,0.3,NR,1.04025,1,1.0026,0.8303,6.1,0.6,1.3,1.3,0.3,0.25,2.75,0.85,-0.25,-0.25,-1.9,1,0.3,"Skiadopoulos, A., and Lignos, D. (2026), Ductile crack initiation in welded connections with highly dissipative panel zones, Journal of Constructional Steel Research 240 110258.doi:10.1016/j.jcsr.2026.110258.",https://www.sciencedirect.com/science/article/pii/S0143974X26000271?via%3Dihub,46.5172,6.5689
Skiadopoulos_and_Lignos_CNT_L2_C_C2_R3_0,CNT_L2_C_C2_R3_0,Skiadopoulos and Lignos,2026,CNT,L2_2,cyclic_1_2,"[0,0.77,0,0.77,0,0.77,0,0.77,0,0.77,0,0.77,0,2]",column flange,wide flange,H498x432x45/70,SM490A,longitudinal,thickness/width,70,295,490,368,531,36,20,0.16,0.3,1.4,0.017,0.004,0.01,0.01,0.02,0.042,0,0.006,0.001,0.032,0.004,20,3,8,5,5.2,NA,NA,NA,"[8.00, 7.98, 7.98, 7.99]","[5.03, 5.03, 5.02, 5.03]","[5.19, 5.19, 5.18, 5.22]",NA,NA,NA,0.607,11,33575,center,205000,0.3,NR,0.21843,1,0.1724,2.70081,6.1,0.6,1.3,1.3,0.3,0.25,2.75,0.85,-0.25,-0.25,-1.9,1,0.3,"Skiadopoulos, A., and Lignos, D. (2026), Ductile crack initiation in welded connections with highly dissipative panel zones, Journal of Constructional Steel Research 240 110258.doi:10.1016/j.jcsr.2026.110258.",https://www.sciencedirect.com/science/article/pii/S0143974X26000271?via%3Dihub,46.5172,6.5689
Skiadopoulos_and_Lignos_CNT_L2_M_C2_R10_0,CNT_L2_M_C2_R10_0,Skiadopoulos and Lignos,2026,CNT,L2_1,monotonic,"[0,2]",column flange,wide flange,H498x432x45/70,SM490A,longitudinal,thickness/width,70,295,490,368,531,36,20,0.16,0.3,1.4,0.017,0.004,0.01,0.01,0.02,0.042,0,0.006,0.001,0.032,0.004,20,10,8,5,10.54,NA,NA,NA,"[7.99, 7.98, 7.98, 7.98]","[5.00, 4.98, 4.98, 5.02]","[10.7, 10.36, 10.53, 10.45]",NA,NA,NA,2.382,1,13624,center,205000,0.3,NR,0.88656,1,1.0017,1.2776,6.1,0.6,1.3,1.3,0.3,0.25,2.75,0.85,-0.25,-0.25,-1.9,1,0.3,"Skiadopoulos, A., and Lignos, D. (2026), Ductile crack initiation in welded connections with highly dissipative panel zones, Journal of Constructional Steel Research 240 110258.doi:10.1016/j.jcsr.2026.110258.",https://www.sciencedirect.com/science/article/pii/S0143974X26000271?via%3Dihub,46.5172,6.5689
Skiadopoulos_and_Lignos_CNT_L2_C_C2_R10_0,CNT_L2_C_C2_R10_0,Skiadopoulos and Lignos,2026,CNT,L2_0,cyclic_1_2,"[0,1.2,0,1.2,0,1.2,0,1.2,0,1.2,0,1.2,0,2]",column flange,wide flange,H498x432x45/70,SM490A,longitudinal,thickness/width,70,295,490,368,531,36,20,0.16,0.3,1.4,0.017,0.004,0.01,0.01,0.02,0.042,0,0.006,0.001,0.032,0.004,20,10,8,5,10.54,NA,NA,NA,"[7.98, 7.99, 7.98, 7.99]","[5.03, 5.01, 4.98, 4.99]","[10.62, 10.57, 10.5, 10.48]",NA,NA,NA,0.765,11,52263,center,205000,0.3,NR,-0.00193,0.6508,0.08351,6.2437,6.1,0.6,1.3,1.3,0.3,0.25,2.75,0.85,-0.25,-0.25,-1.9,1,0.3,"Skiadopoulos, A., and Lignos, D. (2026), Ductile crack initiation in welded connections with highly dissipative panel zones, Journal of Constructional Steel Research 240 110258.doi:10.1016/j.jcsr.2026.110258.",https://www.sciencedirect.com/science/article/pii/S0143974X26000271?via%3Dihub,46.5172,6.5689
Skiadopoulos_and_Lignos_CNT_INT_M_C3_R1_0,CNT_INT_M_C3_R1_0,Skiadopoulos and Lignos,2026,CNT,INT_5,monotonic,"[0,2]",column flange,wide flange,H498x432x45/70,SM490A,longitudinal,thickness/width,70,295,490,368,531,36,20,0.16,0.3,1.4,0.017,0.004,0.01,0.01,0.02,0.042,0,0.006,0.001,0.032,0.004,20,1,8,5,2,NA,NA,NA,"[7.98, 7.98, 7.98, 7.97]","[5.01, 5.02, 5.02, 5.02]","[1.93, 1.93, 1.96, 1.95]",NA,NA,NA,1.157,1,8806,center,205000,0.3,NR,1.29784,1,1.0035,0.4242,6.1,0.6,1.3,1.3,0.3,0.25,2.75,0.85,-0.25,-0.25,-1.9,1,0.3,"Skiadopoulos, A., and Lignos, D. (2026), Ductile crack initiation in welded connections with highly dissipative panel zones, Journal of Constructional Steel Research 240 110258.doi:10.1016/j.jcsr.2026.110258.",https://www.sciencedirect.com/science/article/pii/S0143974X26000271?via%3Dihub,46.5172,6.5689
Skiadopoulos_and_Lignos_CNT_INT_C_C3_R1_0,CNT_INT_C_C3_R1_0,Skiadopoulos and Lignos,2026,CNT,INT_4,cyclic_1_2,"[0,0.60,0,0.60,0,0.60,0,0.60,0,0.60,0,0.60,0,2]",column flange,wide flange,H498x432x45/70,SM490A,longitudinal,thickness/width,70,295,490,368,531,36,20,0.16,0.3,1.4,0.017,0.004,0.01,0.01,0.02,0.042,0,0.006,0.001,0.032,0.004,20,1,8,5,2,NA,NA,NA,"[7.98, 7.97, 7.98, 7.98]","[5.03, 5.03, 5.02, 5.01]","[1.95, 1.91, 1.98, 1.96]",NA,NA,NA,0.653,11,27623,edge,205000,0.3,NR,0.05178,0.79065,0.12088,4.98914,6.1,0.6,1.3,1.3,0.3,0.25,2.75,0.85,-0.25,-0.25,-1.9,1,0.3,"Skiadopoulos, A., and Lignos, D. (2026), Ductile crack initiation in welded connections with highly dissipative panel zones, Journal of Constructional Steel Research 240 110258.doi:10.1016/j.jcsr.2026.110258.",https://www.sciencedirect.com/science/article/pii/S0143974X26000271?via%3Dihub,46.5172,6.5689
Skiadopoulos_and_Lignos_CNT_INT_M_C3_R3_0,CNT_INT_M_C3_R3_0,Skiadopoulos and Lignos,2026,CNT,INT_3,monotonic,"[0,2]",column flange,wide flange,H498x432x45/70,SM490A,longitudinal,thickness/width,70,295,490,368,531,36,20,0.16,0.3,1.4,0.017,0.004,0.01,0.01,0.02,0.042,0,0.006,0.001,0.032,0.004,20,3,8,5,5.2,NA,NA,NA,"[7.99, 8.00, 7.99, 7.98]","[4.99, 5.00, 5.00, 5.00]","[5.13, 5.10, 5.24, 5.30]",NA,NA,NA,1.52,1,10128,center,205000,0.3,NR,1.03453,1,1.0026,0.8099,6.1,0.6,1.3,1.3,0.3,0.25,2.75,0.85,-0.25,-0.25,-1.9,1,0.3,"Skiadopoulos, A., and Lignos, D. (2026), Ductile crack initiation in welded connections with highly dissipative panel zones, Journal of Constructional Steel Research 240 110258.doi:10.1016/j.jcsr.2026.110258.",https://www.sciencedirect.com/science/article/pii/S0143974X26000271?via%3Dihub,46.5172,6.5689
Skiadopoulos_and_Lignos_CNT_INT_C_C3_R3_0,CNT_INT_C_C3_R3_0,Skiadopoulos and Lignos,2026,CNT,INT_2,cyclic_1_2,"[0,0.77,0,0.77,0,0.77,0,0.77,0,0.77,0,0.77,0,2]",column flange,wide flange,H498x432x45/70,SM490A,longitudinal,thickness/width,70,295,490,368,531,36,20,0.16,0.3,1.4,0.017,0.004,0.01,0.01,0.02,0.042,0,0.006,0.001,0.032,0.004,20,3,8,5,5.2,NA,NA,NA,"[7.98, 7.99, 7.98, 7.96]","[5.01, 5.01, 5.02, 4.99]","[5.14, 5.25, 5.21, 5.16]",NA,NA,NA,0.731,9,27909,center,205000,0.3,NR,0.25863,1,0.21955,2.22423,6.1,0.6,1.3,1.3,0.3,0.25,2.75,0.85,-0.25,-0.25,-1.9,1,0.3,"Skiadopoulos, A., and Lignos, D. (2026), Ductile crack initiation in welded connections with highly dissipative panel zones, Journal of Constructional Steel Research 240 110258.doi:10.1016/j.jcsr.2026.110258.",https://www.sciencedirect.com/science/article/pii/S0143974X26000271?via%3Dihub,46.5172,6.5689
Skiadopoulos_and_Lignos_CNT_INT_M_C3_R10_0,CNT_INT_M_C3_R10_0,Skiadopoulos and Lignos,2026,CNT,INT_1,monotonic,"[0,2]",column flange,wide flange,H498x432x45/70,SM490A,longitudinal,thickness/width,70,295,490,368,531,36,20,0.16,0.3,1.4,0.017,0.004,0.01,0.01,0.02,0.042,0,0.006,0.001,0.032,0.004,20,10,8,5,10.54,NA,NA,NA,"[7.99, 8.00, 8.00, 8.00]","[5.00, 4.99, 4.98, 4.99]","[10.55, 10.79, 10.75, 10.61]",NA,NA,NA,2.328,1,13399,center,205000,0.3,NR,0.87008,1,1.0017,1.2144,6.1,0.6,1.3,1.3,0.3,0.25,2.75,0.85,-0.25,-0.25,-1.9,1,0.3,"Skiadopoulos, A., and Lignos, D. (2026), Ductile crack initiation in welded connections with highly dissipative panel zones, Journal of Constructional Steel Research 240 110258.doi:10.1016/j.jcsr.2026.110258.",https://www.sciencedirect.com/science/article/pii/S0143974X26000271?via%3Dihub,46.5172,6.5689
Skiadopoulos_and_Lignos_CNT_INT_C_C3_R10_0,CNT_INT_C_C3_R10_0,Skiadopoulos and Lignos,2026,CNT,INT_0,cyclic_1_2,"[0,1.2,0,1.2,0,1.2,0,1.2,0,1.2,0,1.2,0,2]",column flange,wide flange,H498x432x45/70,SM490A,longitudinal,thickness/width,70,295,490,368,531,36,20,0.16,0.3,1.4,0.017,0.004,0.01,0.01,0.02,0.042,0,0.006,0.001,0.032,0.004,20,10,8,5,10.54,NA,NA,NA,"[7.98, 7.99, 8.00, 7.99]","[4.99, 5.00, 4.98, 4.98]","[10.54, 10.4, 10.51, 10.58]",NA,NA,NA,0.649,11,51158,center,205000,0.3,NR,-0.0123,0.61636,0.07186,6.11412,6.1,0.6,1.3,1.3,0.3,0.25,2.75,0.85,-0.25,-0.25,-1.9,1,0.3,"Skiadopoulos, A., and Lignos, D. (2026), Ductile crack initiation in welded connections with highly dissipative panel zones, Journal of Constructional Steel Research 240 110258.doi:10.1016/j.jcsr.2026.110258.",https://www.sciencedirect.com/science/article/pii/S0143974X26000271?via%3Dihub,46.5172,6.5689
Skiadopoulos_and_Lignos_CNT_L3_M_C1_R1_0,CNT_L3_M_C1_R1_0,Skiadopoulos and Lignos,2026,CNT,L3_5,monotonic,"[0,2]",column flange,wide flange,H498x432x45/70,SM490A,longitudinal,thickness/width,70,295,490,368,531,36,20,0.16,0.3,1.4,0.017,0.004,0.01,0.01,0.02,0.042,0,0.006,0.001,0.032,0.004,20,1,8,5,2,NA,NA,NA,"[7.95, 7.96, 7.95, 7.95]","[5.00, 5.01, 5.00, 4.99]","[2.03, 2.04, 2.01, 2.01]",NA,NA,NA,1.167,1,9418,center,205000,0.3,NR,1.30236,1,1.0034,0.4358,6.1,0.6,1.3,1.3,0.3,0.25,2.75,0.85,-0.25,-0.25,-1.9,1,0.3,"Skiadopoulos, A., and Lignos, D. (2026), Ductile crack initiation in welded connections with highly dissipative panel zones, Journal of Constructional Steel Research 240 110258.doi:10.1016/j.jcsr.2026.110258.",https://www.sciencedirect.com/science/article/pii/S0143974X26000271?via%3Dihub,46.5172,6.5689
Skiadopoulos_and_Lignos_CNT_L3_C_C1_R1_0,CNT_L3_C_C1_R1_0,Skiadopoulos and Lignos,2026,CNT,L3_4,cyclic_1_2,"[0,0.60,0,0.60,0,0.60,0,0.60,0,0.60,0,0.60,0,2]",column flange,wide flange,H498x432x45/70,SM490A,longitudinal,thickness/width,70,295,490,368,531,36,20,0.16,0.3,1.4,0.017,0.004,0.01,0.01,0.02,0.042,0,0.006,0.001,0.032,0.004,20,1,8,5,2,NA,NA,NA,"[8.00, 7.99, 7.99, 7.98]","[5.02, 5.02, 5.03, 5.03]","[1.95, 1.92, 1.95, 1.97]",NA,NA,NA,0.666,11,28045,edge,205000,0.3,NR,0.05178,0.79065,0.12088,4.98914,6.1,0.6,1.3,1.3,0.3,0.25,2.75,0.85,-0.25,-0.25,-1.9,1,0.3,"Skiadopoulos, A., and Lignos, D. (2026), Ductile crack initiation in welded connections with highly dissipative panel zones, Journal of Constructional Steel Research 240 110258.doi:10.1016/j.jcsr.2026.110258.",https://www.sciencedirect.com/science/article/pii/S0143974X26000271?via%3Dihub,46.5172,6.5689
Skiadopoulos_and_Lignos_CNT_L3_M_C1_R3_0,CNT_L3_M_C1_R3_0,Skiadopoulos and Lignos,2026,CNT,L3_3,monotonic,"[0,2]",column flange,wide flange,H498x432x45/70,SM490A,longitudinal,thickness/width,70,295,490,368,531,36,20,0.16,0.3,1.4,0.017,0.004,0.01,0.01,0.02,0.042,0,0.006,0.001,0.032,0.004,20,3,8,5,5.2,NA,NA,NA,"[7.89, 7.87, 7.91, 7.94]","[4.91, 4.89, 4.93, 4.89]","[5.11, 5.29, 5.18, 5.27]",NA,NA,NA,1.468,1,9928,center,205000,0.3,NR,1.01979,1,1.0027,0.7584,6.1,0.6,1.3,1.3,0.3,0.25,2.75,0.85,-0.25,-0.25,-1.9,1,0.3,"Skiadopoulos, A., and Lignos, D. (2026), Ductile crack initiation in welded connections with highly dissipative panel zones, Journal of Constructional Steel Research 240 110258.doi:10.1016/j.jcsr.2026.110258.",https://www.sciencedirect.com/science/article/pii/S0143974X26000271?via%3Dihub,46.5172,6.5689
Skiadopoulos_and_Lignos_CNT_L3_C_C1_R3_0,CNT_L3_C_C1_R3_0,Skiadopoulos and Lignos,2026,CNT,L3_2,cyclic_1_2,"[0,0.77,0,0.77,0,0.77,0,0.77,0,0.77,0,0.77,0,2]",column flange,wide flange,H498x432x45/70,SM490A,longitudinal,thickness/width,70,295,490,368,531,36,20,0.16,0.3,1.4,0.017,0.004,0.01,0.01,0.02,0.042,0,0.006,0.001,0.032,0.004,20,3,8,5,5.2,NA,NA,NA,"[7.98, 7.97, 7.99, 8.00]","[5.03, 5.02, 5.02, 5.02]","[5.24, 5.16, 5.15, 5.19]",NA,NA,NA,0.681,9,27665,center,205000,0.3,NR,0.24871,1,0.20937,2.1956,6.1,0.6,1.3,1.3,0.3,0.25,2.75,0.85,-0.25,-0.25,-1.9,1,0.3,"Skiadopoulos, A., and Lignos, D. (2026), Ductile crack initiation in welded connections with highly dissipative panel zones, Journal of Constructional Steel Research 240 110258.doi:10.1016/j.jcsr.2026.110258.",https://www.sciencedirect.com/science/article/pii/S0143974X26000271?via%3Dihub,46.5172,6.5689
Skiadopoulos_and_Lignos_CNT_L3_M_C1_R10_0,CNT_L3_M_C1_R10_0,Skiadopoulos and Lignos,2026,CNT,L3_1,monotonic,"[0,2]",column flange,wide flange,H498x432x45/70,SM490A,longitudinal,thickness/width,70,295,490,368,531,36,20,0.16,0.3,1.4,0.017,0.004,0.01,0.01,0.02,0.042,0,0.006,0.001,0.032,0.004,20,10,8,5,10.54,NA,NA,NA,"[7.93, 7.92, 7.93, 7.92]","[4.94, 4.91, 4.91, 4.96]","[10.63, 10.8, 10.53, 10.58]",NA,NA,NA,2.372,1,13618,center,205000,0.3,NR,0.88299,1,1.0017,1.2638,6.1,0.6,1.3,1.3,0.3,0.25,2.75,0.85,-0.25,-0.25,-1.9,1,0.3,"Skiadopoulos, A., and Lignos, D. (2026), Ductile crack initiation in welded connections with highly dissipative panel zones, Journal of Constructional Steel Research 240 110258.doi:10.1016/j.jcsr.2026.110258.",https://www.sciencedirect.com/science/article/pii/S0143974X26000271?via%3Dihub,46.5172,6.5689
Skiadopoulos_and_Lignos_CNT_L3_C_C1_R10_0,CNT_L3_C_C1_R10_0,Skiadopoulos and Lignos,2026,CNT,L4_0,cyclic_1_2,"[0,1.2,0,1.2,0,1.2,0,1.2,0,1.2,0,1.2,0,2]",column flange,wide flange,H498x432x45/70,SM490A,longitudinal,thickness/width,70,295,490,368,531,36,20,0.16,0.3,1.4,0.017,0.004,0.01,0.01,0.02,0.042,0,0.006,0.001,0.032,0.004,20,10,8,5,10.54,NA,NA,NA,"[7.99, 7.99, 7.98, 8.00]","[5.01, 5.02, 5.00, 5.00]","[10.42, 10.58, 10.49, 10.55]",NA,NA,NA,0.545,11,50555,center,205000,0.3,NR,-0.02172,0.5911,0.06203,6.00314,6.1,0.6,1.3,1.3,0.3,0.25,2.75,0.85,-0.25,-0.25,-1.9,1,0.3,"Skiadopoulos, A., and Lignos, D. (2026), Ductile crack initiation in welded connections with highly dissipative panel zones, Journal of Constructional Steel Research 240 110258.doi:10.1016/j.jcsr.2026.110258.",https://www.sciencedirect.com/science/article/pii/S0143974X26000271?via%3Dihub,46.5172,6.5689
Skiadopoulos_and_Lignos_CNT_L4_M_C2_R1_0,CNT_L4_M_C2_R1_0,Skiadopoulos and Lignos,2026,CNT,L4_5,monotonic,"[0,2]",column flange,wide flange,H498x432x45/70,SM490A,longitudinal,thickness/width,70,295,490,368,531,36,20,0.16,0.3,1.4,0.017,0.004,0.01,0.01,0.02,0.042,0,0.006,0.001,0.032,0.004,20,1,8,5,2,NA,NA,NA,"[7.94, 7.93, 7.91, 7.90]","[4.98, 4.97, 4.99, 4.98]","[2.03, 2.08, 2.04, 2.05]",NA,NA,NA,1.148,1,8700,center,205000,0.3,NR,1.2948,1,1.0035,0.4165,6.1,0.6,1.3,1.3,0.3,0.25,2.75,0.85,-0.25,-0.25,-1.9,1,0.3,"Skiadopoulos, A., and Lignos, D. (2026), Ductile crack initiation in welded connections with highly dissipative panel zones, Journal of Constructional Steel Research 240 110258.doi:10.1016/j.jcsr.2026.110258.",https://www.sciencedirect.com/science/article/pii/S0143974X26000271?via%3Dihub,46.5172,6.5689
Skiadopoulos_and_Lignos_CNT_L4_C_C2_R1_0,CNT_L4_C_C2_R1_0,Skiadopoulos and Lignos,2026,CNT,L4_4,cyclic_1_2,"[0,0.60,0,0.60,0,0.60,0,0.60,0,0.60,0,0.60,0,2]",column flange,wide flange,H498x432x45/70,SM490A,longitudinal,thickness/width,70,295,490,368,531,36,20,0.16,0.3,1.4,0.017,0.004,0.01,0.01,0.02,0.042,0,0.006,0.001,0.032,0.004,20,1,8,5,2,NA,NA,NA,"[7.98, 7.99, 7.99, 7.99]","[5.03, 5.03, 5.03, 5.03]","[1.95, 1.93, 1.92, 1.93]",NA,NA,NA,0.51,11,26660,edge,205000,0.3,NR,0.04284,0.73354,0.10672,4.88142,6.1,0.6,1.3,1.3,0.3,0.25,2.75,0.85,-0.25,-0.25,-1.9,1,0.3,"Skiadopoulos, A., and Lignos, D. (2026), Ductile crack initiation in welded connections with highly dissipative panel zones, Journal of Constructional Steel Research 240 110258.doi:10.1016/j.jcsr.2026.110258.",https://www.sciencedirect.com/science/article/pii/S0143974X26000271?via%3Dihub,46.5172,6.5689
Skiadopoulos_and_Lignos_CNT_L4_M_C2_R3_0,CNT_L4_M_C2_R3_0,Skiadopoulos and Lignos,2026,CNT,L4_3,monotonic,"[0,2]",column flange,wide flange,H498x432x45/70,SM490A,longitudinal,thickness/width,70,295,490,368,531,36,20,0.16,0.3,1.4,0.017,0.004,0.01,0.01,0.02,0.042,0,0.006,0.001,0.032,0.004,20,3,8,5,5.2,NA,NA,NA,"[7.97, 7.99, 7.86, 7.89]","[4.85, 4.88, 4.85, 4.86]","[5.40, 5.01, 5.3, 5.17]",NA,NA,NA,1.482,1,9982,center,205000,0.3,NR,1.02318,1,1.0027,0.7701,6.1,0.6,1.3,1.3,0.3,0.25,2.75,0.85,-0.25,-0.25,-1.9,1,0.3,"Skiadopoulos, A., and Lignos, D. (2026), Ductile crack initiation in welded connections with highly dissipative panel zones, Journal of Constructional Steel Research 240 110258.doi:10.1016/j.jcsr.2026.110258.",https://www.sciencedirect.com/science/article/pii/S0143974X26000271?via%3Dihub,46.5172,6.5689
Skiadopoulos_and_Lignos_CNT_L4_C_C2_R3_0,CNT_L4_C_C2_R3_0,Skiadopoulos and Lignos,2026,CNT,L4_2,cyclic_1_2,"[0,0.77,0,0.77,0,0.77,0,0.77,0,0.77,0,0.77,0,2]",column flange,wide flange,H498x432x45/70,SM490A,longitudinal,thickness/width,70,295,490,368,531,36,20,0.16,0.3,1.4,0.017,0.004,0.01,0.01,0.02,0.042,0,0.006,0.001,0.032,0.004,20,3,8,5,5.2,NA,NA,NA,"[7.98, 7.98, 7.98, 7.99]","[5.01, 5.00, 4.98, 4.98]","[5.32, 5.26, 5.2, 5.2]",NA,NA,NA,0.738,9,27962,center,205000,0.3,NR,0.26008,1,0.22102,2.22844,6.1,0.6,1.3,1.3,0.3,0.25,2.75,0.85,-0.25,-0.25,-1.9,1,0.3,"Skiadopoulos, A., and Lignos, D. (2026), Ductile crack initiation in welded connections with highly dissipative panel zones, Journal of Constructional Steel Research 240 110258.doi:10.1016/j.jcsr.2026.110258.",https://www.sciencedirect.com/science/article/pii/S0143974X26000271?via%3Dihub,46.5172,6.5689
Skiadopoulos_and_Lignos_CNT_L4_M_C2_R10_0,CNT_L4_M_C2_R10_0,Skiadopoulos and Lignos,2026,CNT,L4_1,monotonic,"[0,2]",column flange,wide flange,H498x432x45/70,SM490A,longitudinal,thickness/width,70,295,490,368,531,36,20,0.16,0.3,1.4,0.017,0.004,0.01,0.01,0.02,0.042,0,0.006,0.001,0.032,0.004,20,10,8,5,10.54,NA,NA,NA,"[8.00, 7.89, 7.91, 7.91]","[4.89, 4.88, 4.89, 4.9]"," [10.75, 10.98, 10.75, 10.72]",NA,NA,NA,2.355,1,13527,center,205000,0.3,NR,0.87826,1,1.0017,1.2456,6.1,0.6,1.3,1.3,0.3,0.25,2.75,0.85,-0.25,-0.25,-1.9,1,0.3,"Skiadopoulos, A., and Lignos, D. (2026), Ductile crack initiation in welded connections with highly dissipative panel zones, Journal of Constructional Steel Research 240 110258.doi:10.1016/j.jcsr.2026.110258.",https://www.sciencedirect.com/science/article/pii/S0143974X26000271?via%3Dihub,46.5172,6.5689
Skiadopoulos_and_Lignos_CNT_L4_C_C2_R10_0,CNT_L4_C_C2_R10_0,Skiadopoulos and Lignos,2026,CNT,L4_0,cyclic_1_2,"[0,1.2,0,1.2,0,1.2,0,1.2,0,1.2,0,1.2,0,2]",column flange,wide flange,H498x432x45/70,SM490A,longitudinal,thickness/width,70,295,490,368,531,36,20,0.16,0.3,1.4,0.017,0.004,0.01,0.01,0.02,0.042,0,0.006,0.001,0.032,0.004,20,10,8,5,10.54,NA,NA,NA,"[7.99, 7.99, 8.01, 8.00]","[5.00, 5.00, 5.01, 5.00]","[10.57, 10.58, 10.6, 10.48]",NA,NA,NA,1.151,9,43355,center,205000,0.3,NR,0.21075,1,0.22148,3.2297,6.1,0.6,1.3,1.3,0.3,0.25,2.75,0.85,-0.25,-0.25,-1.9,1,0.3,"Skiadopoulos, A., and Lignos, D. (2026), Ductile crack initiation in welded connections with highly dissipative panel zones, Journal of Constructional Steel Research 240 110258.doi:10.1016/j.jcsr.2026.110258.",https://www.sciencedirect.com/science/article/pii/S0143974X26000271?via%3Dihub,46.5172,6.5689
Skiadopoulos_and_Lignos_CNT_EXT_M_C3_R1_0,CNT_EXT_M_C3_R1_0,Skiadopoulos and Lignos,2026,CNT,EXT_5,monotonic,"[0,2]",column flange,wide flange,H498x432x45/70,SM490A,longitudinal,thickness/width,70,295,490,368,531,36,20,0.16,0.3,1.4,0.017,0.004,0.01,0.01,0.02,0.042,0,0.006,0.001,0.032,0.004,20,1,8,5,2,NA,NA,NA,"[7.99, 7.98, 7.98, 7.98]","[5.02, 5.02, 5.01, 5.00]","[1.93, 1.94, 1.95, 1.96]",NA,NA,NA,1.176,1,8774,center,205000,0.3,NR,1.30534,1,1.0034,0.4436,6.1,0.6,1.3,1.3,0.3,0.25,2.75,0.85,-0.25,-0.25,-1.9,1,0.3,"Skiadopoulos, A., and Lignos, D. (2026), Ductile crack initiation in welded connections with highly dissipative panel zones, Journal of Constructional Steel Research 240 110258.doi:10.1016/j.jcsr.2026.110258.",https://www.sciencedirect.com/science/article/pii/S0143974X26000271?via%3Dihub,46.5172,6.5689
Skiadopoulos_and_Lignos_CNT_EXT_C_C3_R1_0,CNT_EXT_C_C3_R1_0,Skiadopoulos and Lignos,2026,CNT,EXT_4,cyclic_1_2,"[0,0.60,0,0.60,0,0.60,0,0.60,0,0.60,0,0.60,0,2]",column flange,wide flange,H498x432x45/70,SM490A,longitudinal,thickness/width,70,295,490,368,531,36,20,0.16,0.3,1.4,0.017,0.004,0.01,0.01,0.02,0.042,0,0.006,0.001,0.032,0.004,20,1,8,5,2,NA,NA,NA,"[7.98, 7.98, 7.99, 7.98]","[5.03, 5.04, 5.02, 5.00]","[1.91, 1.95, 1.94, 1.93]",NA,NA,NA,0.599,11,27718,edge,205000,0.3,NR,0.05178,0.79065,0.12088,4.98914,6.1,0.6,1.3,1.3,0.3,0.25,2.75,0.85,-0.25,-0.25,-1.9,1,0.3,"Skiadopoulos, A., and Lignos, D. (2026), Ductile crack initiation in welded connections with highly dissipative panel zones, Journal of Constructional Steel Research 240 110258.doi:10.1016/j.jcsr.2026.110258.",https://www.sciencedirect.com/science/article/pii/S0143974X26000271?via%3Dihub,46.5172,6.5689
Skiadopoulos_and_Lignos_CNT_EXT_M_C3_R3_0,CNT_EXT_M_C3_R3_0,Skiadopoulos and Lignos,2026,CNT,EXT_3,monotonic,"[0,2]",column flange,wide flange,H498x432x45/70,SM490A,longitudinal,thickness/width,70,295,490,368,531,36,20,0.16,0.3,1.4,0.017,0.004,0.01,0.01,0.02,0.042,0,0.006,0.001,0.032,0.004,20,3,8,5,5.2,NA,NA,NA,"[7.99, 8.00, 7.99, 8.02]","[4.98, 4.99, 5.00, 4.98]","[5.34, 5.4, 5.21, 5.15]",NA,NA,NA,1.446,1,9883,center,205000,0.3,NR,1.01305,1,1.0028,0.7354,6.1,0.6,1.3,1.3,0.3,0.25,2.75,0.85,-0.25,-0.25,-1.9,1,0.3,"Skiadopoulos, A., and Lignos, D. (2026), Ductile crack initiation in welded connections with highly dissipative panel zones, Journal of Constructional Steel Research 240 110258.doi:10.1016/j.jcsr.2026.110258.",https://www.sciencedirect.com/science/article/pii/S0143974X26000271?via%3Dihub,46.5172,6.5689
Skiadopoulos_and_Lignos_CNT_EXT_C_C3_R3_0,CNT_EXT_C_C3_R3_0,Skiadopoulos and Lignos,2026,CNT,EXT_2,cyclic_1_2,"[0,0.77,0,0.77,0,0.77,0,0.77,0,0.77,0,0.77,0,2]",column flange,wide flange,H498x432x45/70,SM490A,longitudinal,thickness/width,70,295,490,368,531,36,20,0.16,0.3,1.4,0.017,0.004,0.01,0.01,0.02,0.042,0,0.006,0.001,0.032,0.004,20,3,8,5,5.2,NA,NA,NA,"[7.99, 7.96, 7.98, 7.99]","[4.98, 5.01, 5.02, 4.97]","[5.21, 5.26, 5.14, 5.11]",NA,NA,NA,0.725,9,27809,center,205000,0.3,NR,0.25718,1,0.21808,2.22006,6.1,0.6,1.3,1.3,0.3,0.25,2.75,0.85,-0.25,-0.25,-1.9,1,0.3,"Skiadopoulos, A., and Lignos, D. (2026), Ductile crack initiation in welded connections with highly dissipative panel zones, Journal of Constructional Steel Research 240 110258.doi:10.1016/j.jcsr.2026.110258.",https://www.sciencedirect.com/science/article/pii/S0143974X26000271?via%3Dihub,46.5172,6.5689
Skiadopoulos_and_Lignos_CNT_EXT_M_C3_R10_0,CNT_EXT_M_C3_R10_0,Skiadopoulos and Lignos,2026,CNT,EXT_1,monotonic,"[0,2]",column flange,wide flange,H498x432x45/70,SM490A,longitudinal,thickness/width,70,295,490,368,531,36,20,0.16,0.3,1.4,0.017,0.004,0.01,0.01,0.02,0.042,0,0.006,0.001,0.032,0.004,20,10,8,5,10.54,NA,NA,NA,"[8.02, 8.01, 8.02, 8.01]","[5.02, 5.03, 5.01, 5.00]","[10.4, 10.56, 10.51, 10.66]",NA,NA,NA,2.372,1,13663,center,205000,0.3,NR,0.88299,1,1.0017,1.2638,6.1,0.6,1.3,1.3,0.3,0.25,2.75,0.85,-0.25,-0.25,-1.9,1,0.3,"Skiadopoulos, A., and Lignos, D. (2026), Ductile crack initiation in welded connections with highly dissipative panel zones, Journal of Constructional Steel Research 240 110258.doi:10.1016/j.jcsr.2026.110258.",https://www.sciencedirect.com/science/article/pii/S0143974X26000271?via%3Dihub,46.5172,6.5689
Skiadopoulos_and_Lignos_CNT_EXT_C_C3_R10_0,CNT_EXT_C_C3_R10_0,Skiadopoulos and Lignos,2026,CNT,EXT_0,cyclic_1_2,"[0,1.2,0,1.2,0,1.2,0,1.2,0,1.2,0,1.2,0,2]",column flange,wide flange,H498x432x45/70,SM490A,longitudinal,thickness/width,70,295,490,368,531,36,20,0.16,0.3,1.4,0.017,0.004,0.01,0.01,0.02,0.042,0,0.006,0.001,0.032,0.004,20,10,8,5,10.54,NA,NA,NA,"[7.99, 8.00, 8.01, 8.00]","[5.02, 5.00, 4.99, 5.00]","[10.5, 10.67, 10.56, 10.47]",NA,NA,NA,0.662,11,51031,center,205000,0.3,NR,-0.01126,0.61952,0.07299,6.12678,6.1,0.6,1.3,1.3,0.3,0.25,2.75,0.85,-0.25,-0.25,-1.9,1,0.3,"Skiadopoulos, A., and Lignos, D. (2026), Ductile crack initiation in welded connections with highly dissipative panel zones, Journal of Constructional Steel Research 240 110258.doi:10.1016/j.jcsr.2026.110258.",https://www.sciencedirect.com/science/article/pii/S0143974X26000271?via%3Dihub,46.5172,6.5689
Ozden_et_al_CNT_M_R0_5_C1,CNT_M_R0_5_C1,Ozden et al.,2023,CNT,M_R0_5_C1,monotonic,"[0,2]",beam flange,wide flange,IPE330,S355-J2-AR,longitudinal,thickness/width,11.5,355,490,NR,NR,NR,20,NR,NR,NR,NR,NR,NR,NR,NR,NR,NR,NR,NR,NR,NR,20,0.5,6,4,1,NA,NA,NA,"[5.94,5.95,5.97,5.93,5.94]",NA,"[1.1,1.09,1.12,1.11,1.11]",NA,NA,NA,0.96,1,8009,center,180451,0.3,NR,1.46071,1,1,0.60738,5.5,0.35,1.3,1.3,-1.85,0.24,1.7,0.7,-0.1,2.2,4.4,1,NR,"Ozden, S., de Castro e Sousa, A. and Lignos, D. (2023), Digital-Image-Correlation for Simulating Cyclic Local Buckling in Steel Beams. ce/papers, 6: 1717-1722. https://doi.org/10.1002/cepa.2671",https://onlinelibrary.wiley.com/doi/abs/10.1002/cepa.2671,46.5172,6.5689
Ozden_et_al_CNT_M_R0_5_C2,CNT_M_R0_5_C2,Ozden et al.,2023,CNT,M_R0_5_C2,monotonic,"[0,2]",beam flange,wide flange,IPE330,S355-J2-AR,longitudinal,thickness/width,11.5,355,490,NR,NR,NR,20,NR,NR,NR,NR,NR,NR,NR,NR,NR,NR,NR,NR,NR,NR,20,0.5,6,4,1,NA,NA,NA,"[5.90,5.90,5.92,5.88,5.87]",NA,"[1.09,1.13,1.05,1.09,1.06]",NA,NA,NA,0.945,1,7873,center,180451,0.3,NR,1.45649,1,1,0.58697,5.5,0.35,1.3,1.3,-1.85,0.24,1.7,0.7,-0.1,2.2,4.4,1,NR,"Ozden, S., de Castro e Sousa, A. and Lignos, D. (2023), Digital-Image-Correlation for Simulating Cyclic Local Buckling in Steel Beams. ce/papers, 6: 1717-1722. https://doi.org/10.1002/cepa.2671",https://onlinelibrary.wiley.com/doi/abs/10.1002/cepa.2671,46.5172,6.5689
Ozden_et_al_CNT_M_R0_5_C3,CNT_M_R0_5_C3,Ozden et al.,2023,CNT,M_R0_5_C3,monotonic,"[0,2]",beam flange,wide flange,IPE330,S355-J2-AR,longitudinal,thickness/width,11.5,355,490,NR,NR,NR,20,NR,NR,NR,NR,NR,NR,NR,NR,NR,NR,NR,NR,NR,NR,20,0.5,6,4,1,NA,NA,NA,"[5.90,5.90,5.96,5.92,5.93]",NA,"[1.15,1.19,1.16,1.11,1.07]",NA,NA,NA,0.98,1,7955,center,180451,0.3,NR,1.46879,1,1,0.64914,5.5,0.35,1.3,1.3,-1.85,0.24,1.7,0.7,-0.1,2.2,4.4,1,NR,"Ozden, S., de Castro e Sousa, A. and Lignos, D. (2023), Digital-Image-Correlation for Simulating Cyclic Local Buckling in Steel Beams. ce/papers, 6: 1717-1722. https://doi.org/10.1002/cepa.2671",https://onlinelibrary.wiley.com/doi/abs/10.1002/cepa.2671,46.5172,6.5689
Ozden_et_al_CNT_M_R0_5_C4,CNT_M_R0_5_C4,Ozden et al.,2023,CNT,M_R0_5_C4,monotonic,"[0,2]",beam flange,wide flange,IPE330,S355-J2-AR,longitudinal,thickness/width,11.5,355,490,NR,NR,NR,20,NR,NR,NR,NR,NR,NR,NR,NR,NR,NR,NR,NR,NR,NR,20,0.5,6,4,1,NA,NA,NA,"[5.84,5.87,5.85,5.85,5.88]",NA,"[1.14,1.13,1.10,1.11,1.10]",NA,NA,NA,0.98,1,7959,center,180451,0.3,NR,1.46879,1,1,0.64914,5.5,0.35,1.3,1.3,-1.85,0.24,1.7,0.7,-0.1,2.2,4.4,1,NR,"Ozden, S., de Castro e Sousa, A. and Lignos, D. (2023), Digital-Image-Correlation for Simulating Cyclic Local Buckling in Steel Beams. ce/papers, 6: 1717-1722. https://doi.org/10.1002/cepa.2671",https://onlinelibrary.wiley.com/doi/abs/10.1002/cepa.2671,46.5172,6.5689
Ozden_et_al_CNT_M_R0_5_C5,CNT_M_R0_5_C5,Ozden et al.,2023,CNT,M_R0_5_C5,monotonic,"[0,2]",beam flange,wide flange,IPE330,S355-J2-AR,longitudinal,thickness/width,11.5,355,490,NR,NR,NR,20,NR,NR,NR,NR,NR,NR,NR,NR,NR,NR,NR,NR,NR,NR,20,0.5,6,4,1,NA,NA,NA,"[5.86,5.87,5.87,5.86,5.90]",NA,"[1.14,1.14,1.16,1.14,1.15]",NA,NA,NA,0.97,1,7922,center,180451,0.3,NR,1.4648,1,1,0.6281,5.5,0.35,1.3,1.3,-1.85,0.24,1.7,0.7,-0.1,2.2,4.4,1,NR,"Ozden, S., de Castro e Sousa, A. and Lignos, D. (2023), Digital-Image-Correlation for Simulating Cyclic Local Buckling in Steel Beams. ce/papers, 6: 1717-1722. https://doi.org/10.1002/cepa.2671",https://onlinelibrary.wiley.com/doi/abs/10.1002/cepa.2671,46.5172,6.5689
Ozden_et_al_CNT_M_R1_C1,CNT_M_R1_C1,Ozden et al.,2023,CNT,M_R1_C1,monotonic,"[0,2]",beam flange,wide flange,IPE330,S355-J2-AR,longitudinal,thickness/width,11.5,355,490,NR,NR,NR,20,NR,NR,NR,NR,NR,NR,NR,NR,NR,NR,NR,NR,NR,NR,20,1,6,4,2,NA,NA,NA,"[5.91,5.92,5.91,5.94,5.91]","[3.99,4.02,4.02,3.98,3.99]","[2.08,2.07,2.09,1.98,2.07]",NA,NA,NA,1.15,1,23237,center,180451,0.3,NR,1.3019,1,1,0.75456,5.5,0.35,1.3,1.3,-1.85,0.24,1.7,0.7,-0.1,2.2,4.4,1,NR,"Ozden, S., de Castro e Sousa, A. and Lignos, D. (2023), Digital-Image-Correlation for Simulating Cyclic Local Buckling in Steel Beams. ce/papers, 6: 1717-1722. https://doi.org/10.1002/cepa.2671",https://onlinelibrary.wiley.com/doi/abs/10.1002/cepa.2671,46.5172,6.5689
Ozden_et_al_CNT_M_R1_C2,CNT_M_R1_C2,Ozden et al.,2023,CNT,M_R1_C2,monotonic,"[0,2]",beam flange,wide flange,IPE330,S355-J2-AR,longitudinal,thickness/width,11.5,355,490,NR,NR,NR,20,NR,NR,NR,NR,NR,NR,NR,NR,NR,NR,NR,NR,NR,NR,20,1,6,4,2,NA,NA,NA,"[5.93,5.90,5.90,5.92,5.89]","[4.02,4.00,3.97,3.98,4.00]","[1.98,2.03,2.05,2.01,2.01]",NA,NA,NA,1.14,1,9026,center,180451,0.3,NR,1.29725,1,1,0.73625,5.5,0.35,1.3,1.3,-1.85,0.24,1.7,0.7,-0.1,2.2,4.4,1,NR,"Ozden, S., de Castro e Sousa, A. and Lignos, D. (2023), Digital-Image-Correlation for Simulating Cyclic Local Buckling in Steel Beams. ce/papers, 6: 1717-1722. https://doi.org/10.1002/cepa.2671",https://onlinelibrary.wiley.com/doi/abs/10.1002/cepa.2671,46.5172,6.5689
Ozden_et_al_CNT_M_R1_C3,CNT_M_R1_C3,Ozden et al.,2023,CNT,M_R1_C3,monotonic,"[0,2]",beam flange,wide flange,IPE330,S355-J2-AR,longitudinal,thickness/width,11.5,355,490,NR,NR,NR,20,NR,NR,NR,NR,NR,NR,NR,NR,NR,NR,NR,NR,NR,NR,20,1,6,4,2,NA,NA,NA,"[5.86,5.79,5.72,5.77,5.73]","[3.94,3.80,3.76,3.79,3.80]","[1.98,1.92,2.00,1.99,1.90]",NA,NA,NA,1.14,1,8639,center,180451,0.3,NR,1.29725,1,1,0.73625,5.5,0.35,1.3,1.3,-1.85,0.24,1.7,0.7,-0.1,2.2,4.4,1,NR,"Ozden, S., de Castro e Sousa, A. and Lignos, D. (2023), Digital-Image-Correlation for Simulating Cyclic Local Buckling in Steel Beams. ce/papers, 6: 1717-1722. https://doi.org/10.1002/cepa.2671",https://onlinelibrary.wiley.com/doi/abs/10.1002/cepa.2671,46.5172,6.5689
Ozden_et_al_CNT_M_R1_C4,CNT_M_R1_C4,Ozden et al.,2023,CNT,M_R1_C4,monotonic,"[0,2]",beam flange,wide flange,IPE330,S355-J2-AR,longitudinal,thickness/width,11.5,355,490,NR,NR,NR,20,NR,NR,NR,NR,NR,NR,NR,NR,NR,NR,NR,NR,NR,NR,20,1,6,4,2,NA,NA,NA,"[5.88,5.88,5.93,5.92,5.90]","[3.93,3.94,3.94,3.95,3.94]","[2.10,2.00,2.11,2.10,2.12]",NA,NA,NA,1.15,1,8681,center,180451,0.3,NR,1.3019,1,1,0.75456,5.5,0.35,1.3,1.3,-1.85,0.24,1.7,0.7,-0.1,2.2,4.4,1,NR,"Ozden, S., de Castro e Sousa, A. and Lignos, D. (2023), Digital-Image-Correlation for Simulating Cyclic Local Buckling in Steel Beams. ce/papers, 6: 1717-1722. https://doi.org/10.1002/cepa.2671",https://onlinelibrary.wiley.com/doi/abs/10.1002/cepa.2671,46.5172,6.5689
Ozden_et_al_CNT_M_R1_C5,CNT_M_R1_C5,Ozden et al.,2023,CNT,M_R1_C5,monotonic,"[0,2]",beam flange,wide flange,IPE330,S355-J2-AR,longitudinal,thickness/width,11.5,355,490,NR,NR,NR,20,NR,NR,NR,NR,NR,NR,NR,NR,NR,NR,NR,NR,NR,NR,20,1,6,4,2,NA,NA,NA,"[5.91,5.88,5.91,5.89,5.88]","[3.98,3.97,3.97,3.96,3.96]","[2.06,1.99,2.09,2.04,2.05]",NA,NA,NA,1.07,1,8420,center,180451,0.3,NR,1.26906,1,1,0.63214,5.5,0.35,1.3,1.3,-1.85,0.24,1.7,0.7,-0.1,2.2,4.4,1,NR,"Ozden, S., de Castro e Sousa, A. and Lignos, D. (2023), Digital-Image-Correlation for Simulating Cyclic Local Buckling in Steel Beams. ce/papers, 6: 1717-1722. https://doi.org/10.1002/cepa.2671",https://onlinelibrary.wiley.com/doi/abs/10.1002/cepa.2671,46.5172,6.5689
Ozden_et_al_CNT_M_R5_C1,CNT_M_R5_C1,Ozden et al.,2023,CNT,M_R5_C1,monotonic,"[0,2]",beam flange,wide flange,IPE330,S355-J2-AR,longitudinal,thickness/width,11.5,355,490,NR,NR,NR,20,NR,NR,NR,NR,NR,NR,NR,NR,NR,NR,NR,NR,NR,NR,20,5,6,4,6,NA,NA,NA,"[6.00,6.01,5.99,6.01,6.00]","[3.97,3.96,3.97,3.98,3.97]","[5.94,5.94,6.00,6.04,6.04]",NA,NA,NA,1.68,1,11081,center,180451,0.3,NR,0.96464,1,1,1.25019,5.5,0.35,1.3,1.3,-1.85,0.24,1.7,0.7,-0.1,2.2,4.4,1,NR,"Ozden, S., de Castro e Sousa, A. and Lignos, D. (2023), Digital-Image-Correlation for Simulating Cyclic Local Buckling in Steel Beams. ce/papers, 6: 1717-1722. https://doi.org/10.1002/cepa.2671",https://onlinelibrary.wiley.com/doi/abs/10.1002/cepa.2671,46.5172,6.5689
