Repository: RESSLab-Team/resslab-hub-data

# Resslab Hub Data

This repository contains the DB underlying [RESSLAB Hub](https://resslab-hub.epfl.ch/). See [RESSLAB Hub's repository](https://github.com/RESSLab-Team/resslab-hub).

The `main` branch is the only source of data. When a pull request is merged into `main`, two things happen:

- `upload.yml` sends the CSV files that changed to each hub listed in the `UPLOAD_TARGETS` repository variable (see the comment at the top of the file). The data is online a few minutes after the merge.
- `build-data-image.yml` packs all the data into an image. Each night, every hub uploads the full data again from that image (the `resslab-hub-upload-data` CronJob).

File: ductile_fracture/ductile_fracture.csv (part 2 of 2)
id,specimen_designation,experimental_program,date,specimen_type,piece,loading,loading_protocol,location_coupon,section_type,section_profile,steel_type,coupon_direction,crack_opening_direction,plate_thickness,f_yn,f_un,fy_m,fu_m,elongation_fr,temperature,chemical_composition_C,chemical_composition_Si,chemical_composition_Mn,chemical_composition_P,chemical_composition_S,chemical_composition_Cu,chemical_composition_Ni,chemical_composition_Cr,chemical_composition_V,chemical_composition_Nb,chemical_composition_Mo,chemical_composition_Ti,chemical_composition_Al,chemical_composition_N,gauge_length,nom_notch_radius,nom_whole_diameter_cnt,nom_notch_diameter_cnt,nom_notch_width,nom_width_gp,nom_whole_thickness_gp,nom_notch_thickness_gp,meas_whole_diameter_cnt,meas_notch_diameter_cnt,meas_notch_width,meas_width_gp,meas_whole_thickness_gp,meas_notch_thickness_gp,disp_fract,exc_at_fract,step_fract,fract_loc,young_mod,nu,triax_at_fr,triax_avg_till_fr,lode_at_fr,lode_avg_till_fr,peeq_at_fr,cvgm_etamono,cvgm_lambda,swdfm_alpha_pos,swdfm_alpha_neg,swdfm_kappa,swdfm_C,swdfm_beta,kk_alpha_1,kk_alpha_2,kk_beta_1,kk_beta_2,kk_d_cr,l_star,reference,link,latitude,longitude
Ozden_et_al_CNT_M_R5_C2,CNT_M_R5_C2,Ozden et al.,2023,CNT,M_R5_C2,monotonic,"[0,2]",beam flange,wide flange,IPE330,S355-J2-AR,longitudinal,thickness/width,11.5,355,490,NR,NR,NR,20,NR,NR,NR,NR,NR,NR,NR,NR,NR,NR,NR,NR,NR,NR,20,5,6,4,6,NA,NA,NA,"[5.93,5.97,5.92,5.94,5.91]","[4.01,4.01,3.91,3.96,4.00]","[5.95,6.01,5.99,6.01,5.96]",NA,NA,NA,1.64,1,33129,center,180451,0.3,NR,0.94947,1,1,1.18826,5.5,0.35,1.3,1.3,-1.85,0.24,1.7,0.7,-0.1,2.2,4.4,1,NR,"Ozden, S., de Castro e Sousa, A. and Lignos, D. (2023), Digital-Image-Correlation for Simulating Cyclic Local Buckling in Steel Beams. ce/papers, 6: 1717-1722. https://doi.org/10.1002/cepa.2671",https://onlinelibrary.wiley.com/doi/abs/10.1002/cepa.2671,46.5172,6.5689
Ozden_et_al_CNT_M_R5_C3,CNT_M_R5_C3,Ozden et al.,2023,CNT,M_R5_C3,monotonic,"[0,2]",beam flange,wide flange,IPE330,S355-J2-AR,longitudinal,thickness/width,11.5,355,490,NR,NR,NR,20,NR,NR,NR,NR,NR,NR,NR,NR,NR,NR,NR,NR,NR,NR,20,5,6,4,6,NA,NA,NA,"[5.92,5.92,5.91,5.92,5.95]","[3.99,4.03,4.01,3.93,3.98]","[6.20,6.14,6.27,6.32,6.36]",NA,NA,NA,1.66,1,10764,center,180451,0.3,NR,0.95809,1,1,1.22328,5.5,0.35,1.3,1.3,-1.85,0.24,1.7,0.7,-0.1,2.2,4.4,1,NR,"Ozden, S., de Castro e Sousa, A. and Lignos, D. (2023), Digital-Image-Correlation for Simulating Cyclic Local Buckling in Steel Beams. ce/papers, 6: 1717-1722. https://doi.org/10.1002/cepa.2671",https://onlinelibrary.wiley.com/doi/abs/10.1002/cepa.2671,46.5172,6.5689
Ozden_et_al_CNT_M_R5_C4,CNT_M_R5_C4,Ozden et al.,2023,CNT,M_R5_C4,monotonic,"[0,2]",beam flange,wide flange,IPE330,S355-J2-AR,longitudinal,thickness/width,11.5,355,490,NR,NR,NR,20,NR,NR,NR,NR,NR,NR,NR,NR,NR,NR,NR,NR,NR,NR,20,5,6,4,6,NA,NA,NA,"[5.93,5.92,5.96,5.92,5.93]","[3.95,3.97,3.95,3.99,3.98]","[6.09,6.00,6.20,6.31,6.24]",NA,NA,NA,1.66,1,10617,center,180451,0.3,NR,0.9452,1,1,1.17111,5.5,0.35,1.3,1.3,-1.85,0.24,1.7,0.7,-0.1,2.2,4.4,1,NR,"Ozden, S., de Castro e Sousa, A. and Lignos, D. (2023), Digital-Image-Correlation for Simulating Cyclic Local Buckling in Steel Beams. ce/papers, 6: 1717-1722. https://doi.org/10.1002/cepa.2671",https://onlinelibrary.wiley.com/doi/abs/10.1002/cepa.2671,46.5172,6.5689
Ozden_et_al_CNT_M_R5_C5,CNT_M_R5_C5,Ozden et al.,2023,CNT,M_R5_C5,monotonic,"[0,2]",beam flange,wide flange,IPE330,S355-J2-AR,longitudinal,thickness/width,11.5,355,490,NR,NR,NR,20,NR,NR,NR,NR,NR,NR,NR,NR,NR,NR,NR,NR,NR,NR,20,5,6,4,6,NA,NA,NA,"[5.93,5.91,5.91,5.92,5.93]","[3.96,3.94,3.94,3.99,4.00]","[6.15,6.08,6.01,6.07,6.13]",NA,NA,NA,1.755,1,11107,center,180451,0.3,NR,0.99364,1,1,1.37361,5.5,0.35,1.3,1.3,-1.85,0.24,1.7,0.7,-0.1,2.2,4.4,1,NR,"Ozden, S., de Castro e Sousa, A. and Lignos, D. (2023), Digital-Image-Correlation for Simulating Cyclic Local Buckling in Steel Beams. ce/papers, 6: 1717-1722. https://doi.org/10.1002/cepa.2671",https://onlinelibrary.wiley.com/doi/abs/10.1002/cepa.2671,46.5172,6.5689
Ozden_et_al_CNT_C_R0_5_C4,CNT_C_R0_5_C4,Ozden et al.,2023,CNT,C_R0_5_C4,cyclic_1_2,"[0,0.48,0,0.48,0,0.48,0,0.48,0,0.48,0,0.48,0,0.48,0]",beam flange,wide flange,IPE330,S355-J2-AR,longitudinal,thickness/width,11.5,355,490,NR,NR,NR,20,NR,NR,NR,NR,NR,NR,NR,NR,NR,NR,NR,NR,NR,NR,20,0.5,6,4,1,NA,NA,NA,"[5.87,5.89,5.90,5.89,5.90]",NA,"[1.11,1.11,1.13,1.13,1.12]",NA,NA,NA,NR,NR,21580,center,180451,0.3,NR,0.53763,1,0.33108,1.0288,5.5,0.35,1.3,1.3,-1.85,0.24,1.7,0.7,-0.1,2.2,4.4,1,NR,"Ozden, S., de Castro e Sousa, A. and Lignos, D. (2023), Digital-Image-Correlation for Simulating Cyclic Local Buckling in Steel Beams. ce/papers, 6: 1717-1722. https://doi.org/10.1002/cepa.2671",https://onlinelibrary.wiley.com/doi/abs/10.1002/cepa.2671,46.5172,6.5689
Ozden_et_al_CNT_C_R0_5_C5,CNT_C_R0_5_C5,Ozden et al.,2023,CNT,C_R0_5_C5,cyclic_1_2,"[0,0.48,0,0.48,0,0.48,0,0.48,0,0.48,0,0.48,0,0.48,0]",beam flange,wide flange,IPE330,S355-J2-AR,longitudinal,thickness/width,11.5,355,490,NR,NR,NR,20,NR,NR,NR,NR,NR,NR,NR,NR,NR,NR,NR,NR,NR,NR,20,0.5,6,4,1,NA,NA,NA,"[5.89,5.90,5.90,5.89,5.89]",NA,"[1.14,1.14,1.12,1.11,1.14]",NA,NA,NA,NR,NR,22018,center,180451,0.3,NR,0.5245,1,0.32274,1.01614,5.5,0.35,1.3,1.3,-1.85,0.24,1.7,0.7,-0.1,2.2,4.4,1,NR,"Ozden, S., de Castro e Sousa, A. and Lignos, D. (2023), Digital-Image-Correlation for Simulating Cyclic Local Buckling in Steel Beams. ce/papers, 6: 1717-1722. https://doi.org/10.1002/cepa.2671",https://onlinelibrary.wiley.com/doi/abs/10.1002/cepa.2671,46.5172,6.5689
Ozden_et_al_CNT_C_R1_C5,CNT_C_R1_C5,Ozden et al.,2023,CNT,C_R1_C5,cyclic_1_2,"[0,0.56,0,0.56,0,0.56,0,0.56,0,0.56,0,0.56,0,0.56,0]",beam flange,wide flange,IPE330,S355-J2-AR,longitudinal,thickness/width,11.5,355,490,NR,NR,NR,20,NR,NR,NR,NR,NR,NR,NR,NR,NR,NR,NR,NR,NR,NR,20,1,6,4,2,NA,NA,NA,"[5.87,5.88,5.88,5.88,5.90]","[3.93,3.94,3.93,3.94,3.92]","[2.07,2.10,2.05,2.10,2.04]",NA,NA,NA,NR,NR,20743,center,180451,0.3,NR,0.47441,1,0.34345,1.35859,5.5,0.35,1.3,1.3,-1.85,0.24,1.7,0.7,-0.1,2.2,4.4,1,NR,"Ozden, S., de Castro e Sousa, A. and Lignos, D. (2023), Digital-Image-Correlation for Simulating Cyclic Local Buckling in Steel Beams. ce/papers, 6: 1717-1722. https://doi.org/10.1002/cepa.2671",https://onlinelibrary.wiley.com/doi/abs/10.1002/cepa.2671,46.5172,6.5689
Ozden_et_al_CNT_C_R5_C5,CNT_C_R5_C5,Ozden et al.,2023,CNT,C_R5_C5,cyclic_1_2,"[0,0.84,0,0.84,0,0.84,0,0.84,0,0.84,0,0.84,0,0.84,0]",beam flange,wide flange,IPE330,S355-J2-AR,longitudinal,thickness/width,11.5,355,490,NR,NR,NR,20,NR,NR,NR,NR,NR,NR,NR,NR,NR,NR,NR,NR,NR,NR,20,5,6,4,6,NA,NA,NA,"[5.87,5.86,5.86,5.86,5.85]","[3.87,3.86,3.89,3.87,3.86]","[6.32,6.12,6.20,6.19,6.13]",NA,NA,NA,NR,NR,31650,center,180451,0.3,NR,0.20319,1,0.19348,3.39226,5.5,0.35,1.3,1.3,-1.85,0.24,1.7,0.7,-0.1,2.2,4.4,1,NR,"Ozden, S., de Castro e Sousa, A. and Lignos, D. (2023), Digital-Image-Correlation for Simulating Cyclic Local Buckling in Steel Beams. ce/papers, 6: 1717-1722. https://doi.org/10.1002/cepa.2671",https://onlinelibrary.wiley.com/doi/abs/10.1002/cepa.2671,46.5172,6.5689
Ozden_et_al_CNT_C_R0_5_C1,CNT_C_R0_5_C1,Ozden et al.,2023,CNT,C_R0_5_C1,cyclic_2_3,"[0,0.64,0,0.64,0,0.64,0,0.64,0,0.64,0,0.64,0,0.64,0]",beam flange,wide flange,IPE330,S355-J2-AR,longitudinal,thickness/width,11.5,355,490,NR,NR,NR,20,NR,NR,NR,NR,NR,NR,NR,NR,NR,NR,NR,NR,NR,NR,20,0.5,6,4,1,NA,NA,NA,"[5.85,5.85,5.85,5.85,5.85]",NA,"[1.14,1.15,1.16,1.13,1.12]",NA,NA,NA,NR,NR,12567,center,180451,0.3,NR,0.7785,1,0.49095,0.83161,5.5,0.35,1.3,1.3,-1.85,0.24,1.7,0.7,-0.1,2.2,4.4,1,NR,"Ozden, S., de Castro e Sousa, A. and Lignos, D. (2023), Digital-Image-Correlation for Simulating Cyclic Local Buckling in Steel Beams. ce/papers, 6: 1717-1722. https://doi.org/10.1002/cepa.2671",https://onlinelibrary.wiley.com/doi/abs/10.1002/cepa.2671,46.5172,6.5689
Ozden_et_al_CNT_C_R0_5_C2,CNT_C_R0_5_C2,Ozden et al.,2023,CNT,C_R0_5_C2,cyclic_2_3,"[0,0.64,0,0.64,0,0.64,0,0.64,0,0.64,0,0.64,0,0.64,0]",beam flange,wide flange,IPE330,S355-J2-AR,longitudinal,thickness/width,11.5,355,490,NR,NR,NR,20,NR,NR,NR,NR,NR,NR,NR,NR,NR,NR,NR,NR,NR,NR,20,0.5,6,4,1,NA,NA,NA,"[5.89,5.90,5.92,5.88,5.86]",NA,"[1.15,1.13,1.13,1.12,1.11]",NA,NA,NA,NR,NR,12338,center,180451,0.3,NR,0.73343,1,0.4628,0.78803,5.5,0.35,1.3,1.3,-1.85,0.24,1.7,0.7,-0.1,2.2,4.4,1,NR,"Ozden, S., de Castro e Sousa, A. and Lignos, D. (2023), Digital-Image-Correlation for Simulating Cyclic Local Buckling in Steel Beams. ce/papers, 6: 1717-1722. https://doi.org/10.1002/cepa.2671",https://onlinelibrary.wiley.com/doi/abs/10.1002/cepa.2671,46.5172,6.5689
Ozden_et_al_CNT_C_R1_C1,CNT_C_R1_C1,Ozden et al.,2023,CNT,C_R1_C1,cyclic_2_3,"[0,0.75,0,0.75,0,0.75,0,0.75,0,0.75,0,0.75,0,0.75,0]",beam flange,wide flange,IPE330,S355-J2-AR,longitudinal,thickness/width,11.5,355,490,NR,NR,NR,20,NR,NR,NR,NR,NR,NR,NR,NR,NR,NR,NR,NR,NR,NR,20,1,6,4,2,NA,NA,NA,"[5.87,5.90,5.90,5.88,5.88]","[3.95,3.94,3.93,3.94,3.94]","[2.01,2.01,2.00,2.00,2.02]",NA,NA,NA,NR,NR,14608,center,180451,0.3,NR,0.62369,1,0.44309,1.23081,5.5,0.35,1.3,1.3,-1.85,0.24,1.7,0.7,-0.1,2.2,4.4,1,NR,"Ozden, S., de Castro e Sousa, A. and Lignos, D. (2023), Digital-Image-Correlation for Simulating Cyclic Local Buckling in Steel Beams. ce/papers, 6: 1717-1722. https://doi.org/10.1002/cepa.2671",https://onlinelibrary.wiley.com/doi/abs/10.1002/cepa.2671,46.5172,6.5689
Ozden_et_al_CNT_C_R1_C2,CNT_C_R1_C2,Ozden et al.,2023,CNT,C_R1_C2,cyclic_2_3,"[0,0.75,0,0.75,0,0.75,0,0.75,0,0.75,0,0.75,0,0.75,0]",beam flange,wide flange,IPE330,S355-J2-AR,longitudinal,thickness/width,11.5,355,490,NR,NR,NR,20,NR,NR,NR,NR,NR,NR,NR,NR,NR,NR,NR,NR,NR,NR,20,1,6,4,2,NA,NA,NA,"[5.90,5.89,5.90,5.90,5.90]","[3.94,3.94,3.94,3.95,3.93]","[2.01,2.10,2.06,2.04,2.05]",NA,NA,NA,NR,NR,14600,center,180451,0.3,NR,0.56723,1,0.4025,1.14719,5.5,0.35,1.3,1.3,-1.85,0.24,1.7,0.7,-0.1,2.2,4.4,1,NR,"Ozden, S., de Castro e Sousa, A. and Lignos, D. (2023), Digital-Image-Correlation for Simulating Cyclic Local Buckling in Steel Beams. ce/papers, 6: 1717-1722. https://doi.org/10.1002/cepa.2671",https://onlinelibrary.wiley.com/doi/abs/10.1002/cepa.2671,46.5172,6.5689
Ozden_et_al_CNT_C_R5_C1,CNT_C_R5_C1,Ozden et al.,2023,CNT,C_R5_C1,cyclic_2_3,"[0,1.12,0,1.12,0,1.12,0,1.12,0,1.12,0,1.12,0,1.12,0]",beam flange,wide flange,IPE330,S355-J2-AR,longitudinal,thickness/width,11.5,355,490,NR,NR,NR,20,NR,NR,NR,NR,NR,NR,NR,NR,NR,NR,NR,NR,NR,NR,20,5,6,4,6,NA,NA,NA,"[5.89,5.90,5.89,5.88,5.91]","[3.91,3.91,3.90,3.92,3.93]","[6.17,6.08,6.08,6.20,6.14]",NA,NA,NA,NR,NR,22368,center,180451,0.3,NR,0.38232,1,0.35495,2.71972,5.5,0.35,1.3,1.3,-1.85,0.24,1.7,0.7,-0.1,2.2,4.4,1,NR,"Ozden, S., de Castro e Sousa, A. and Lignos, D. (2023), Digital-Image-Correlation for Simulating Cyclic Local Buckling in Steel Beams. ce/papers, 6: 1717-1722. https://doi.org/10.1002/cepa.2671",https://onlinelibrary.wiley.com/doi/abs/10.1002/cepa.2671,46.5172,6.5689
Ozden_et_al_CNT_C_R5_C2,CNT_C_R5_C2,Ozden et al.,2023,CNT,C_R5_C2,cyclic_2_3,"[0,1.12,0,1.12,0,1.12,0,1.12,0,1.12,0,1.12,0,1.12,0]",beam flange,wide flange,IPE330,S355-J2-AR,longitudinal,thickness/width,11.5,355,490,NR,NR,NR,20,NR,NR,NR,NR,NR,NR,NR,NR,NR,NR,NR,NR,NR,NR,20,5,6,4,6,NA,NA,NA,"[5.92,5.92,5.92,5.93,5.92]","[3.95,3.92,3.95,3.93,3.92]","[6.26,6.38,6.09,6.35,6.05]",NA,NA,NA,NR,NR,22450,center,180451,0.3,NR,0.37523,1,0.34943,2.69663,5.5,0.35,1.3,1.3,-1.85,0.24,1.7,0.7,-0.1,2.2,4.4,1,NR,"Ozden, S., de Castro e Sousa, A. and Lignos, D. (2023), Digital-Image-Correlation for Simulating Cyclic Local Buckling in Steel Beams. ce/papers, 6: 1717-1722. https://doi.org/10.1002/cepa.2671",https://onlinelibrary.wiley.com/doi/abs/10.1002/cepa.2671,46.5172,6.5689
Ozden_et_al_CNT_C_R1_C3,CNT_C_R1_C3,Ozden et al.,2023,CNT,C_R1_C3,cyclic_random,"[0,0.06,-0.03,0.03,-0.06,0.3,0.09,0.15,0.03,0.12,-0.03,0,-0.15,-0.12,-0.18,0.03,0,0.75,0,0.75,0,0.75,0,0.75,0,0.75,0,0.75,0,0.75,0]",beam flange,wide flange,IPE330,S355-J2-AR,longitudinal,thickness/width,11.5,355,490,NR,NR,NR,20,NR,NR,NR,NR,NR,NR,NR,NR,NR,NR,NR,NR,NR,NR,20,1,6,4,2,NA,NA,NA,"[5.89,5.87,5.87,5.90,5.89]","[3.95,3.97,3.96,3.96,3.96]","[2.10,2.07,2.05,2.06,2.04]",NA,NA,NA,NR,NR,22468,center,180451,0.3,NR,0.6,1,0.40268,1.56647,5.5,0.35,1.3,1.3,-1.85,0.24,1.7,0.7,-0.1,2.2,4.4,1,NR,"Ozden, S., de Castro e Sousa, A. and Lignos, D. (2023), Digital-Image-Correlation for Simulating Cyclic Local Buckling in Steel Beams. ce/papers, 6: 1717-1722. https://doi.org/10.1002/cepa.2671",https://onlinelibrary.wiley.com/doi/abs/10.1002/cepa.2671,46.5172,6.5689
Ozden_et_al_CNT_C_R1_C4,CNT_C_R1_C4,Ozden et al.,2023,CNT,C_R1_C4,cyclic_random,"[0,0.06,-0.03,0.03,-0.06,0.3,0.09,0.15,0.03,0.12,-0.03,0,-0.15,-0.12,-0.18,0.03,0,0.75,0,0.75,0,0.75,0,0.75,0,0.75,0,0.75,0,0.75,0]",beam flange,wide flange,IPE330,S355-J2-AR,longitudinal,thickness/width,11.5,355,490,NR,NR,NR,20,NR,NR,NR,NR,NR,NR,NR,NR,NR,NR,NR,NR,NR,NR,20,1,6,4,2,NA,NA,NA,"[5.90,5.90,5.90,5.90,5.90]","[3.96,3.96,3.95,3.96,3.96]","[2.06,2.05,2.06,2.04,2.02]",NA,NA,NA,NR,NR,18625,center,180451,0.3,NR,0.77044,1,0.55472,1.02234,5.5,0.35,1.3,1.3,-1.85,0.24,1.7,0.7,-0.1,2.2,4.4,1,NR,"Ozden, S., de Castro e Sousa, A. and Lignos, D. (2023), Digital-Image-Correlation for Simulating Cyclic Local Buckling in Steel Beams. ce/papers, 6: 1717-1722. https://doi.org/10.1002/cepa.2671",https://onlinelibrary.wiley.com/doi/abs/10.1002/cepa.2671,46.5172,6.5689
Ozden_et_al_CNT_C_R5_C3,CNT_C_R5_C3,Ozden et al.,2023,CNT,C_R5_C3,cyclic_random,"[0,0.026,-0.013,0.013,-0.026,0.13,0.039,0.065,0.013,0.052,-0.013,0,-0.065,-0.052,-0.078,0.013,0,1.12,0,1.12,0,1.12,0,1.12,0,1.12,0,1.12,0,1.12,0]",beam flange,wide flange,IPE330,S355-J2-AR,longitudinal,thickness/width,11.5,355,490,NR,NR,NR,20,NR,NR,NR,NR,NR,NR,NR,NR,NR,NR,NR,NR,NR,NR,20,5,6,4,6,NA,NA,NA,"[5.91,5.89,5.90,5.91,5.88]","[3.90,3.89,3.89,3.89,3.89]","[6.50,6.31,6.16,6.31,6.19]",NA,NA,NA,NR,NR,26441,center,180451,0.3,NR,0.34437,1,0.31771,2.76209,5.5,0.35,1.3,1.3,-1.85,0.24,1.7,0.7,-0.1,2.2,4.4,1,NR,"Ozden, S., de Castro e Sousa, A. and Lignos, D. (2023), Digital-Image-Correlation for Simulating Cyclic Local Buckling in Steel Beams. ce/papers, 6: 1717-1722. https://doi.org/10.1002/cepa.2671",https://onlinelibrary.wiley.com/doi/abs/10.1002/cepa.2671,46.5172,6.5689
Ozden_et_al_CNT_C_R5_C4,CNT_C_R5_C4,Ozden et al.,2023,CNT,C_R5_C4,cyclic_random,"[0,0.026,-0.013,0.013,-0.026,0.13,0.039,0.065,0.013,0.052,-0.013,0,-0.065,-0.052,-0.078,0.013,0,1.12,0,1.12,0,1.12,0,1.12,0,1.12,0,1.12,0,1.12,0]",beam flange,wide flange,IPE330,S355-J2-AR,longitudinal,thickness/width,11.5,355,490,NR,NR,NR,20,NR,NR,NR,NR,NR,NR,NR,NR,NR,NR,NR,NR,NR,NR,20,5,6,4,6,NA,NA,NA,"[5.89,5.89,5.89,5.91,5.90]","[3.94,3.90,3.91,3.90,3.90]","[6.32,6.33,6.09,6.21,6.09]",NA,NA,NA,NR,NR,27971,center,180451,0.3,NR,0.34437,1,0.31771,2.76209,5.5,0.35,1.3,1.3,-1.85,0.24,1.7,0.7,-0.1,2.2,4.4,1,NR,"Ozden, S., de Castro e Sousa, A. and Lignos, D. (2023), Digital-Image-Correlation for Simulating Cyclic Local Buckling in Steel Beams. ce/papers, 6: 1717-1722. https://doi.org/10.1002/cepa.2671",https://onlinelibrary.wiley.com/doi/abs/10.1002/cepa.2671,46.5172,6.5689
Skiadopoulos_and_Lignos_GP_T1_9_M_C1_R1_2,GP_T1_9_M_C1_R1_2,Skiadopoulos and Lignos,2026,GP,T1_9,monotonic,"[0,2]",column flange,wide flange,H498x432x45/70,SM490A,transverse,longitudinal,70,295,490,368,531,36,20,0.16,0.3,1.4,0.017,0.004,0.01,0.01,0.02,0.042,0,0.006,0.001,0.032,0.004,20,1.2,NA,NA,2.4,25,12,2.6,NA,NA,2.4,"[24.96, 25.01, 24.98]",12,2.6,0.604,1,2791,center,205000,0.3,1.3276,1.3222,-0.0022,0.0161,1.028,6.1,0.6,1.3,1.3,0.3,0.25,2.75,0.85,-0.25,-0.25,-1.9,1,0.3,"Skiadopoulos, A., and Lignos, D. (2026), Ductile crack initiation in welded connections with highly dissipative panel zones, Journal of Constructional Steel Research 240 110258.doi:10.1016/j.jcsr.2026.110258.",https://www.sciencedirect.com/science/article/pii/S0143974X26000271?via%3Dihub,46.5172,6.5689
Skiadopoulos_and_Lignos_GP_T1_6_M_C2_R1_2,GP_T1_6_M_C2_R1_2,Skiadopoulos and Lignos,2026,GP,T1_6,monotonic,"[0,2]",column flange,wide flange,H498x432x45/70,SM490A,transverse,longitudinal,70,295,490,368,531,36,20,0.16,0.3,1.4,0.017,0.004,0.01,0.01,0.02,0.042,0,0.006,0.001,0.032,0.004,20,1.2,NA,NA,2.4,25,12,2.6,NA,NA,"[2.47, 2.48, 2.52]","[25.11, 24.9, 24.92]","[11.9, 11.87, 11.96]","[2.56, 2.5, 2.48]",0.603,1,6658,center,205000,0.3,1.3276,1.3222,-0.0022,0.0161,1.028,6.1,0.6,1.3,1.3,0.3,0.25,2.75,0.85,-0.25,-0.25,-1.9,1,0.3,"Skiadopoulos, A., and Lignos, D. (2026), Ductile crack initiation in welded connections with highly dissipative panel zones, Journal of Constructional Steel Research 240 110258.doi:10.1016/j.jcsr.2026.110258.",https://www.sciencedirect.com/science/article/pii/S0143974X26000271?via%3Dihub,46.5172,6.5689
Skiadopoulos_and_Lignos_GP_T1_3_M_C3_R1_2,GP_T1_3_M_C3_R1_2,Skiadopoulos and Lignos,2026,GP,T1_3,monotonic,"[0,2]",column flange,wide flange,H498x432x45/70,SM490A,transverse,longitudinal,70,295,490,368,531,36,20,0.16,0.3,1.4,0.017,0.004,0.01,0.01,0.02,0.042,0,0.006,0.001,0.032,0.004,20,1.2,NA,NA,2.4,25,12,2.6,NA,NA,"[2.5, 2.5, 2.51]","[24.91, 24.9, 24.91]","[11.9, 11.92, 11.96]","[2.62, 2.59, 2.60]",0.611,1,6530,center,205000,0.3,1.3161,1.3222,-0.0017,0.0157,1.0534,6.1,0.6,1.3,1.3,0.3,0.25,2.75,0.85,-0.25,-0.25,-1.9,1,0.3,"Skiadopoulos, A., and Lignos, D. (2026), Ductile crack initiation in welded connections with highly dissipative panel zones, Journal of Constructional Steel Research 240 110258.doi:10.1016/j.jcsr.2026.110258.",https://www.sciencedirect.com/science/article/pii/S0143974X26000271?via%3Dihub,46.5172,6.5689
Skiadopoulos_and_Lignos_GP_T1_8_M_C1_R1_5,GP_T1_8_M_C1_R1_5,Skiadopoulos and Lignos,2026,GP,T1_8,monotonic,"[0,2]",column flange,wide flange,H498x432x45/70,SM490A,transverse,longitudinal,70,295,490,368,531,36,20,0.16,0.3,1.4,0.017,0.004,0.01,0.01,0.02,0.042,0,0.006,0.001,0.032,0.004,20,1.5,NA,NA,3,25,12,2.4,NA,NA,"[3.09, 3.08, 3.04, 3.04]","[24.88, 24.92, 24.92, 24.91]","[11.82, 11.81, 11.83, 11.83]","[2.24, 2.22, 2.26]",0.638,1,6852,center,205000,0.3,1.1873,1.1971,-0.0039,0.0112,1.1579,6.1,0.6,1.3,1.3,0.3,0.25,2.75,0.85,-0.25,-0.25,-1.9,1,0.3,"Skiadopoulos, A., and Lignos, D. (2026), Ductile crack initiation in welded connections with highly dissipative panel zones, Journal of Constructional Steel Research 240 110258.doi:10.1016/j.jcsr.2026.110258.",https://www.sciencedirect.com/science/article/pii/S0143974X26000271?via%3Dihub,46.5172,6.5689
Skiadopoulos_and_Lignos_GP_T1_5_M_C2_R1_5,GP_T1_5_M_C2_R1_5,Skiadopoulos and Lignos,2026,GP,T1_5,monotonic,"[0,2]",column flange,wide flange,H498x432x45/70,SM490A,transverse,longitudinal,70,295,490,368,531,36,20,0.16,0.3,1.4,0.017,0.004,0.01,0.01,0.02,0.042,0,0.006,0.001,0.032,0.004,20,1.5,NA,NA,3,25,12,2.4,NA,NA,"[3.09, 3.08, 3.09]","[24.95, 24.89, 24.92, 24.94]","[11.92, 11.93, 11.95, 11.98]","[2.31, 2.31, 2.29]",0.626,1,6545,center,205000,0.3,1.1937,1.1973,-0.0034,0.0115,1.1353,6.1,0.6,1.3,1.3,0.3,0.25,2.75,0.85,-0.25,-0.25,-1.9,1,0.3,"Skiadopoulos, A., and Lignos, D. (2026), Ductile crack initiation in welded connections with highly dissipative panel zones, Journal of Constructional Steel Research 240 110258.doi:10.1016/j.jcsr.2026.110258.",https://www.sciencedirect.com/science/article/pii/S0143974X26000271?via%3Dihub,46.5172,6.5689
Skiadopoulos_and_Lignos_GP_T1_2_M_C3_R1_5,GP_T1_2_M_C3_R1_5,Skiadopoulos and Lignos,2026,GP,T1_2,monotonic,"[0,2]",column flange,wide flange,H498x432x45/70,SM490A,transverse,longitudinal,70,295,490,368,531,36,20,0.16,0.3,1.4,0.017,0.004,0.01,0.01,0.02,0.042,0,0.006,0.001,0.032,0.004,20,1.5,NA,NA,3,25,12,2.4,NA,NA,"[3.07, 3.04, 3.07, 3.04]","[24.9, 24.91, 24.97, 24.93]","[11.92, 11.90, 11.97, 11.94]","[2.29, 2.30, 2.34]",0.606,1,6473,center,205000,0.3,1.1853,1.1987,-0.0056,0.0118,1.0869,6.1,0.6,1.3,1.3,0.3,0.25,2.75,0.85,-0.25,-0.25,-1.9,1,0.3,"Skiadopoulos, A., and Lignos, D. (2026), Ductile crack initiation in welded connections with highly dissipative panel zones, Journal of Constructional Steel Research 240 110258.doi:10.1016/j.jcsr.2026.110258.",https://www.sciencedirect.com/science/article/pii/S0143974X26000271?via%3Dihub,46.5172,6.5689
Skiadopoulos_and_Lignos_GP_T1_7_M_C1_R3_0,GP_T1_7_M_C1_R3_0,Skiadopoulos and Lignos,2026,GP,T1_7,monotonic,"[0,2]",column flange,wide flange,H498x432x45/70,SM490A,transverse,longitudinal,70,295,490,368,531,36,20,0.16,0.3,1.4,0.017,0.004,0.01,0.01,0.02,0.042,0,0.006,0.001,0.032,0.004,20,3,NA,NA,6,25,12,2.2,NA,NA,"[6.09, 6.08, 6.08, 6.08]","[24.9, 24.89, 24.89, 24.89]","[11.92, 11.87, 11.92, 11.94]","[2.2, 2.09, 2.13]",0.849,1,7414,center,205000,0.3,1.0495,1.0093,-0.0031,0.008,1.4389,6.1,0.6,1.3,1.3,0.3,0.25,2.75,0.85,-0.25,-0.25,-1.9,1,0.3,"Skiadopoulos, A., and Lignos, D. (2026), Ductile crack initiation in welded connections with highly dissipative panel zones, Journal of Constructional Steel Research 240 110258.doi:10.1016/j.jcsr.2026.110258.",https://www.sciencedirect.com/science/article/pii/S0143974X26000271?via%3Dihub,46.5172,6.5689
Skiadopoulos_and_Lignos_GP_T1_4_M_C2_R3_0,GP_T1_4_M_C2_R3_0,Skiadopoulos and Lignos,2026,GP,T1_4,monotonic,"[0,2]",column flange,wide flange,H498x432x45/70,SM490A,transverse,longitudinal,70,295,490,368,531,36,20,0.16,0.3,1.4,0.017,0.004,0.01,0.01,0.02,0.042,0,0.006,0.001,0.032,0.004,20,3,NA,NA,6,25,12,2.2,NA,NA,"[6.01, 6.01, 6.08, 6.18]","[24.93, 24.95, 25.01, 24.99]","[12.0, 11.98, 12.01, 12.00]","[2.24, 2.18, 2.25]",0.819,1,7319,center,205000,0.3,1.0511,1.008,-0.0028,0.0087,1.3833,6.1,0.6,1.3,1.3,0.3,0.25,2.75,0.85,-0.25,-0.25,-1.9,1,0.3,"Skiadopoulos, A., and Lignos, D. (2026), Ductile crack initiation in welded connections with highly dissipative panel zones, Journal of Constructional Steel Research 240 110258.doi:10.1016/j.jcsr.2026.110258.",https://www.sciencedirect.com/science/article/pii/S0143974X26000271?via%3Dihub,46.5172,6.5689
Skiadopoulos_and_Lignos_GP_T1_1_M_C3_R3_0,GP_T1_1_M_C3_R3_0,Skiadopoulos and Lignos,2026,GP,T1_1,monotonic,"[0,2]",column flange,wide flange,H498x432x45/70,SM490A,transverse,longitudinal,70,295,490,368,531,36,20,0.16,0.3,1.4,0.017,0.004,0.01,0.01,0.02,0.042,0,0.006,0.001,0.032,0.004,20,3,NA,NA,6,25,12,2.2,NA,NA,"[6.11, 6.12, 6.07, 6.04]","[24.96, 24.92, 24.96, 25.01]","[11.93, 11.95, 11.94, 11.96]","[2.21, 2.16, 2.22, 2.13]",0.769,1,5723,center,205000,0.3,1.0211,1.0019,-0.005,0.009,1.2933,6.1,0.6,1.3,1.3,0.3,0.25,2.75,0.85,-0.25,-0.25,-1.9,1,0.3,"Skiadopoulos, A., and Lignos, D. (2026), Ductile crack initiation in welded connections with highly dissipative panel zones, Journal of Constructional Steel Research 240 110258.doi:10.1016/j.jcsr.2026.110258.",https://www.sciencedirect.com/science/article/pii/S0143974X26000271?via%3Dihub,46.5172,6.5689
Skiadopoulos_and_Lignos_GP_T5_9_C_C1_R1_2,GP_T5_9_C_C1_R1_2,Skiadopoulos and Lignos,2026,GP,T5_9,cyclic_1_2,"[0,0.31,0,0.31,0,0.31,0,0.31,0,0.31,0,0.31,0,2]",column flange,wide flange,H498x432x45/70,SM490A,transverse,longitudinal,70,295,490,368,531,36,20,0.16,0.3,1.4,0.017,0.004,0.01,0.01,0.02,0.042,0,0.006,0.001,0.032,0.004,20,1.2,NA,NA,2.4,25,12,2.6,NA,NA,"[2.38, 2.38, 2.37, 2.38]","[24.97, 24.96, 24.96, 25.02]","[11.95, 11.96, 12.03, 11.95]","[2.61, 2.6, 2.6, 2.56]",0.279,13,39528,center,205000,0.3,1.263702109,0.236409038,0.03952108,0.014269818,1.872300029,6.1,0.6,1.3,1.3,0.3,0.25,2.75,0.85,-0.25,-0.25,-1.9,1,0.3,"Skiadopoulos, A., and Lignos, D. (2026), Ductile crack initiation in welded connections with highly dissipative panel zones, Journal of Constructional Steel Research 240 110258.doi:10.1016/j.jcsr.2026.110258.",https://www.sciencedirect.com/science/article/pii/S0143974X26000271?via%3Dihub,46.5172,6.5689
Skiadopoulos_and_Lignos_GP_T5_6_C_C2_R1_2,GP_T5_6_C_C2_R1_2,Skiadopoulos and Lignos,2026,GP,T5_6,cyclic_1_2,"[0,0.31,0,0.31,0,0.31,0,0.31,0,0.31,0,0.31,0,2]",column flange,wide flange,H498x432x45/70,SM490A,transverse,longitudinal,70,295,490,368,531,36,20,0.16,0.3,1.4,0.017,0.004,0.01,0.01,0.02,0.042,0,0.006,0.001,0.032,0.004,20,1.2,NA,NA,2.4,25,12,2.6,NA,NA,"[2.38, 2.39, 2.39, 2.39]","[24.98, 24.91, 24.9, 24.91]","[11.85, 11.88, 11.85, 11.85]","[2.58, 2.50, 2.58, 2.49]",0.379,13,39117,center,205000,0.3,1.370275464,0.322153256,0.006853802,0.014977433,2.033672333,6.1,0.6,1.3,1.3,0.3,0.25,2.75,0.85,-0.25,-0.25,-1.9,1,0.3,"Skiadopoulos, A., and Lignos, D. (2026), Ductile crack initiation in welded connections with highly dissipative panel zones, Journal of Constructional Steel Research 240 110258.doi:10.1016/j.jcsr.2026.110258.",https://www.sciencedirect.com/science/article/pii/S0143974X26000271?via%3Dihub,46.5172,6.5689
Skiadopoulos_and_Lignos_GP_T5_3_C_C3_R1_2,GP_T5_3_C_C3_R1_2,Skiadopoulos and Lignos,2026,GP,T5_3,cyclic_1_2,"[0,0.31,0,0.31,0,0.31,0,0.31,0,0.31,0,0.31,0,2]",column flange,wide flange,H498x432x45/70,SM490A,transverse,longitudinal,70,295,490,368,531,36,20,0.16,0.3,1.4,0.017,0.004,0.01,0.01,0.02,0.042,0,0.006,0.001,0.032,0.004,20,1.2,NA,NA,2.4,25,12,2.6,NA,NA,"[2.45, 2.44, 2.44, 2.45]","[24.87, 24.86, 24.83, 24.86]","[11.87, 11.94, 11.90, 11.84]","[2.49, 2.51, 2.53, 2.51]",0.277,13,38878,center,205000,0.3,1.263702109,0.236409038,0.03952108,0.014269818,1.872300029,6.1,0.6,1.3,1.3,0.3,0.25,2.75,0.85,-0.25,-0.25,-1.9,1,0.3,"Skiadopoulos, A., and Lignos, D. (2026), Ductile crack initiation in welded connections with highly dissipative panel zones, Journal of Constructional Steel Research 240 110258.doi:10.1016/j.jcsr.2026.110258.",https://www.sciencedirect.com/science/article/pii/S0143974X26000271?via%3Dihub,46.5172,6.5689
Skiadopoulos_and_Lignos_GP_T5_8_C_C1_R1_5,GP_T5_8_C_C1_R1_5,Skiadopoulos and Lignos,2026,GP,T5_8,cyclic_1_2,"[0,0.31,0,0.31,0,0.31,0,0.31,0,0.31,0,0.31,0,2]",column flange,wide flange,H498x432x45/70,SM490A,transverse,longitudinal,70,295,490,368,531,36,20,0.16,0.3,1.4,0.017,0.004,0.01,0.01,0.02,0.042,0,0.006,0.001,0.032,0.004,20,1.5,NA,NA,3,25,12,2.4,NA,NA,"[3.12, 3.12, 3.11, 3.11]","[24.93, 24.93, 24.93, 24.93]","[11.92, 11.92, 11.94, 11.94]","[2.3, 2.33, 2.31, 2.36]",0.36,13,39479,center,205000,0.3,1.283170696,0.271451134,0.004662283,0.003327131,2.37573719,6.1,0.6,1.3,1.3,0.3,0.25,2.75,0.85,-0.25,-0.25,-1.9,1,0.3,"Skiadopoulos, A., and Lignos, D. (2026), Ductile crack initiation in welded connections with highly dissipative panel zones, Journal of Constructional Steel Research 240 110258.doi:10.1016/j.jcsr.2026.110258.",https://www.sciencedirect.com/science/article/pii/S0143974X26000271?via%3Dihub,46.5172,6.5689
Skiadopoulos_and_Lignos_GP_T5_5_C_C2_R1_5,GP_T5_5_C_C2_R1_5,Skiadopoulos and Lignos,2026,GP,T5_5,cyclic_1_2,"[0,0.31,0,0.31,0,0.31,0,0.31,0,0.31,0,0.31,0,2]",column flange,wide flange,H498x432x45/70,SM490A,transverse,longitudinal,70,295,490,368,531,36,20,0.16,0.3,1.4,0.017,0.004,0.01,0.01,0.02,0.042,0,0.006,0.001,0.032,0.004,20,1.5,NA,NA,3,25,12,2.4,NA,NA,"[3.04, 3.04, 3.04, 3.03]","[24.89, 24.89, 24.9, 24.9]","[11.89, 11.9, 11.94, 11.91]","[2.35, 2.39, 2.34, 2.33]",0.239,13,40102,center,205000,0.3,1.134821013,0.155906751,0.056890575,0.000440264,2.112309694,6.1,0.6,1.3,1.3,0.3,0.25,2.75,0.85,-0.25,-0.25,-1.9,1,0.3,"Skiadopoulos, A., and Lignos, D. (2026), Ductile crack initiation in welded connections with highly dissipative panel zones, Journal of Constructional Steel Research 240 110258.doi:10.1016/j.jcsr.2026.110258.",https://www.sciencedirect.com/science/article/pii/S0143974X26000271?via%3Dihub,46.5172,6.5689
Skiadopoulos_and_Lignos_GP_T5_2_C_C3_R1_5,GP_T5_2_C_C3_R1_5,Skiadopoulos and Lignos,2026,GP,T5_2,cyclic_1_2,"[0,0.31,0,0.31,0,0.31,0,0.31,0,0.31,0,0.31,0,2]",column flange,wide flange,H498x432x45/70,SM490A,transverse,longitudinal,70,295,490,368,531,36,20,0.16,0.3,1.4,0.017,0.004,0.01,0.01,0.02,0.042,0,0.006,0.001,0.032,0.004,20,1.5,NA,NA,3,25,12,2.4,NA,NA,"[3.03, 3.04, 3.06, 3.04]","24.85, 24.87, 24.9, 24.9]","[11.87, 11.87, 11.89, 11.88]","[2.33, 2.3, 2.3, 2.38]",0.282,13,40204,center,205000,0.3,1.161791388,0.194347759,0.03002977,0.002106658,2.197427988,6.1,0.6,1.3,1.3,0.3,0.25,2.75,0.85,-0.25,-0.25,-1.9,1,0.3,"Skiadopoulos, A., and Lignos, D. (2026), Ductile crack initiation in welded connections with highly dissipative panel zones, Journal of Constructional Steel Research 240 110258.doi:10.1016/j.jcsr.2026.110258.",https://www.sciencedirect.com/science/article/pii/S0143974X26000271?via%3Dihub,46.5172,6.5689
Skiadopoulos_and_Lignos_GP_T5_7_C_C1_R3_0,GP_T5_7_C_C1_R3_0,Skiadopoulos and Lignos,2026,GP,T5_7,cyclic_1_2,"[0,0.43,0,0.43,0,0.43,0,0.43,0,0.43,0,0.43,0,2]",column flange,wide flange,H498x432x45/70,SM490A,transverse,longitudinal,70,295,490,368,531,36,20,0.16,0.3,1.4,0.017,0.004,0.01,0.01,0.02,0.042,0,0.006,0.001,0.032,0.004,20,3,NA,NA,6,25,12,2.2,NA,NA,"[6.1, 6.11, 6.11, 6.08]","[24.89, 24.92, 24.9, 24.91]","[11.92, 11.93, 11.89, 11.9]","[2.14, 2.16, 2.14, 2.16]",0.375,9,38928,center,205000,0.3,1.114787018,0.318726917,0.012179782,0.021423489,2.130774975,6.1,0.6,1.3,1.3,0.3,0.25,2.75,0.85,-0.25,-0.25,-1.9,1,0.3,"Skiadopoulos, A., and Lignos, D. (2026), Ductile crack initiation in welded connections with highly dissipative panel zones, Journal of Constructional Steel Research 240 110258.doi:10.1016/j.jcsr.2026.110258.",https://www.sciencedirect.com/science/article/pii/S0143974X26000271?via%3Dihub,46.5172,6.5689
Skiadopoulos_and_Lignos_GP_T5_4_C_C2_R3_0,GP_T5_4_C_C2_R3_0,Skiadopoulos and Lignos,2026,GP,T5_4,cyclic_1_2,"[0,0.43,0,0.43,0,0.43,0,0.43,0,0.43,0,0.43,0,2]",column flange,wide flange,H498x432x45/70,SM490A,transverse,longitudinal,70,295,490,368,531,36,20,0.16,0.3,1.4,0.017,0.004,0.01,0.01,0.02,0.042,0,0.006,0.001,0.032,0.004,20,3,NA,NA,6,25,12,2.2,NA,NA,"[6.09, 6.07, 6.11, 6.08]","[24.89, 24.9, 24.87, 24.88]","[11.89, 11.88, 11.88, 11.9]","[2.16, 2.14, 2.13, 2.14]",0.252,11,46286,center,205000,0.3,1.064035515,0.301618904,0.045565221,0.019365774,2.457230568,6.1,0.6,1.3,1.3,0.3,0.25,2.75,0.85,-0.25,-0.25,-1.9,1,0.3,"Skiadopoulos, A., and Lignos, D. (2026), Ductile crack initiation in welded connections with highly dissipative panel zones, Journal of Constructional Steel Research 240 110258.doi:10.1016/j.jcsr.2026.110258.",https://www.sciencedirect.com/science/article/pii/S0143974X26000271?via%3Dihub,46.5172,6.5689
Skiadopoulos_and_Lignos_GP_T5_1_C_C3_R3_0,GP_T5_1_C_C3_R3_0,Skiadopoulos and Lignos,2026,GP,T5_1,cyclic_1_2,"[0,0.43,0,0.43,0,0.43,0,0.43,0,0.43,0,0.43,0,2]",column flange,wide flange,H498x432x45/70,SM490A,transverse,longitudinal,70,295,490,368,531,36,20,0.16,0.3,1.4,0.017,0.004,0.01,0.01,0.02,0.042,0,0.006,0.001,0.032,0.004,20,3,NA,NA,6,25,12,2.2,NA,NA,"[6.12, 6.12, 6.14, 6.10]","[24.9, 24.92, 24.92, 24.94]","[11.94, 11.94, 11.95, 11.95]","[2.21, 2.22, 2.19, 2.16]",0.401,9,39295,center,205000,0.3,1.114787018,0.318726917,0.012179782,0.021423489,2.130774975,6.1,0.6,1.3,1.3,0.3,0.25,2.75,0.85,-0.25,-0.25,-1.9,1,0.3,"Skiadopoulos, A., and Lignos, D. (2026), Ductile crack initiation in welded connections with highly dissipative panel zones, Journal of Constructional Steel Research 240 110258.doi:10.1016/j.jcsr.2026.110258.",https://www.sciencedirect.com/science/article/pii/S0143974X26000271?via%3Dihub,46.5172,6.5689
Skiadopoulos_and_Lignos_GP_L2_1_M_C1_R1_2,GP_L2_1_M_C1_R1_2,Skiadopoulos and Lignos,2026,GP,L2_1,monotonic,"[0,2]",column flange,wide flange,H498x432x45/70,SM490A,longitudinal,thickness,70,295,490,368,531,36,20,0.16,0.3,1.4,0.017,0.004,0.01,0.01,0.02,0.042,0,0.006,0.001,0.032,0.004,20,1.2,NA,NA,2.4,25,12,2.6,NA,NA,"[2.51, 2.50, 2.47, 2.47]","[24.93, 24.91, 24.89, 24.86]","[11.89, 11.85, 11.91, 11.91]","[2.61, 2.56, 2.55, 2.46]",0.62,1,6491,center,205000,0.3,1.3067,1.322,-0.0013,0.0153,1.078,6.1,0.6,1.3,1.3,0.3,0.25,2.75,0.85,-0.25,-0.25,-1.9,1,0.3,"Skiadopoulos, A., and Lignos, D. (2026), Ductile crack initiation in welded connections with highly dissipative panel zones, Journal of Constructional Steel Research 240 110258.doi:10.1016/j.jcsr.2026.110258.",https://www.sciencedirect.com/science/article/pii/S0143974X26000271?via%3Dihub,46.5172,6.5689
Skiadopoulos_and_Lignos_GP_L2_4_M_C2_R1_2,GP_L2_4_M_C2_R1_2,Skiadopoulos and Lignos,2026,GP,L2_4,monotonic,"[0,2]",column flange,wide flange,H498x432x45/70,SM490A,longitudinal,thickness,70,295,490,368,531,36,20,0.16,0.3,1.4,0.017,0.004,0.01,0.01,0.02,0.042,0,0.006,0.001,0.032,0.004,20,1.2,NA,NA,2.4,25,12,2.6,NA,NA,"[2.49, 2.45, 2.52, 2.47]","[24.92, 24.86, 24.93, 24.89]","[11.87, 11.90, 11.86, 11.86]","[2.59, 2.51, 2.52, 2.60]",0.629,1,6529,center,205000,0.3,1.2973,1.3216,-0.002,0.0149,1.1017,6.1,0.6,1.3,1.3,0.3,0.25,2.75,0.85,-0.25,-0.25,-1.9,1,0.3,"Skiadopoulos, A., and Lignos, D. (2026), Ductile crack initiation in welded connections with highly dissipative panel zones, Journal of Constructional Steel Research 240 110258.doi:10.1016/j.jcsr.2026.110258.",https://www.sciencedirect.com/science/article/pii/S0143974X26000271?via%3Dihub,46.5172,6.5689
Skiadopoulos_and_Lignos_GP_L3_2_M_C3_R1_2,GP_L3_2_M_C3_R1_2,Skiadopoulos and Lignos,2026,GP,L3_2,monotonic,"[0,2]",column flange,wide flange,H498x432x45/70,SM490A,longitudinal,thickness,70,295,490,368,531,36,20,0.16,0.3,1.4,0.017,0.004,0.01,0.01,0.02,0.042,0,0.006,0.001,0.032,0.004,20,1.2,NA,NA,2.4,25,12,2.6,NA,NA,"[2.51, 2.47, 2.46, 2.50]","[24.92, 24.99, 24.90, 24.89]","[11.86, 11.81, 11.85, 11.86]","[2.63, 2.49, 2.50, 2.55]",0.621,1,6506,center,205000,0.3,1.3067,1.322,-0.0013,0.0153,1.078,6.1,0.6,1.3,1.3,0.3,0.25,2.75,0.85,-0.25,-0.25,-1.9,1,0.3,"Skiadopoulos, A., and Lignos, D. (2026), Ductile crack initiation in welded connections with highly dissipative panel zones, Journal of Constructional Steel Research 240 110258.doi:10.1016/j.jcsr.2026.110258.",https://www.sciencedirect.com/science/article/pii/S0143974X26000271?via%3Dihub,46.5172,6.5689
Skiadopoulos_and_Lignos_GP_L2_2_M_C1_R1_5,GP_L2_2_M_C1_R1_5,Skiadopoulos and Lignos,2026,GP,L2_2,monotonic,"[0,2]",column flange,wide flange,H498x432x45/70,SM490A,longitudinal,thickness,70,295,490,368,531,36,20,0.16,0.3,1.4,0.017,0.004,0.01,0.01,0.02,0.042,0,0.006,0.001,0.032,0.004,20,1.5,NA,NA,3,25,12,2.4,NA,NA,"[3.05, 3.05, 3.07, 3.09]","24.83, 24.85, 24.88, 24.93]","[11.85, 11.88, 11.88, 11.92]","[2.34, 2.29, 2.30, 2.36]",0.636,1,6569,center,205000,0.3,1.1873,1.1971,-0.0039,0.0112,1.1579,6.1,0.6,1.3,1.3,0.3,0.25,2.75,0.85,-0.25,-0.25,-1.9,1,0.3,"Skiadopoulos, A., and Lignos, D. (2026), Ductile crack initiation in welded connections with highly dissipative panel zones, Journal of Constructional Steel Research 240 110258.doi:10.1016/j.jcsr.2026.110258.",https://www.sciencedirect.com/science/article/pii/S0143974X26000271?via%3Dihub,46.5172,6.5689
Skiadopoulos_and_Lignos_GP_L2_5_M_C2_R1_5,GP_L2_5_M_C2_R1_5,Skiadopoulos and Lignos,2026,GP,L2_5,monotonic,"[0,2]",column flange,wide flange,H498x432x45/70,SM490A,longitudinal,thickness,70,295,490,368,531,36,20,0.16,0.3,1.4,0.017,0.004,0.01,0.01,0.02,0.042,0,0.006,0.001,0.032,0.004,20,1.5,NA,NA,3,25,12,2.4,NA,NA,"[3.06, 3.09, 3.07, 3.09]","[24.86, 24.86, 24.88, 24.86]","[11.88, 11.89, 11.9, 11.9]","[2.43, 2.40, 2.44, 2.41]",0.636,1,6631,center,205000,0.3,1.1873,1.1971,-0.0039,0.0112,1.1579,6.1,0.6,1.3,1.3,0.3,0.25,2.75,0.85,-0.25,-0.25,-1.9,1,0.3,"Skiadopoulos, A., and Lignos, D. (2026), Ductile crack initiation in welded connections with highly dissipative panel zones, Journal of Constructional Steel Research 240 110258.doi:10.1016/j.jcsr.2026.110258.",https://www.sciencedirect.com/science/article/pii/S0143974X26000271?via%3Dihub,46.5172,6.5689
Skiadopoulos_and_Lignos_GP_L3_3_M_C3_R1_5,GP_L3_3_M_C3_R1_5,Skiadopoulos and Lignos,2026,GP,L3_3,monotonic,"[0,2]",column flange,wide flange,H498x432x45/70,SM490A,longitudinal,thickness,70,295,490,368,531,36,20,0.16,0.3,1.4,0.017,0.004,0.01,0.01,0.02,0.042,0,0.006,0.001,0.032,0.004,20,1.5,NA,NA,3,25,12,2.4,NA,NA,"[3.05, 3.03, 3.06, 3.02]","[24.87, 24.87, 24.91, 24.88]","[11.85, 11.87, 11.87, 11.89]","[2.40, 2.44, 2.40, 2.37]",0.66,1,6652,center,205000,0.3,1.1726,1.1965,-0.0049,0.0106,1.2008,6.1,0.6,1.3,1.3,0.3,0.25,2.75,0.85,-0.25,-0.25,-1.9,1,0.3,"Skiadopoulos, A., and Lignos, D. (2026), Ductile crack initiation in welded connections with highly dissipative panel zones, Journal of Constructional Steel Research 240 110258.doi:10.1016/j.jcsr.2026.110258.",https://www.sciencedirect.com/science/article/pii/S0143974X26000271?via%3Dihub,46.5172,6.5689
Skiadopoulos_and_Lignos_GP_L2_3_M_C1_R3_0,GP_L2_3_M_C1_R3_0,Skiadopoulos and Lignos,2026,GP,L2_3,monotonic,"[0,2]",column flange,wide flange,H498x432x45/70,SM490A,longitudinal,thickness,70,295,490,368,531,36,20,0.16,0.3,1.4,0.017,0.004,0.01,0.01,0.02,0.042,0,0.006,0.001,0.032,0.004,20,3,NA,NA,6,25,12,2.2,NA,NA,"[6.12, 6.08, 6.06, 6.06]","[24.9, 24.86, 24.85, 24.86]","[11.87, 11.87, 11.86, 11.84]","[2.16, 2.14, 2.08, 2.11]",0.831,1,9633,center,205000,0.3,1.0495,1.0086,-0.0029,0.0086,1.4021,6.1,0.6,1.3,1.3,0.3,0.25,2.75,0.85,-0.25,-0.25,-1.9,1,0.3,"Skiadopoulos, A., and Lignos, D. (2026), Ductile crack initiation in welded connections with highly dissipative panel zones, Journal of Constructional Steel Research 240 110258.doi:10.1016/j.jcsr.2026.110258.",https://www.sciencedirect.com/science/article/pii/S0143974X26000271?via%3Dihub,46.5172,6.5689
Skiadopoulos_and_Lignos_GP_L3_1_M_C2_R3_0,GP_L3_1_M_C2_R3_0,Skiadopoulos and Lignos,2026,GP,L3_1,monotonic,"[0,2]",column flange,wide flange,H498x432x45/70,SM490A,longitudinal,thickness,70,295,490,368,531,36,20,0.16,0.3,1.4,0.017,0.004,0.01,0.01,0.02,0.042,0,0.006,0.001,0.032,0.004,20,3,NA,NA,6,25,12,2.2,NA,NA,"[6.11, 6.10, 6.08, 6.10]","[24.88, 24.87, 24.89, 24.91]","[11.89, 11.88, 11.89, 11.9]","[2.14, 2.13, 2.1, 2.16]",0.816,1,7325,center,205000,0.3,1.0511,1.008,-0.0028,0.0087,1.3833,6.1,0.6,1.3,1.3,0.3,0.25,2.75,0.85,-0.25,-0.25,-1.9,1,0.3,"Skiadopoulos, A., and Lignos, D. (2026), Ductile crack initiation in welded connections with highly dissipative panel zones, Journal of Constructional Steel Research 240 110258.doi:10.1016/j.jcsr.2026.110258.",https://www.sciencedirect.com/science/article/pii/S0143974X26000271?via%3Dihub,46.5172,6.5689
Skiadopoulos_and_Lignos_GP_L3_4_M_C3_R3_0,GP_L3_4_M_C3_R3_0,Skiadopoulos and Lignos,2026,GP,L3_4,monotonic,"[0,2]",column flange,wide flange,H498x432x45/70,SM490A,longitudinal,thickness,70,295,490,368,531,36,20,0.16,0.3,1.4,0.017,0.004,0.01,0.01,0.02,0.042,0,0.006,0.001,0.032,0.004,20,3,NA,NA,6,25,12,2.2,NA,NA,"[6.08, 6.11, 6.08, 6.06]","[24.91, 24.9, 24.91, 24.90]","[11.9, 11.89, 11.91, 11.87]","[2.14, 2.18, 2.16, 2.2]",0.886,1,7568,center,205000,0.3,1.0437,1.011,-0.0035,0.0075,1.506,6.1,0.6,1.3,1.3,0.3,0.25,2.75,0.85,-0.25,-0.25,-1.9,1,0.3,"Skiadopoulos, A., and Lignos, D. (2026), Ductile crack initiation in welded connections with highly dissipative panel zones, Journal of Constructional Steel Research 240 110258.doi:10.1016/j.jcsr.2026.110258.",https://www.sciencedirect.com/science/article/pii/S0143974X26000271?via%3Dihub,46.5172,6.5689
Skiadopoulos_and_Lignos_GP_L2_6_C_C1_R1_2,GP_L2_6_C_C1_R1_2,Skiadopoulos and Lignos,2026,GP,L2_6,cyclic_1_2,"[0,0.31,0,0.31,0,0.31,0,0.31,0,0.31,0,0.31,0,2]",column flange,wide flange,H498x432x45/70,SM490A,longitudinal,thickness,70,295,490,368,531,36,20,0.16,0.3,1.4,0.017,0.004,0.01,0.01,0.02,0.042,0,0.006,0.001,0.032,0.004,20,1.2,NA,NA,2.4,25,12,2.6,NA,NA,"[2.5, 2.48, 2.48, 2.48]","[24.88, 24.95, 24.85, 24.87]","[11.88, 11.87, 11.89, 11.86]","[2.52, 2.6, 2.58, 2.59]",0.291,13,39179,center,205000,0.3,1.263702109,0.236409038,0.03952108,0.014269818,1.872300029,6.1,0.6,1.3,1.3,0.3,0.25,2.75,0.85,-0.25,-0.25,-1.9,1,0.3,"Skiadopoulos, A., and Lignos, D. (2026), Ductile crack initiation in welded connections with highly dissipative panel zones, Journal of Constructional Steel Research 240 110258.doi:10.1016/j.jcsr.2026.110258.",https://www.sciencedirect.com/science/article/pii/S0143974X26000271?via%3Dihub,46.5172,6.5689
Skiadopoulos_and_Lignos_GP_L2_9_C_C2_R1_2,GP_L2_9_C_C2_R1_2,Skiadopoulos and Lignos,2026,GP,L2_9,cyclic_1_2,"[0,0.31,0,0.31,0,0.31,0,0.31,0,0.31,0,0.31,0,2]",column flange,wide flange,H498x432x45/70,SM490A,longitudinal,thickness,70,295,490,368,531,36,20,0.16,0.3,1.4,0.017,0.004,0.01,0.01,0.02,0.042,0,0.006,0.001,0.032,0.004,20,1.2,NA,NA,2.4,25,12,2.6,NA,NA,"[2.46, 2.45, 2.47, 2.44]","[24.84, 24.85, 24.88, 24.86]","[11.88, 11.88, 11.85, 11.86]","[2.54, 2.56, 2.58, 2.5]",0.315,13,39143,center,205000,0.3,1.263702109,0.236409038,0.03952108,0.014269818,1.872300029,6.1,0.6,1.3,1.3,0.3,0.25,2.75,0.85,-0.25,-0.25,-1.9,1,0.3,"Skiadopoulos, A., and Lignos, D. (2026), Ductile crack initiation in welded connections with highly dissipative panel zones, Journal of Constructional Steel Research 240 110258.doi:10.1016/j.jcsr.2026.110258.",https://www.sciencedirect.com/science/article/pii/S0143974X26000271?via%3Dihub,46.5172,6.5689
Skiadopoulos_and_Lignos_GP_L3_7_C_C3_R1_2,GP_L3_7_C_C3_R1_2,Skiadopoulos and Lignos,2026,GP,L3_7,cyclic_1_2,"[0,0.31,0,0.31,0,0.31,0,0.31,0,0.31,0,0.31,0,2]",column flange,wide flange,H498x432x45/70,SM490A,longitudinal,thickness,70,295,490,368,531,36,20,0.16,0.3,1.4,0.017,0.004,0.01,0.01,0.02,0.042,0,0.006,0.001,0.032,0.004,20,1.2,NA,NA,2.4,25,12,2.6,NA,NA,"[2.48, 2.5, 2.52, 2.5]","[24.9, 24.92, 24.91, 24.91]","[11.93, 11.91, 11.91, 11.9]","[2.58, 2.6, 2.56, 2.6]",0.373,13,39787,center,205000,0.3,1.370275464,0.322153256,0.006853802,0.014977433,2.033672333,6.1,0.6,1.3,1.3,0.3,0.25,2.75,0.85,-0.25,-0.25,-1.9,1,0.3,"Skiadopoulos, A., and Lignos, D. (2026), Ductile crack initiation in welded connections with highly dissipative panel zones, Journal of Constructional Steel Research 240 110258.doi:10.1016/j.jcsr.2026.110258.",https://www.sciencedirect.com/science/article/pii/S0143974X26000271?via%3Dihub,46.5172,6.5689
Skiadopoulos_and_Lignos_GP_L2_7_C_C1_R1_5,GP_L2_7_C_C1_R1_5,Skiadopoulos and Lignos,2026,GP,L2_7,cyclic_1_2,"[0,0.31,0,0.31,0,0.31,0,0.31,0,0.31,0,0.31,0,2]",column flange,wide flange,H498x432x45/70,SM490A,longitudinal,thickness,70,295,490,368,531,36,20,0.16,0.3,1.4,0.017,0.004,0.01,0.01,0.02,0.042,0,0.006,0.001,0.032,0.004,20,1.5,NA,NA,3,25,12,2.4,NA,NA,"[3.07, 3.07, 3.07, 3.09]","[24.89, 24.9, 24.9, 24.9]","[11.94, 11.94, 11.91, 11.98]","[2.33, 2.37, 2.41, 2.35]",0.389,13,39598,center,205000,0.3,1.283170696,0.271451134,0.004662283,0.003327131,2.37573719,6.1,0.6,1.3,1.3,0.3,0.25,2.75,0.85,-0.25,-0.25,-1.9,1,0.3,"Skiadopoulos, A., and Lignos, D. (2026), Ductile crack initiation in welded connections with highly dissipative panel zones, Journal of Constructional Steel Research 240 110258.doi:10.1016/j.jcsr.2026.110258.",https://www.sciencedirect.com/science/article/pii/S0143974X26000271?via%3Dihub,46.5172,6.5689
Skiadopoulos_and_Lignos_GP_L2_10_C_C2_R1_5,GP_L2_10_C_C2_R1_5,Skiadopoulos and Lignos,2026,GP,L2_10,cyclic_1_2,"[0,0.31,0,0.31,0,0.31,0,0.31,0,0.31,0,0.31,0,2]",column flange,wide flange,H498x432x45/70,SM490A,longitudinal,thickness,70,295,490,368,531,36,20,0.16,0.3,1.4,0.017,0.004,0.01,0.01,0.02,0.042,0,0.006,0.001,0.032,0.004,20,1.5,NA,NA,3,25,12,2.4,NA,NA,"[3.02, 3.03, 3.0, 3.02]","[24.87, 24.85, 24.86, 24.84]","[11.93, 11.92, 11.96, 11.92]","[2.38, 2.31, 2.42, 2.44]",0.388,13,39345,center,205000,0.3,1.283170696,0.271451134,0.004662283,0.003327131,2.37573719,6.1,0.6,1.3,1.3,0.3,0.25,2.75,0.85,-0.25,-0.25,-1.9,1,0.3,"Skiadopoulos, A., and Lignos, D. (2026), Ductile crack initiation in welded connections with highly dissipative panel zones, Journal of Constructional Steel Research 240 110258.doi:10.1016/j.jcsr.2026.110258.",https://www.sciencedirect.com/science/article/pii/S0143974X26000271?via%3Dihub,46.5172,6.5689
Skiadopoulos_and_Lignos_GP_L3_8_C_C3_R1_5,GP_L3_8_C_C3_R1_5,Skiadopoulos and Lignos,2026,GP,L3_8,cyclic_1_2,"[0,0.31,0,0.31,0,0.31,0,0.31,0,0.31,0,0.31,0,2]",column flange,wide flange,H498x432x45/70,SM490A,longitudinal,thickness,70,295,490,368,531,36,20,0.16,0.3,1.4,0.017,0.004,0.01,0.01,0.02,0.042,0,0.006,0.001,0.032,0.004,20,1.5,NA,NA,3,25,12,2.4,NA,NA,"[3.01, 3.02, 3.03, 3.01]","[24.88, 24.86, 24.93, 24.86]","[11.9, 11.91, 11.87, 11.86]","[2.33, 2.37, 2.31, 2.3]",0.43,13,42532,center,205000,0.3,1.283170696,0.271451134,0.004662283,0.003327131,2.37573719,6.1,0.6,1.3,1.3,0.3,0.25,2.75,0.85,-0.25,-0.25,-1.9,1,0.3,"Skiadopoulos, A., and Lignos, D. (2026), Ductile crack initiation in welded connections with highly dissipative panel zones, Journal of Constructional Steel Research 240 110258.doi:10.1016/j.jcsr.2026.110258.",https://www.sciencedirect.com/science/article/pii/S0143974X26000271?via%3Dihub,46.5172,6.5689
Skiadopoulos_and_Lignos_GP_L2_8_C_C1_R3_0,GP_L2_8_C_C1_R3_0,Skiadopoulos and Lignos,2026,GP,L2_8,cyclic_1_2,"[0,0.43,0,0.43,0,0.43,0,0.43,0,0.43,0,0.43,0,2]",column flange,wide flange,H498x432x45/70,SM490A,longitudinal,thickness,70,295,490,368,531,36,20,0.16,0.3,1.4,0.017,0.004,0.01,0.01,0.02,0.042,0,0.006,0.001,0.032,0.004,20,3,NA,NA,6,25,12,2.2,NA,NA,"[6.08, 6.09, 6.1, 6.07]","[24.87, 24.88, 24.91, 24.91]","[11.9, 11.91, 11.88, 11.89]","[2.1, 2.13, 2.16, 2.12]",0.245,11,46145,center,205000,0.3,1.064035515,0.301618904,0.045565221,0.019365774,2.457230568,6.1,0.6,1.3,1.3,0.3,0.25,2.75,0.85,-0.25,-0.25,-1.9,1,0.3,"Skiadopoulos, A., and Lignos, D. (2026), Ductile crack initiation in welded connections with highly dissipative panel zones, Journal of Constructional Steel Research 240 110258.doi:10.1016/j.jcsr.2026.110258.",https://www.sciencedirect.com/science/article/pii/S0143974X26000271?via%3Dihub,46.5172,6.5689
Skiadopoulos_and_Lignos_GP_L3_6_C_C2_R3_0,GP_L3_6_C_C2_R3_0,Skiadopoulos and Lignos,2026,GP,L3_6,cyclic_1_2,"[0,0.43,0,0.43,0,0.43,0,0.43,0,0.43,0,0.43,0,2]",column flange,wide flange,H498x432x45/70,SM490A,longitudinal,thickness,70,295,490,368,531,36,20,0.16,0.3,1.4,0.017,0.004,0.01,0.01,0.02,0.042,0,0.006,0.001,0.032,0.004,20,3,NA,NA,6,25,12,2.2,NA,NA,"[6.04, 6.04, 6.05, 6.07]","[24.86, 24.88, 24.85, 24.87]","[11.87, 11.86, 11.85, 11.86]","[2.06, 2.09, 2.08, 2.1]",0.436,11,48375,center,205000,0.3,1.258156454,0.390298509,0.002084829,0.018814335,2.729897261,6.1,0.6,1.3,1.3,0.3,0.25,2.75,0.85,-0.25,-0.25,-1.9,1,0.3,"Skiadopoulos, A., and Lignos, D. (2026), Ductile crack initiation in welded connections with highly dissipative panel zones, Journal of Constructional Steel Research 240 110258.doi:10.1016/j.jcsr.2026.110258.",https://www.sciencedirect.com/science/article/pii/S0143974X26000271?via%3Dihub,46.5172,6.5689
Skiadopoulos_and_Lignos_GP_L3_9_C_C3_R3_0,GP_L3_9_C_C3_R3_0,Skiadopoulos and Lignos,2026,GP,L3_9,cyclic_1_2,"[0,0.43,0,0.43,0,0.43,0,0.43,0,0.43,0,0.43,0,2]",column flange,wide flange,H498x432x45/70,SM490A,longitudinal,thickness,70,295,490,368,531,36,20,0.16,0.3,1.4,0.017,0.004,0.01,0.01,0.02,0.042,0,0.006,0.001,0.032,0.004,20,3,NA,NA,6,25,12,2.2,NA,NA,"[6.09, 6.08, 6.1, 6.11]","[24.9, 24.94, 24.88, 24.89]","[11.9, 11.89, 11.92, 11.92]","[2.16, 2.14, 2.11, 2.14]",0.441,11,48265,center,205000,0.3,1.258156454,0.390298509,0.002084829,0.018814335,2.729897261,6.1,0.6,1.3,1.3,0.3,0.25,2.75,0.85,-0.25,-0.25,-1.9,1,0.3,"Skiadopoulos, A., and Lignos, D. (2026), Ductile crack initiation in welded connections with highly dissipative panel zones, Journal of Constructional Steel Research 240 110258.doi:10.1016/j.jcsr.2026.110258.",https://www.sciencedirect.com/science/article/pii/S0143974X26000271?via%3Dihub,46.5172,6.5689
Skiadopoulos_and_Lignos_GP_L3_5_C_C1_R1_2,GP_L3_5_C_C1_R1_2,Skiadopoulos and Lignos,2026,GP,L3_5,cyclic_2_3,"[0,0.41,0,0.41,0,0.41,0,0.41,0,0.41,0,0.41,0]",column flange,wide flange,H498x432x45/70,SM490A,longitudinal,thickness,70,295,490,368,531,36,20,0.16,0.3,1.4,0.017,0.004,0.01,0.01,0.02,0.042,0,0.006,0.001,0.032,0.004,20,1.2,NA,NA,2.4,25,12,2.6,NA,NA,"[2.4, 2.37, 2.4, 2.33]","[25.00, 25.01, 25.02, 25.02]","[11.99, 11.99, 12.01, 12.01]","[2.63, 2.69, 2.62, 2.64]",0.313,9,36614,center,205000,0.3,1.403888751,0.486036664,0.016510901,0.012822181,2.110996246,6.1,0.6,1.3,1.3,0.3,0.25,2.75,0.85,-0.25,-0.25,-1.9,1,0.3,"Skiadopoulos, A., and Lignos, D. (2026), Ductile crack initiation in welded connections with highly dissipative panel zones, Journal of Constructional Steel Research 240 110258.doi:10.1016/j.jcsr.2026.110258.",https://www.sciencedirect.com/science/article/pii/S0143974X26000271?via%3Dihub,46.5172,6.5689
