Repository: RESSLab-Team/resslab-hub-data

# Eccentrically braced frame links database

Tests on shear, intermediate and flexural links of eccentrically braced frames, with the link section, stiffener layout, connection and welding details, material properties, loading protocol, the measured capacities and the processed link shear versus link rotation response.

## Contents

| Path | Contents |
| --- | --- |
| `eccentric_braced_frames.csv` | Main table, one row per link test. |
| `eccentric_braced_frames_data_dictionary.csv` | Data dictionary: name, description, symbol, unit, type, example and nullability of every column of the main table. It is the single reference for what each column expects, so it is not repeated here. |

File: eccentric_braced_frames/processed_data/id114.csv (part 1 of 2)
data_ind,gamma_t,V
0,0.0,0.0
1,1.4238787182738987e-05,9.990245
2,2.847757436547797e-05,19.98049
3,0.0001708654397439,119.8829
4,0.0003132533115713,219.7854
5,0.0004556412801319,319.6878
6,0.0005980289584929,419.5903
7,0.0007404169592979,519.4927
8,0.0008828046376589,619.3952
9,0.0010251926384639,719.2977
10,0.0011675806392688,819.2001
11,0.0012245355171469,859.1611
12,0.0010195231074098,709.2959
13,0.000882848490029,609.3858
14,0.0007461735502043,509.4756
15,0.0006094986103796,409.5655
16,0.0004728236705549,309.6554
17,0.0003361487307302,209.7453
18,0.0001994736941723,109.8351
19,6.2798754347632e-05,9.925015
20,-7.387615323269194e-05,-89.98511
21,-0.0002105510930574,-189.8952
22,-0.0003472259683933,-289.8054
23,-0.000483900908218,-389.7155
24,-0.0006205758480427,-489.6256
25,-0.0007572507878674,-589.5357
26,-0.0008939257276921,-689.4459
27,-0.0010306006675169,-789.356
28,-0.0011672756073416,-889.2661
29,-0.0010325762812783,-789.3534
30,-0.0008978769552151,-689.4407
31,-0.000763177306708,-589.528
32,-0.0006284779806447,-489.6153
33,-0.0004937786545815,-389.7026
34,-0.0003590793285183,-289.7899
35,-0.0002243798412331,-189.8772
36,-8.968045068112566e-05,-89.96447
37,4.501893987088767e-05,9.948239
38,0.0001797183304229,109.8609
39,0.0003144177532193,209.7737
40,0.0004491172727488,309.6864
41,0.0005838165988121,409.5991
42,0.0007185159248753,509.5118
43,0.0008532152509385,609.4245
44,0.0010552644012553,759.2935
45,0.0011899637273186,859.2062
46,0.0010546214481232,759.2944
47,0.000919278846484,659.3825
48,0.0007839362448448,559.4706
49,0.0006485936432055,459.5588
50,0.0005132513640102,359.6469
51,0.000377908762371,259.735
52,0.0002425662574649,159.8232
53,3.95525162280371e-05,9.955344
54,-9.57900209224172e-05,-89.95653
55,-0.0002311325258284,-189.8684
56,-0.0003664749017569,-289.7803
57,-0.0005018175033962,-389.6921
58,-0.0006371601050354,-489.604
59,-0.0007725023842307,-589.5159
60,-0.00090784498587,-689.4277
61,-0.0010431875875092,-789.3396
62,-0.0011785301891484,-889.2515
63,-0.0010423914735257,-789.3407
64,-0.0009062530803468,-689.4298
65,-0.000770114364724,-589.519
66,-0.0006339759715452,-489.6082
67,-0.0004978372559224,-389.6973
68,-0.0003616988627435,-289.7865
69,-0.0002255601793652,-189.8757
70,-8.942165720879601e-05,-89.96485
71,4.671689719201989e-05,9.945982
72,0.0001828554515928,109.8568
73,0.0003189940059936,209.7676
74,0.0004551324636612,309.6785
75,0.000591271179284,409.5893
76,0.0007274095724629,509.5001
77,0.0008635482880856,609.411
78,0.0009996866812645,709.3218
79,0.0011358253968873,809.2326
80,0.0012038945934767,859.188
81,0.0010672028865693,759.2779
82,0.000930510857218,659.3678
83,0.0007938191503106,559.4577
84,0.0006571271209593,459.5476
85,0.0005204354140519,359.6375
86,0.0003837437071445,259.7274
87,0.000247051742282,159.8173
88,0.0001103599063971,59.90721
89,-2.6331945610034356e-05,-40.00289
90,-0.0001630237976171,-139.913
91,-0.0003680616481777,-289.7782
92,-0.0005047533550851,-389.6883
93,-0.0006414450619925,-489.5984
94,-0.0007781370913438,-589.5085
95,-0.0009148287982512,-689.4186
96,-0.0010515208276025,-789.3287
97,-0.0011882125345099,-889.2388
98,-0.0010452035067579,-789.3372
99,-0.0009021944790059,-689.4356
100,-0.00075918512881,-589.534
101,-0.000616176101058,-489.6324
102,-0.000473167073306,-389.7308
103,-0.000330158045554,-289.8292
104,-0.0001871487920913,-189.9276
105,-4.413969985051824e-05,-90.02599
106,9.886942463465576e-05,9.87561
107,0.0002418785168754,109.7772
108,0.0003848877380937,209.6788
109,0.0005278967658457,309.5804
110,0.0006709057935977,409.482
111,0.0008139148213497,509.3836
112,0.0009569241715456,609.2852
113,0.0010999331992977,709.1868
114,0.0012429422270497,809.0884
115,0.0013859512548017,908.99
116,0.0015289606049976,1008.892
117,0.0013801424279838,908.9982
118,0.0012313239285261,809.1047
119,0.0010825057515124,709.2113
120,0.0009336875744986,609.3178
121,0.0007848693974848,509.4244
122,0.0006360508980272,409.531
123,0.0004872327210134,309.6375
124,0.0002640053587596,159.7974
125,0.000115187117257,59.90394
126,-3.363112424546919e-05,-39.9895
127,-0.0001824493979924,-139.8829
128,-0.0003312675750061,-239.7764
129,-0.0004800857520199,-339.6698
130,-0.0006289042514776,-439.5632
131,-0.0007777224284913,-539.4567
132,-0.0009265406055051,-639.3501
133,-0.0010753587825189,-739.2436
134,-0.0012241772819765,-839.137
135,-0.0013729954589903,-939.0304
136,-0.0015218136360041,-1038.924
137,-0.0012948176462066,-889.0892
138,-0.0010678213339652,-739.2545
139,-0.0008408253441677,-589.4197
140,-0.0006138290319263,-439.585
141,-0.0003868330421288,-289.7503
142,-0.0001598367943762,-139.9156
143,6.715935664316813e-05,9.919099
144,0.0002941555076626,159.7538
145,0.0005211515619488,309.5885
146,0.0007481478741902,459.4232
147,0.0009751438639877,609.2579
148,0.0012021401762291,759.0926
149,0.0014291361660266,908.9274
150,0.0015804671483355,1008.817
151,0.001425628298863,908.9325
152,0.0011933703470982,759.1056
153,0.0009611123953335,609.2786
154,0.0007288544435687,459.4517
155,0.0004965964918039,309.6247
156,0.0002643386367723,159.7978
157,3.208069145643298e-05,9.970807
158,-0.0002001772667572,-139.8561
159,-0.0004324353152551,-289.6831
160,-0.0006646932670199,-439.5101
161,-0.0008969512187847,-589.337
162,-0.0011292091705495,-739.164
163,-0.0013614671223142,-888.9909
164,-0.001593725074079,-1038.818
165,-0.0013632886078926,-888.9882
166,-0.0011328521417062,-739.1586
167,-0.0009024159979637,-589.3289
168,-0.0006719795317772,-439.4992
169,-0.0004415433880347,-289.6696
170,-0.0002111069863371,-139.8399
171,1.932934764730584e-05,9.989744
172,0.0002497656880806,159.8194
173,0.000480202154267,309.6491
174,0.0007106382980095,459.4787
175,0.0009410747641959,609.3084
176,0.0011715109079384,759.138
177,0.0014019473741249,908.9677
178,0.0015555715774345,1008.854
179,0.0013272803304998,859.0213
180,0.0010989890835651,709.1885
181,0.0008706978366303,559.3557
182,0.0006424065896956,409.5229
183,0.0004141153427609,259.6901
184,0.0001858239023598,109.8572
185,-4.246737681925669e-05,-39.97558
186,-0.0002707586237539,-189.8084
187,-0.0004990499674218,-339.6412
188,-0.0007273412143566,-489.474
189,-0.0009556324612913,-639.3069
190,-0.001183923708226,-789.1397
191,-0.0014122149551607,-938.9725
192,-0.0015644091197839,-1038.861
193,-0.0013262704362121,-889.043
194,-0.0010881314301963,-739.2249
195,-0.0008499924241806,-589.4068
196,-0.0006118534181648,-439.5887
197,-0.000373714734593,-289.7707
198,-0.0001355757608216,-139.9526
199,0.0001025631484608,9.865486
200,0.0003407019610102,159.6836
201,0.000578840967026,309.5016
202,0.0008169799730417,459.3197
203,0.0010551186566135,609.1378
204,0.0012932576626293,758.9559
205,0.001531396668645,908.7739
206,0.0017695353522169,1058.592
207,0.0020076743582326,1208.41
208,0.0017556077104977,1058.614
209,0.0015035413852067,908.8178
210,0.0012514747374718,759.0216
211,0.0009994084121808,609.2255
212,0.0007473417644458,459.4293
213,0.0004952754391548,309.6331
214,0.0002432087914199,159.837
215,-8.857714439621365e-06,10.04082
216,-0.0002609242138503,-139.7553
217,-0.0005129908293408,-289.5515
218,-0.0007650571546318,-439.3476
219,-0.0010171238023667,-589.1438
220,-0.0012691901276577,-738.94
221,-0.0015212567753927,-888.7361
222,-0.0017733234231276,-1038.532
223,-0.0020253897484186,-1188.328
224,-0.0017783364584058,-1038.524
225,-0.0015312828459491,-888.7201
226,-0.0012842292334924,-738.9159
227,-0.0010371759434797,-589.1117
228,-0.000790122331023,-439.3075
229,-0.0005430690410102,-289.5033
230,-0.0002960154285535,-139.6991
231,-4.896194507445504e-05,10.10508
232,0.0001980915384046,159.9093
233,0.0004451450863725,309.7135
234,0.0006921983763853,459.5177
235,0.000939251988842,609.3218
236,0.0011863056012987,759.126
237,0.0014333588913114,908.9302
238,0.0016804125037681,1058.734
239,0.0019280752127476,1208.538
240,0.001675487495674,1058.742
241,0.0014228997786003,908.947
242,0.0011703123839705,759.1517
243,0.0009177246668969,609.3564
244,0.0006651372722671,459.5611
245,0.0004125495551934,309.7658
246,0.0001599619348529,159.9704
247,-9.2625653243123e-05,10.17513
248,-0.0003452132735836,-139.6202
249,-0.0005978009906572,-289.4155
250,-0.000850388385287,-439.2108
251,-0.0011029761023607,-589.0061
252,-0.0013555634969904,-738.8014
253,-0.0016081512140641,-888.5967
254,-0.0018607389311378,-1038.392
255,-0.0021133263257675,-1188.187
256,-0.0018607389311378,-1038.392
257,-0.0016070619985775,-888.5985
258,-0.0013533853884612,-738.805
259,-0.0010997087783448,-589.0114
260,-0.0008460321682285,-439.2179
261,-0.0005923555581121,-289.4243
262,-0.0003386786255519,-139.6308
263,-8.500211216875219e-05,10.16274
264,0.0001686745624363,159.9563
265,0.0004223512047971,309.7498
266,0.0006760278149134,459.5434
267,0.0009297044250298,609.3369
268,0.00118338135759,759.1305
269,0.0014370579677064,908.924
270,0.0016907345778227,1058.718
271,0.0019444111879391,1208.511
272,0.0016836898235448,1058.729
273,0.0014229681367066,908.9473
274,0.0011622467723124,759.1654
275,0.0009015250854742,609.3834
276,0.0006408037210799,459.6015
277,0.0003800820342418,309.8196
278,0.0001193604763811,160.0377
279,-0.000141361049235,10.25582
280,-0.0004020827038287,-139.5261
281,-0.000662804068223,-289.308
282,-0.0009235257550612,-439.0899
283,-0.0011842471194555,-588.8718
284,-0.0014449688062936,-738.6537
285,-0.0017056901706879,-888.4356
286,-0.0019664118575261,-1038.218
287,-0.0022271332219203,-1187.999
288,-0.0019614300993059,-1038.226
289,-0.0016957269766915,-888.4525
290,-0.0014300235316332,-738.679
291,-0.0011643204090187,-588.9055
292,-0.0008986169639604,-439.132
293,-0.000632913841346,-289.3585
294,-0.0003672107187316,-139.585
295,-0.0001015073704064,10.18846
296,0.0001641958811854,159.9619
297,0.0004298992939994,309.7354
298,0.0006956024166138,459.5089
299,0.0009613055392282,609.2824
300,0.0012270089842865,759.0559
301,0.0014927121069009,908.8294
302,0.0017584155519593,1058.603
303,0.0020241186745737,1208.376
304,0.0023668600932372,1310.467
305,0.0031204779057088,1407.517
306,0.0035069417495747,1424.891
307,0.0032225762190467,1275.15
308,0.0029382119782942,1125.41
309,0.0026538477375417,975.6691
310,0.0023694834967892,825.9286
311,0.0020851192560368,676.1881
312,0.0018007553377282,526.4476
313,0.0015163910969757,376.707
314,0.0012320268562232,226.9665
315,0.0009476626154707,77.22599
316,0.0006632983747183,-72.51453
317,0.0003789341339658,-222.2551
318,9.45698932133524e-05,-371.9956
319,-0.0001897943152947,-521.7361
320,-0.0004741585882916,-671.4766
321,-0.000758522829044,-821.2172
322,-0.0010428870697965,-970.9577
323,-0.001327251310549,-1120.698
324,-0.0018106869322226,-1224.284
325,-0.0022173783266819,-1293.33
326,-0.0025272369166534,-1343.764
327,-0.002856456650465,-1385.192
328,-0.0025958084808355,-1235.41
329,-0.0023351599887621,-1085.628
330,-0.0020745114966888,-935.8457
331,-0.0018138630046154,-786.0637
332,-0.001553214512542,-636.2816
333,-0.0012925660204686,-486.4996
334,-0.0010319175283952,-336.7176
335,-0.0007712693587658,-186.9355
336,-0.0005106208666924,-37.15351
337,-0.0002499723423746,112.6285
338,2.386235102164898e-05,262.3879
339,0.000297697037969,412.1473
340,0.0005715318087519,561.9067
341,0.0008453663215796,711.6661
342,0.0011192011568513,861.4255
343,0.001393035669679,1011.185
344,0.0016668705049506,1160.944
345,0.0020473749406985,1262.122
346,0.0025265755842191,1350.518
347,0.0030164055908289,1400.066
348,0.0035020051335003,1427.917
349,0.0032185037526182,1278.175
350,0.0029350020492921,1128.433
351,0.0026515003459661,978.6906
352,0.0023679986426401,828.9485
353,0.0020844969393141,679.2064
354,0.0018009952359881,529.4643
355,0.001517493855106,379.7222
356,0.00123399215178,229.9801
357,0.000950490448454,80.23805
358,0.0006669887451279,-69.50405
359,0.0003834870418019,-219.2461
360,9.99854352091389e-05,-368.9882
361,-0.0001835162358724,-518.7303
362,-0.0004670177457321,-668.4724
363,-0.0007521506927368,-818.2116
364,-0.0010372836397415,-967.9507
365,-0.0013224162643023,-1117.69
366,-0.0017417300475827,-1219.938
367,-0.0021464961295285,-1302.95
368,-0.0027069100726862,-1380.17
369,-0.0024771755668652,-1230.339
370,-0.0022474407386003,-1080.508
371,-0.0020177062327792,-930.6778
372,-0.0017879717269582,-780.8471
373,-0.0015582372211372,-631.0164
374,-0.0013285023928722,-481.1857
375,-0.0010987678870512,-331.355
376,-0.0008690333812302,-181.5243
377,-0.0006392988754091,-31.6936
378,-0.0004095640471442,118.1371
379,-0.000179829605812,267.9678
380,4.99049644977983e-05,417.7985
381,0.0003577389292353,567.4944
382,0.0006655732164168,717.1902
383,0.0009734071811544,866.8861
384,0.0012812414683359,1016.582
385,0.0015890754330735,1166.278
386,0.0020418434156327,1254.362
387,0.002295381374873,1315.428
388,0.0026995776984515,1373.006
389,0.0030731328233152,1407.041
390,0.0035381510944374,1430.439
391,0.0032530494244908,1280.7
392,0.0029679487218759,1130.961
393,0.0026828473743731,981.2218
394,0.0023977463493143,831.4826
395,0.0021126450018116,681.7434
396,0.0018275436543089,532.0043
397,0.0015424423068062,382.2651
398,0.0012573409593034,232.5259
399,0.0009722396118007,82.78674
400,0.000687138264298,-66.95243
401,0.0004103898259663,-216.7067
402,0.0001336414521235,-366.4609
403,-0.0001431070184525,-516.2152
404,-0.0004198554890285,-665.9694
405,-0.0006966039273602,-815.7237
406,-0.0009733523656918,-965.4779
407,-0.0012501008040235,-1115.232
408,-0.0016319359657373,-1214.514
409,-0.0021209253611057,-1281.218
410,-0.0023654065161462,-1335.793
411,-0.0029155161196637,-1388.474
412,-0.0026582758595894,-1238.686
413,-0.0024010352770713,-1088.899
414,-0.0021437950169971,-939.1111
415,-0.001886554434479,-789.3234
416,-0.0016293141744048,-639.5357
417,-0.0013720735918866,-489.748
418,-0.0011148333318124,-339.9603
419,-0.0008575927492943,-190.1726
420,-0.0006003524892201,-40.38488
421,-0.0003431605957305,109.4029
422,-8.596850877468192e-05,259.1907
423,0.0001712234169592,408.9785
424,0.0004284154071819,558.7662
425,0.0006856073006715,708.554
426,0.0010711589507507,853.8272
427,0.0013649646712731,1049.981
428,0.001499434739725,1144.147
429,0.0022051380338796,1286.357
430,0.0026756068966493,1385.418
431,0.0037156564601457,1472.414
432,0.0051185743904028,1520.278
433,0.0059032674110756,1547.646
434,0.0057236919555438,1397.749
435,0.005544116500012,1247.853
436,0.0053645410444802,1097.956
437,0.0051849655889484,948.0594
438,0.0050053901334166,798.1628
439,0.0048258146778848,648.2662
440,0.004646242446792,498.3697
441,0.0042968003214894,348.7617
442,0.0039473614206259,199.1537
443,0.0035979192953233,49.54566
444,0.0032484803944598,-100.0623
445,0.0028990385916011,-249.6703
446,0.002549598400962,-399.2783
447,0.0021669645457134,-548.8082
448,0.0017843306904649,-698.3381
449,0.0014016968352163,-847.868
450,0.0007485283579895,-1036.81
451,2.3409604320387093e-05,-1152.142
452,-0.0009854275672185,-1278.226
453,-0.0019627285808821,-1375.966
454,-0.0029715655750769,-1429.722
455,-0.004264120632453,-1483.479
456,-0.0054621222412546,-1528.44
457,-0.0052300819391208,-1378.612
458,-0.004998041636987,-1228.785
459,-0.0047660013348532,-1078.958
460,-0.0045339610327194,-929.1306
461,-0.0043019207305856,-779.3033
462,-0.0040698804284518,-629.476
463,-0.003837840126318,-479.6488
464,-0.0036057998241842,-329.8215
465,-0.0032960344204991,-180.1294
466,-0.0029862683719262,-30.43739
467,-0.002676503290685,119.2547
468,-0.0023667382094438,268.9467
469,-0.001890842938319,396.4196
470,-0.0010834804994152,598.2283
471,-0.0001829730468823,813.7884
472,0.000322015015116,978.1722
473,0.0010289658769553,1134.728
474,0.0020262242332259,1285.359
475,0.0029145291188927,1399.803
476,0.00378309237692,1465.286
477,0.0045134729474567,1497.722
478,0.0057176300102662,1539.338
479,0.0055470281684087,1389.431
480,0.0053764295509901,1239.525
481,0.0052058277091325,1089.618
482,0.0050352290917139,939.7115
483,0.0048646272498563,789.8048
484,0.0046940286324377,639.8981
485,0.0045234267905801,489.9915
486,0.0043528281731615,340.0848
487,0.0040023155341184,190.4792
488,0.0036518028950754,40.87363
489,0.0033012902560323,-108.732
490,0.0029507769721015,-258.3375
491,0.0026002640106145,-407.9431
492,0.0022497513715715,-557.5487
493,0.0018992384100846,-707.1543
494,0.0015487254485976,-856.7599
495,0.0006279959270176,-1040.545
496,-0.0001314248437928,-1174.942
497,-0.0012388842705965,-1319.148
498,-0.0024413052954606,-1407.438
499,-0.0039917651697842,-1473.165
500,-0.0054156709733455,-1530.063
501,-0.0051895604144913,-1380.227
502,-0.004963449855637,-1230.391
503,-0.0047373392967827,-1080.555
504,-0.0045112287379284,-930.7186
505,-0.0042851181790741,-780.8826
506,-0.0040590043957809,-631.0466
507,-0.0038328938369266,-481.2106
508,-0.0036067832780723,-331.3746
509,-0.003380672719218,-181.5386
510,-0.002986496017318,-32.03762
511,-0.002592319315418,117.4634
512,-0.002198142613518,266.9644
513,-0.001803965911618,416.4655
514,-0.0011916204440652,585.9769
515,-0.0004820394395963,783.9643
516,0.0001261534987081,964.667
517,0.0009162972077615,1114.501
518,0.0012651492607312,1204.953
519,0.0022164996670605,1323.915
520,0.0029036556657729,1398.702
521,0.0035606866984508,1449.433
522,0.0042177145066896,1488.251
523,0.0047655208934456,1509.522
524,0.0055787405257518,1534.119
525,0.0059556032801185,1543.958
526,0.0057456407116633,1394.099
527,0.005535681367647,1244.241
528,0.0053257187991918,1094.382
529,0.0051157562307365,944.5233
530,0.0049057968867203,794.6647
531,0.004695834318265,644.8061
532,0.0044858749742488,494.9475
533,0.0042759124057935,345.0889
534,0.0039326579788887,195.4671
535,0.0035894003275449,45.84537
536,0.0032461459006401,-103.7764
537,0.0029028898615158,-253.3982
538,0.0025596341448354,-403.0199
539,0.002216378428155,-552.6417
540,0.0018731227114745,-702.2635
541,0.0016128082712792,-818.0347
542,0.0011357228597278,-936.3621
543,0.0006268570551708,-1040.885
544,-0.0001046880859914,-1169.073
545,-0.0009316287702115,-1274.581
546,-0.0017785541080368,-1356.062
547,-0.0027110589583185,-1416.194
548,-0.0038549070818256,-1465.534
549,-0.005483651820307,-1534.917
550,-0.0052472746477485,-1385.097
551,-0.0050108942507511,-1235.276
552,-0.0047745170781926,-1085.455
553,-0.0045381366811952,-935.6343
554,-0.0043017595086367,-785.8136
555,-0.0040653791116393,-635.9928
556,-0.0038290019390808,-486.1721
557,-0.0035926215420834,-336.3513
558,-0.0033562443695249,-186.5305
559,-0.0029180963157334,-37.14729
560,-0.0024799485843858,112.236
561,-0.0020418005305943,261.6192
562,-0.0016036527992467,411.0025
563,-0.0011655050678991,560.3857
564,-0.0007273570141075,709.769
565,-0.0002892092505155,859.1522
566,0.0002634707790215,996.2845
567,0.0009211509557543,1122.331
568,0.0019046615940007,1275.735
569,0.0027223828655634,1380.233
570,0.0034802853125482,1452.578
571,0.0046316454115411,1507.214
572,0.0058369407013096,1548.679
573,0.0070948427129952,1591.391
574,0.0086721737719812,1619.247
575,0.0096904741721309,1644.626
576,0.0105889479710008,1657.007
577,0.0104026205402502,1507.118
578,0.0102162898850606,1357.229
579,0.0100299592298711,1207.341
580,0.0098436317991205,1057.452
581,0.0096573011439309,907.5633
582,0.0094709704887414,757.6747
583,0.0092846430579908,607.786
584,0.0090983124028013,457.8974
585,0.0087109379773681,308.3793
586,0.0083235635519349,158.8611
587,0.0079361891265017,9.343
588,0.0075488147010685,-140.1751
589,0.0071614402756353,-289.6933
590,0.0067740658502021,-439.2114
591,0.0064176911810981,-576.3944
592,0.005852750125616,-738.8057
593,0.005287809070134,-912.3631
594,0.0041065390751864,-1069.998
595,0.0029766527724516,-1205.341
596,0.0015385907144476,-1342.276
597,-0.0006184889911365,-1460.104
598,-0.0029810022181883,-1557.233
599,-0.0048812911504917,-1617.739
600,-0.0073978787125343,-1689.391
601,-0.0088872728717275,-1726.013
602,-0.0100171840026424,-1751.489
603,-0.0099000498079088,-1601.533
604,-0.0097829156131752,-1451.577
605,-0.0096657814184416,-1301.621
606,-0.009548647223708,-1151.665
607,-0.0094315098045354,-1001.709
608,-0.0091255298922099,-852.0095
609,-0.0088195499798843,-702.31
610,-0.0085135700675587,-552.6105
611,-0.0082075901552332,-402.9109
612,-0.0079016102429076,-253.2114
613,-0.007595630330582,-103.5119
614,-0.0071720228843593,45.91173
615,-0.0067484186625755,195.3353
616,-0.0063248112163528,344.7589
617,-0.0059012069945691,494.1825
618,-0.0054776027727853,643.6061
619,-0.0050539953265626,793.0297
620,-0.0040359367593362,1010.586
621,-0.0023296400716766,1215.197
622,-0.000365818728425,1370.9
623,0.0021453192093017,1509.637
624,0.0055900744287575,1636.395
625,0.0079080333253506,1712.251
626,0.0099362570331866,1743.192
627,0.0107410995730294,1755.169
628,0.0105484167730543,1605.289
629,0.0103557371975182,1455.408
630,0.010163057621982,1305.527
631,0.0099703780464459,1155.646
632,0.0097776952464707,1005.765
633,0.0095850156709346,855.8839
634,0.0093923360953985,706.003
635,0.0090798073475097,556.3164
636,0.0087672818240599,406.6299
637,0.0084547530761712,256.9434
638,0.0081422275527214,107.2569
639,0.0078296988048326,-42.42966
640,0.0073890792185649,-191.8059
641,0.0069484564078582,-341.1822
642,0.0065078335971515,-490.5584
643,0.0060672107864448,-639.9347
644,0.0056265879757381,-789.3109
645,0.0051859651650314,-938.6872
646,0.0043282128060077,-1050.063
647,0.0033287302317304,-1169.012
648,0.0020390774918778,-1299.956
649,0.0006526989989116,-1393.916
650,-0.000927127453399,-1482.878
651,-0.0019910923583472,-1533.856
652,-0.0034419531819844,-1592.83
653,-0.0050862622874099,-1640.81
654,-0.0072786744279772,-1706.782
655,-0.0101159130996928,-1773.753
656,-0.0099298113796706,-1623.864
657,-0.0097437096596485,-1473.975
658,-0.0095576079396263,-1324.086
659,-0.0093715062196042,-1174.197
660,-0.009185404499582,-1024.308
661,-0.0089993027795599,-874.4194
662,-0.0088132010595377,-724.5305
663,-0.0086270993395155,-574.6416
664,-0.0084409976194934,-424.7527
665,-0.00805078568776,-275.2416
666,-0.0076605737560267,-125.7306
667,-0.0072703618242934,23.78042
668,-0.00688014989256,173.2915
669,-0.0064899379608267,322.8025
670,-0.0059895856425018,471.9977
671,-0.005489233324177,621.1929
672,-0.0049888842302911,770.3881
673,-0.0044885319119662,919.5833
674,-0.0034536127533268,1078.407
675,-0.0025233592063391,1221.008
676,-0.0005594836925127,1355.598
677,0.0013010514540817,1482.176
678,0.0032649282576837,1575.107
679,0.0055905903389939,1668.038
680,0.0074510980778571,1730.526
681,0.0092599470798626,1775.389
682,0.01060364496386,1789.809
683,0.0104641879780855,1639.872
684,0.0103247309923111,1489.934
685,0.0101852707820976,1339.997
686,0.0100458137963232,1190.059
687,0.0099063568105487,1040.121
688,0.0097668998247743,890.1837
689,0.0096274396145608,740.246
690,0.0092593441097738,590.6811
691,0.0088912486049867,441.1161
692,0.0085231531001997,291.5511
693,0.0081550608198516,141.9862
694,0.0077869653150646,-7.578817
695,0.0074188698102775,-157.1438
696,0.0070507743054905,-306.7088
697,0.0066826788007034,-456.2737
698,0.0062925764998953,-644.7048
699,0.0056122553444834,-791.3417
700,0.0051263033706318,-952.0398
701,0.0038628714460999,-1096.668
702,0.0025022520287928,-1240.292
703,0.0011416071384177,-1355.793
704,-0.0008993331118573,-1482.343
705,-0.0024867250653408,-1568.718
706,-0.0040417407494956,-1627.976
707,-0.0063418330297147,-1704.307
708,-0.0083179917213819,-1757.538
709,-0.0100997812314886,-1801.73
710,-0.0099475071007789,-1651.805
711,-0.009795236194508,-1501.879
712,-0.0096429652882372,-1351.953
713,-0.0094906943819664,-1202.028
714,-0.0093384234756956,-1052.102
715,-0.0091861525694248,-902.1766
716,-0.009033881663154,-752.2509
717,-0.0086922652512497,-602.6255
718,-0.0083506488393454,-453.0001
719,-0.0080090356518801,-303.3748
720,-0.0076674192399758,-153.7494
721,-0.0073258060525105,-4.123996
722,-0.0069841896406062,145.5014
723,-0.0065154722930891,294.7954
724,-0.0060467549455719,444.0893
725,-0.0055780375980547,593.3833
726,-0.0051093202505376,742.6773
727,-0.0046405996785814,891.9713
728,-0.0037274063157795,1057.105
729,-0.0021857604454007,1226.903
730,-0.0009889799316399,1331.927
731,0.0013640428041694,1491.663
732,0.0041239994122492,1614.866
733,0.0074734402155318,1735.071
734,0.0102950887247914,1812.48
735,0.0137460509892788,1875.415
736,0.0166691951642314,1908.771
737,0.0189224589171811,1930.797
738,0.02062761641055,1940.867
739,0.0204804239956686,1790.937
740,0.0203332315807873,1641.006
741,0.0201860391659059,1491.076
742,0.0200388467510246,1341.145
743,0.0198916543361433,1191.214
744,0.0197444651457009,1041.284
745,0.0194238398315398,891.6139
746,0.0191032177418176,741.9438
747,0.0187825956520955,592.2738
748,0.0184619735623734,442.6037
749,0.0181413514726512,292.9337
750,0.0178207261584901,143.2636
751,0.0175001040687679,-6.406461
752,0.0170786602210991,-155.8359
753,0.0166572131489912,-305.2654
754,0.0162357693013224,-454.6949
755,0.0158143254536535,-604.1243
756,0.0153928783815457,-753.5538
757,0.0143355880652808,-971.2117
758,0.0130874786747697,-1098.584
759,0.0111632721439072,-1279.162
760,0.0089790500783425,-1406.535
761,0.0067948280127779,-1522.621
762,0.004298576987366,-1624.196
763,0.0002421573018694,-1737.058
764,-0.0035022340686677,-1806.387
765,-0.0083907447380299,-1877.329
766,-0.0124991701100181,-1925.698
767,-0.0154114704966896,-1956.332
768,-0.0179597284983687,-1977.292
769,-0.0204039725475134,-1995.027
770,-0.0202632064395141,-1845.091
771,-0.0201224403315148,-1695.154
772,-0.0199816742235155,-1545.218
773,-0.0198409081155163,-1395.281
774,-0.019700142007517,-1245.345
775,-0.0195593758995177,-1095.408
776,-0.0191985031380401,-945.8264
777,-0.0188376303765625,-796.2445
778,-0.0184767576150849,-646.6626
779,-0.0181158848536074,-497.0807
780,-0.0177550120921298,-347.4988
781,-0.0173941393306522,-197.9169
782,-0.0170332697936136,-48.33498
783,-0.016672397032136,101.2469
784,-0.0161783065743054,250.4622
785,-0.0156842161164747,399.6775
786,-0.015190125658644,548.8927
787,-0.0146960352008133,698.108
788,-0.0142019447429827,847.3233
789,-0.01299637860034,1082.579
790,-0.0116422399829336,1218.213
791,-0.0098193711202542,1376.451
792,-0.0080485898448164,1487.864
793,-0.0051840982148635,1610.58
794,-0.002319579822067,1718.764
795,0.0021878379514339,1803.59
796,0.0064601022269684,1874.662
797,0.0107323935877903,1923.121
798,0.0138584775031053,1965.118
799,0.0172450412723352,2000.654
800,0.0193811869527462,2011.961
801,0.0204753035865724,2018.422
802,0.0203276533013563,1868.492
803,0.0201800030161402,1718.562
804,0.020032352730924,1568.632
805,0.0198847024457079,1418.702
806,0.0197435300583974,1268.765
807,0.019602357671087,1118.829
808,0.0194611852837765,968.8932
809,0.0193200128964661,818.9571
810,0.0189227523411281,669.464
811,0.018525488561351,519.9708
812,0.018128228006013,370.4776
813,0.017730967450675,220.9844
814,0.017333703670898,71.49127
815,0.0169364431155599,-78.0019
816,0.0165391793357829,-227.4951
817,0.0161419187804449,-376.9883
818,0.0157446582251069,-526.4814
819,0.0152352549065723,-732.1594
820,0.0148173643906566,-856.8562
821,0.0140860906505231,-992.8891
822,0.012414557606811,-1193.7
823,0.010481838557048,-1345.927
824,0.0086013747653535,-1480.341
825,0.0059895791936239,-1600.179
826,0.0026987644949414,-1708.682
827,-0.0014278312355724,-1786.415
828,-0.0049276037675247,-1846.334
829,-0.0084796038273703,-1893.298
830,-0.0119271514109806,-1946.74
831,-0.0145389179627594,-1969.412
832,-0.0167327939986225,-1985.606
833,-0.0204937538264014,-2022.853
834,-0.0203182250417863,-1872.952
835,-0.0201426962571711,-1723.051
836,-0.0199671642481171,-1573.15
837,-0.0197916354635019,-1423.248
838,-0.0196161066788868,-1273.347
839,-0.0194405778942717,-1123.446
840,-0.0192650491096566,-973.5448
841,-0.0188931777868269,-823.9888
842,-0.0185213064639973,-674.4329
843,-0.0181494383656066,-524.8769
844,-0.017777567042777,-375.3209
845,-0.0174056957199474,-225.7649
846,-0.0170338276215567,-76.20891
847,-0.0166619562987271,73.34708
848,-0.0162900882003364,222.9031
849,-0.0152265360235773,490.5217
850,-0.0145990086075431,723.9785
851,-0.0133439827954254,993.1021
852,-0.0124027174668859,1161.71
853,-0.0108063783401278,1301.244
854,-0.0091376924760328,1432.1
855,-0.0065856070652875,1554.84
856,-0.0028973212554017,1695.855
857,0.0002460349476949,1775.035
858,0.0056486979538064,1873.503
859,0.0106256904531487,1941.517
860,0.0145876102157578,1988.213
861,0.0187132831118364,2027.803
862,0.022151337947097,2060.287
863,0.0250327514328036,2077.544
864,0.0275867328136677,2096.832
865,0.0303699040926095,2109.013
866,0.0302871166218636,1959.035
867,0.0302043323755567,1809.057
868,0.0301215481292498,1659.079
869,0.0300387638829429,1509.101
870,0.029955976412197,1359.123
871,0.0296369375220128,1209.45
872,0.0293178954073896,1059.777
873,0.0289988565172054,910.1034
874,0.0286798144025822,760.4301
875,0.028360775512398,610.7568
876,0.0280417333977748,461.0835
877,0.0277226945075906,311.4102
878,0.0274036556174063,161.7369
879,0.0270846135027831,12.06355
880,0.0265873792169495,-137.1417
881,0.0260901481555548,-286.3469
882,0.0255929138697211,-435.5521
883,0.0250956828083264,-584.7574
884,0.0246604706062238,-780.7431
885,0.0237675557401511,-927.2989
886,0.0228221179875747,-1077.112
887,0.0212463862503215,-1246.465
888,0.0190928834148949,-1407.677
889,0.0169919099148499,-1523.293
890,0.0148384360993742,-1611.226
891,0.0120546425037097,-1704.045
892,0.0082417014951755,-1790.454
893,0.0043405237140236,-1868.751
894,-0.0004640612576337,-1931.134
895,-0.0052304688717981,-1981.895
896,-0.009216707353175,-2022.665
897,-0.0136549799347999,-2057.702
898,-0.0175179223185573,-2079.361
899,-0.0215041350044224,-2104.842
900,-0.0245657107935547,-2125.864
901,-0.0270314263818502,-2139.879
902,-0.028736883748044,-2148.16
903,-0.0303806769432331,-2154.53
904,-0.0302437930597626,-2004.59
905,-0.0301069059518532,-1854.65
906,-0.0299700188439438,-1704.711
907,-0.0298331349604733,-1554.771
908,-0.0296962478525639,-1404.831
909,-0.0293417594802617,-1255.234
910,-0.0289872743323984,-1105.638
911,-0.0286327859600962,-956.041
912,-0.0282782975877939,-806.4444
913,-0.0279238124399307,-656.8478
914,-0.0275693240676284,-507.2512
915,-0.0271664368662748,-357.7725
916,-0.0267635464404821,-208.2938
917,-0.0263606560146895,-58.81515
918,-0.0259577688133358,90.66353
919,-0.0255548783875431,240.1422
920,-0.0251519911861895,389.6209
921,-0.0247491007603968,539.0996
922,-0.023697092075177,785.6998
923,-0.0228018717352353,978.3464
924,-0.0217486732320328,1156.299
925,-0.0199055710147699,1317.927
926,-0.0181677918722663,1440.371
927,-0.0156928027974716,1587.305
928,-0.0134284211789277,1686.894
929,-0.0093736053293785,1799.543
930,-0.0052134922005819,1887.703
931,-1.816321316891833e-07,1964.435
932,0.005529116409889,2018.311
933,0.0103211486406071,2059.126
934,0.0158504165991281,2096.676
935,0.0217483346659402,2134.225
936,0.0254345068560762,2157.082
937,0.0288049613281747,2170.17
938,0.0304530140072531,2178.473
939,0.0303717162273148,2028.494
940,0.0302904216718155,1878.515
941,0.0302091238918772,1728.536
942,0.0301278293363778,1578.557
943,0.0300465315564395,1428.578
944,0.0299652370009402,1278.6
945,0.0296254649681311,1128.97
946,0.0292856929353219,979.3408
947,0.0289459176780737,829.7114
948,0.0286061456452645,680.082
949,0.0282663736124553,530.4526
950,0.0279266015796462,380.8231
951,0.027586829546837,231.1937
952,0.0272470575140278,81.5643
953,0.0267617343057768,-67.67864
954,0.0262764110975258,-216.9216
955,0.0257910878892748,-366.1645
956,0.0253057646810238,-515.4075
957,0.0248204414727728,-664.6504
958,0.0243351150400828,-813.8933
959,0.0233425875806799,-1006.751
960,0.0219877202400646,-1161.453
961,0.0207319882758109,-1286.443
962,0.0192118716620406,-1410.408
963,0.0172621759410613,-1517.982
964,0.0149820171426008,-1612.237
965,0.012734912068098,-1695.222
966,0.0092981276617945,-1782.306
967,0.0062509264216237,-1853.327
968,0.0025126105390078,-1911.789
969,-0.0025489570600494,-1971.276
970,-0.0080075362877556,-2025.635
971,-0.0136315253656779,-2074.865
972,-0.0173698399585182,-2099.481
973,-0.02044648999987,-2121.019
974,-0.0235893023046,-2137.429
975,-0.0273937565897456,-2157.942
976,-0.0303380788799021,-2172.301
977,-0.0301582906113978,-2022.405
978,-0.0299785023428934,-1872.508
979,-0.0297987140743891,-1722.612
980,-0.0296189225814458,-1572.716
981,-0.0294391343129415,-1422.819
982,-0.0292593460444372,-1272.923
983,-0.0290795577759329,-1123.027
984,-0.028696278388001,-973.4985
985,-0.0283130022245082,-823.9702
986,-0.0279297228365763,-674.442
987,-0.0275464466730835,-524.9137
988,-0.0271631672851516,-375.3854
989,-0.0267798878972198,-225.8571
990,-0.0263966117337269,-76.32884
991,-0.0260133323457951,73.19945
992,-0.0256300529578633,222.7277
993,-0.0250217786669634,438.5792
994,-0.0242926201587991,620.4519
995,-0.0235303240912636,795.1321
996,-0.022569186545306,1030.436
997,-0.0211237479382534,1208.162
998,-0.0194653641566913,1363.433
999,-0.0171436358909336,1512.534
1000,-0.0141253933372192,1658.551
1001,-0.0101784446447824,1780.917
1002,-0.0052032965245352,1890.943
1003,0.0034783861179905,2001.622
1004,0.0124435195177064,2080.888
1005,0.0183206657486258,2125.153
1006,0.0227368348010603,2150.889
1007,0.0285143555408936,2183.83
1008,0.032100415349658,2203.389
1009,0.0359188959443554,2219.86
1010,0.0383095917354017,2229.125
1011,0.0402686641249274,2233.242
1012,0.0401566793592407,2083.282
1013,0.0400446945935541,1933.323
1014,0.0399327098278675,1783.363
1015,0.0398207250621808,1633.403
1016,0.0397087402964942,1483.443
1017,0.0393772034808334,1333.796
1018,0.0390456666651726,1184.149
1019,0.0387141620939016,1034.502
1020,0.0383826252782408,884.8545
1021,0.03805108846258,735.2073
1022,0.037719583891309,585.5601
1023,0.0373880470756482,435.9128
1024,0.0370565425043772,286.2656
1025,0.0367250056887164,136.6184
1026,0.0363934688730556,-13.02879
1027,0.0360619643017846,-162.676
1028,0.0355402500752342,-311.8009
1029,0.0350185680930735,-460.9258
1030,0.0344968861109129,-610.0507
1031,0.0339752041287522,-759.1756
1032,0.0334295645649891,-924.885
1033,0.0318860320753646,-1108.047
1034,0.0304489737852143,-1266.457
1035,0.0291183735723433,-1388.565
1036,0.0270426151851019,-1513.972
1037,0.0252329794199859,-1598.128
1038,0.0221459692561996,-1720.236
1039,0.0179349357870712,-1833.408
1040,0.0137255532306992,-1909.397
1041,0.0090366450073576,-1973.822
1042,0.0049871140132924,-2020.076
1043,-0.0020462741172316,-2094.413
1044,-0.008120556098354,-2129.103
1045,-0.0165926050652002,-2167.098
1046,-0.0267697018944901,-2216.655
1047,-0.0328972741785927,-2246.39
1048,-0.036264330092009,-2257.887
1049,-0.0369657100583826,-2258.534
1050,-0.0366531329439092,-2058.77
1051,-0.0363405558294358,-1859.005
1052,-0.0360279787149624,-1659.24
1053,-0.0357154338448787,-1459.475
1054,-0.035266946627506,-1259.959
1055,-0.0348184916545231,-1060.443
1056,-0.0343700366815402,-860.9273
1057,-0.0338243326289976,-661.6446
1058,-0.0332279081513398,-462.5018
1059,-0.032631483673682,-263.3589
1060,-0.032035078542658,-64.21608
1061,-0.0314386605138782,134.9268
1062,-0.0308422457095373,334.0696
1063,-0.030085918078549,532.6894
1064,-0.0293295872231218,731.3091
1065,-0.0285732595921336,929.9289
1066,-0.0274534119352673,1107.276
1067,-0.0258719052278054,1279.73
1068,-0.0229815729438873,1514.74
1069,-0.0205820454144818,1671.978
1070,-0.0173644970631326,1832.597
1071,-0.0134925262502383,1959.401
1072,-0.007493709038944,2059.153
1073,0.0009046373139752,2136.927
1074,0.0112818250917909,2203.244
1075,0.0185838831512326,2240.269
1076,0.0263295369541182,2276.237
1077,0.0333586269074854,2310.089
1078,0.0398758952130849,2325.957
1079,0.0446188514825664,2331.246
1080,0.048576979304938,2340.767
1081,0.0502148330835306,2344.998
1082,0.0505604606975228,2345.404
1083,0.0504717886256431,2145.423
1084,0.0503831165537634,1945.442
1085,0.0502944444818837,1745.461
1086,0.050205772410004,1545.479
1087,0.04968028558985,1346.145
1088,0.0491547987696959,1146.81
1089,0.0486292797051521,947.4748
1090,0.048103792884998,748.1399
1091,0.0476334762157481,548.6725
1092,0.0471631917908879,349.2051
1093,0.0466928751216379,149.7376
1094,0.0462225584523879,-49.72981
1095,0.0456626991127343,-248.9747
1096,0.0451028720174705,-448.2196
1097,0.0445430126778169,-647.4645
1098,0.0439831533381633,-846.7094
1099,0.0426507829082936,-1012.317
1100,0.0415201978696325,-1151.46
1101,0.0403896128309713,-1276.794
1102,0.0384367958530619,-1437.18
1103,0.0353191180501611,-1619.871
1104,0.0327673615321914,-1719.837
1105,0.0294759574060639,-1826.981
1106,0.0247583065336774,-1927.323
1107,0.0192726394390095,-2015.759
1108,0.014836752942228,-2070.961
1109,0.0085964929647416,-2134.12
1110,0.0011553822641733,-2183.982
1111,-0.0077868073175547,-2234.509
1112,-0.0132336166981054,-2259.107
1113,-0.0190966656818155,-2281.115
1114,-0.0299768353079421,-2323.03
1115,-0.035599321797301,-2337.667
1116,-0.0386895596245037,-2347.646
1117,-0.0411359737210802,-2352.969
1118,-0.0409798141414026,-2153.028
1119,-0.040823654561725,-1953.086
1120,-0.0403435033535938,-1753.641
1121,-0.0398633843898524,-1554.197
1122,-0.0393832331817212,-1354.752
1123,-0.0388714179828316,-1155.383
1124,-0.0383595705395521,-956.0135
1125,-0.0378477230962726,-756.6445
1126,-0.037335907897383,-557.2754
1127,-0.0368072933714208,-357.9484
1128,-0.0362786788454586,-158.6215
1129,-0.0357500643194965,40.70551
1130,-0.0352334769509202,240.0628
1131,-0.0347168895823439,439.4201
1132,-0.0342002699693778,638.7773
1133,-0.0330510154290372,907.143
1134,-0.0316179167499512,1173.724
1135,-0.029358010652708,1394.166
1136,-0.0264366850613386,1571.887
1137,-0.0225783246053681,1753.026
1138,-0.0183892527901151,1888.025
1139,-0.0149813754792443,1960.922
1140,-0.0106704166462049,2033.629
1141,-0.0036349390792234,2120.235
1142,0.0032281309600731,2185.457
1143,0.011436198332275,2235.71
1144,0.0199201777233377,2270.994
1145,0.0276109193304375,2303.07
1146,0.0327151256207569,2326.593
1147,0.0395436812652389,2347.978
1148,0.0460618524137521,2367.223
1149,0.0504762705958218,2378.985
1150,0.0553735162703739,2388.608
1151,0.0579255952322413,2395.023
1152,0.0603397649390434,2400.369
1153,0.0602469655852726,2200.39
1154,0.0601541662315017,2000.41
1155,0.0600613668777309,1800.431
1156,0.05996856752396,1600.452
1157,0.0594986055429976,1400.983
1158,0.0590286758064249,1201.515
1159,0.0585587138254624,1002.047
1160,0.0580887840888897,802.5787
1161,0.0576188221079273,603.1104
1162,0.0571488923713546,403.6422
1163,0.0566789303903921,204.1739
1164,0.0562090006538195,4.705683
1165,0.055637404356288,-194.5072
1166,0.0550658080587565,-393.72
1167,0.054494211761225,-592.9328
1168,0.0539226154636935,-792.1457
1169,0.0533555011363406,-908.6216
1170,0.0525971775776253,-1013.408
1171,0.0517738815735146,-1114.836
1172,0.0505389214451535,-1256.567
1173,0.0492605926125459,-1386.878
1174,0.0472890093997877,-1520.548
1175,0.0442522650152208,-1673.773
1176,0.0418880741125691,-1772.623
1177,0.0390466662412556,-1866.094
1178,0.0355762670586122,-1953.512
1179,0.0309562941161695,-2034.206
1180,0.0270520789135007,-2091.364
1181,0.0223453556648088,-2141.798
1182,0.0191408791890742,-2174.919
1183,0.0132737932077644,-2210.624
1184,0.0078413003362735,-2247.004
1185,0.0008659962821573,-2273.951
1186,-0.0027194647482888,-2292.814
1187,-0.0075217745558037,-2317.067
1188,-0.011802578435526,-2328.52
1189,-0.0158008859919955,-2331.888
1190,-0.0205437842215754,-2339.0
1191,-0.0251355594451604,-2368.012
1192,-0.0297055632567697,-2378.132
1193,-0.0373004713130208,-2400.396
1194,-0.0404559395407373,-2412.54
1195,-0.042276909208859,-2416.355
1196,-0.0450227124644912,-2420.18
1197,-0.0461872830899747,-2421.9
1198,-0.046048857924673,-2221.946
1199,-0.0459104327593713,-2021.992
1200,-0.0457720398384594,-1822.038
1201,-0.0453313880078019,-1622.505
1202,-0.0448907361771444,-1422.973
1203,-0.0444500843464869,-1223.44
1204,-0.0438783268270066,-1024.228
1205,-0.0433065693075262,-825.0153
1206,-0.0427348117880458,-625.8029
1207,-0.0421630542685655,-426.5905
1208,-0.0416437261268583,-227.2401
1209,-0.0411243657407615,-27.88975
1210,-0.0406050375990543,171.4606
1211,-0.0400856772129574,370.811
1212,-0.0391709683638361,593.0093
1213,-0.0381662331784646,821.2866
1214,-0.0373469677230756,1012.345
