Repository: RESSLab-Team/resslab-hub-data

# Eccentrically braced frame links database

Tests on shear, intermediate and flexural links of eccentrically braced frames, with the link section, stiffener layout, connection and welding details, material properties, loading protocol, the measured capacities and the processed link shear versus link rotation response.

## Contents

| Path | Contents |
| --- | --- |
| `eccentric_braced_frames.csv` | Main table, one row per link test. |
| `eccentric_braced_frames_data_dictionary.csv` | Data dictionary: name, description, symbol, unit, type, example and nullability of every column of the main table. It is the single reference for what each column expects, so it is not repeated here. |

File: eccentric_braced_frames/eccentric_braced_frames.csv (part 2 of 5)
2102.959665,4178.422726,7898.064885,481595.0094,466011.9045,7938.092763,467083.3718,459145.2791,edge,TF4,continuous-welded,NA,NA,679,LC14,CJP single bevel groove and fillet,NA,NA,single,regular,174.752,NA,NA,NA,6.35,fillet,3,NA,28,6.35,9.5,275.1,177.8,482.6,1,Symmetric-cyclic,NA,NA,FM9,1.04,1.60,intermediate,long,"Engelhardt, M. and Popov, E. P. (1989). “Behavior of long links in eccentrically braced frames.” Report No. UCB/EERC- 89/01, Earthquake Engineering Research Center, Berkeley, California",https://nehrpsearch.nist.gov/static/files/NSF/PB92143056.pdf,37.8742565,-122.2387092,,,,,
13,Engelhardt & Popov,1989,11-R2,W12x22,USA,hot-rolled,A36,A36,250,250,400,400,205000,205000,303,331,375,375.00,462.00,462.00,480.0,480.0,NR,NR,1.5,1.5,1.2,1.2,1.6,1.6,1.522742254,1.395770393,312.7,6.6,102.4,10.8,NA,8,311.9,7.2,104.4,9.7,NA,275.1,276.5572,13.73451754,1105.92,1921.26,4188.03807,1010.262496,2102.959665,4178.422726,7898.064885,481595.0094,466011.9045,7938.092763,467083.3718,459145.2791,edge,TF4,continuous-welded,NA,NA,679,LC14,CJP single bevel groove and fillet,NA,NA,single,non-regular,158.75,174.752,NA,NA,6.35,fillet,3,NA,28,6.35,9.5,275.1,177.8,482.6,1,Symmetric-cyclic,NA,NA,FM9,1.22,1.80,intermediate,long,"Engelhardt, M. and Popov, E. P. (1989). “Behavior of long links in eccentrically braced frames.” Report No. UCB/EERC- 89/01, Earthquake Engineering Research Center, Berkeley, California",https://nehrpsearch.nist.gov/static/files/NSF/PB92143056.pdf,37.8742565,-122.2387092,,,,,
46,Malley & Popov,1983,18,W18x60,USA,hot-rolled,A36,A36,250,250,400,400,205000,205000,331.0,331.0,375,375.00,469,469,480.0,480.0,NR,NR,1.5,1.5,1.2,1.2,1.6,1.6,1.416918429,1.416918429,463,10.5,192,17.7,NA,10,463.3,10.5,191.9,17.7,NA,407.6,407.9,21.46018366,3398.4,4489.8,11372.44073,3396.63,4492.95,11372.05073,18161.00839,2011428.148,1970818.14,18173.8845,2012345.539,1994171.654,middle,TF1,bolted,NA,NA,914,LC2,NA,fillet,NA,NA,NA,NA,NA,NA,NA,NA,NA,NA,NA,NA,NA,NA,NA,NA,NA,NA,Non-symmetric cyclic,NA,NA,"FM1, FM10",1.23,1.54,short,intermediate,"Malley, J. O. and Popov, E. P. (1983). “Design considerations for shear links in eccentrically braced frames.” Report No. UCB/EERC-83/24, Earthquake Engineering Research Center, Berkeley, California",https://nehrpsearch.nist.gov/static/files/NSF/PB84192186.pdf,37.8742565,-122.2387092,,,,,
47,Malley & Popov,1983,20,W18x40,USA,hot-rolled,A36,A36,250,250,400,400,205000,205000,331.0,331.0,375,375.00,469,469,480.0,480.0,NR,NR,1.5,1.5,1.2,1.2,1.6,1.6,1.416918429,1.416918429,455,8,153,13.3,NA,10,454.7,8,152.8,13.3,NA,408.4,408.1,21.46018366,2034.9,3427.2,7582.840735,2032.24,3424.8,7575.120735,18195.34468,1284063.795,1248732.45,18182.46857,1281752.425,1263569.956,middle,TF1,bolted,NA,NA,914,LC2,NA,fillet,NA,single,regular,304.8,NA,NA,NA,12.7,fillet,2,NA,NA,NA,NA,NA,NA,NA,NA,Non-symmetric cyclic,NA,NA,"FM1, FM11",1.22,1.65,short,intermediate,"Malley, J. O. and Popov, E. P. (1983). “Design considerations for shear links in eccentrically braced frames.” Report No. UCB/EERC-83/24, Earthquake Engineering Research Center, Berkeley, California",https://nehrpsearch.nist.gov/static/files/NSF/PB84192186.pdf,37.8742565,-122.2387092,,,,,
48,Malley & Popov,1983,21,W18x40,USA,hot-rolled,A36,A36,250,250,400,400,205000,205000,331.0,331.0,375,375.00,469,469,480.0,480.0,NR,NR,1.5,1.5,1.2,1.2,1.6,1.6,1.416918429,1.416918429,455,8,153,13.3,NA,10,454.7,8,152.8,13.3,NA,408.4,408.1,21.46018366,2034.9,3427.2,7582.840735,2032.24,3424.8,7575.120735,18195.34468,1284063.795,1248732.45,18182.46857,1281752.425,1263569.956,middle,TF1,bolted,NA,NA,914,LC2,NA,fillet,NA,single,regular,304.8,NA,NA,NA,12.7,fillet,2,NA,NA,NA,NA,NA,NA,NA,NA,Symmetric-cyclic,NA,NA,"FM1, FM11",1.21,1.65,short,intermediate,"Malley, J. O. and Popov, E. P. (1983). “Design considerations for shear links in eccentrically braced frames.” Report No. UCB/EERC-83/24, Earthquake Engineering Research Center, Berkeley, California",https://nehrpsearch.nist.gov/static/files/NSF/PB84192186.pdf,37.8742565,-122.2387092,,,,,
49,Malley & Popov,1983,22,W18x40,USA,hot-rolled,A36,A36,250,250,400,400,205000,205000,331.0,331.0,375,375.00,469,469,480.0,480.0,NR,NR,1.5,1.5,1.2,1.2,1.6,1.6,1.416918429,1.416918429,455,8,153,13.3,NA,10,454.7,8,152.8,13.3,NA,408.4,408.1,21.46018366,2034.9,3427.2,7582.840735,2032.24,3424.8,7575.120735,18195.34468,1284063.795,1248732.45,18182.46857,1281752.425,1263569.956,middle,TF1,bolted,NA,NA,914,LC2,NA,CJP single bevel groove and fillet,NA,single,regular,285.75,NA,NA,NA,12.7,fillet,2,NA,NA,NA,NA,NA,NA,NA,NA,Symmetric-cyclic,NA,NA,"FM13, FM15",1.22,1.66,short,intermediate,"Malley, J. O. and Popov, E. P. (1983). “Design considerations for shear links in eccentrically braced frames.” Report No. UCB/EERC-83/24, Earthquake Engineering Research Center, Berkeley, California",https://nehrpsearch.nist.gov/static/files/NSF/PB84192186.pdf,37.8742565,-122.2387092,,,,,
50,Malley & Popov,1983,23,W18x40,USA,hot-rolled,A36,A36,250,250,400,400,205000,205000,331.0,331.0,375,375.00,469,469,480.0,480.0,NR,NR,1.5,1.5,1.2,1.2,1.6,1.6,1.416918429,1.416918429,455,8,153,13.3,NA,10,454.7,8,152.8,13.3,NA,408.4,408.1,21.46018366,2034.9,3427.2,7582.840735,2032.24,3424.8,7575.120735,18195.34468,1284063.795,1248732.45,18182.46857,1281752.425,1263569.956,middle,TF1,bolted,NA,NA,914,LC2,NA,CJP single bevel groove and fillet,NA,single,regular,287.3,NA,NA,NA,12.7,fillet,2,NA,NA,NA,NA,NA,NA,NA,NA,Symmetric-cyclic,NA,NA,FM10,1.21,1.65,short,intermediate,"Malley, J. O. and Popov, E. P. (1983). “Design considerations for shear links in eccentrically braced frames.” Report No. UCB/EERC-83/24, Earthquake Engineering Research Center, Berkeley, California",https://nehrpsearch.nist.gov/static/files/NSF/PB84192186.pdf,37.8742565,-122.2387092,,,,,
51,Malley & Popov,1983,24,W18x40,USA,hot-rolled,A36,A36,250,250,400,400,205000,205000,331.0,331.0,375,375.00,469,469,480.0,480.0,NR,NR,1.5,1.5,1.2,1.2,1.6,1.6,1.416918429,1.416918429,455,8,153,13.3,NA,10,454.7,8,152.8,13.3,NA,408.4,408.1,21.46018366,2034.9,3427.2,7582.840735,2032.24,3424.8,7575.120735,18195.34468,1284063.795,1248732.45,18182.46857,1281752.425,1263569.956,middle,TF1,bolted,NA,NA,914,LC2,NA,fillet,NA,single,regular,304.8,NA,NA,NA,12.7,fillet,2,NA,NA,NA,NA,NA,NA,NA,NA,Monotonic,NA,NA,"FM1, FM4",1.24,1.61,short,intermediate,"Malley, J. O. and Popov, E. P. (1983). “Design considerations for shear links in eccentrically braced frames.” Report No. UCB/EERC-83/24, Earthquake Engineering Research Center, Berkeley, California",https://nehrpsearch.nist.gov/static/files/NSF/PB84192186.pdf,37.8742565,-122.2387092,,,,,
52,Malley & Popov,1983,25,W18x40,USA,hot-rolled,A36,A36,250,250,400,400,205000,205000,331.0,331.0,375,375.00,469,469,480.0,480.0,NR,NR,1.5,1.5,1.2,1.2,1.6,1.6,1.416918429,1.416918429,455,8,153,13.3,NA,10,454.7,8,152.8,13.3,NA,408.4,408.1,21.46018366,2034.9,3427.2,7582.840735,2032.24,3424.8,7575.120735,18195.34468,1284063.795,1248732.45,18182.46857,1281752.425,1263569.956,middle,TF1,bolted-welded,NA,NA,914,LC15,NA,NA,NA,single,regular,304.8,NA,NA,NA,12.7,fillet,2,NA,NA,NA,NA,NA,NA,NA,NA,Symmetric-cyclic,NA,NA,"FM1, FM4",1.19,1.62,short,intermediate,"Malley, J. O. and Popov, E. P. (1983). “Design considerations for shear links in eccentrically braced frames.” Report No. UCB/EERC-83/24, Earthquake Engineering Research Center, Berkeley, California",https://nehrpsearch.nist.gov/static/files/NSF/PB84192186.pdf,37.8742565,-122.2387092,,,,,
53,Malley & Popov,1983,26,W18x40,USA,hot-rolled,A36,A36,250,250,400,400,205000,205000,331.0,331.0,375,375.00,469,469,480.0,480.0,NR,NR,1.5,1.5,1.2,1.2,1.6,1.6,1.416918429,1.416918429,455,8,153,13.3,NA,10,454.7,8,152.8,13.3,NA,408.4,408.1,21.46018366,2034.9,3427.2,7582.840735,2032.24,3424.8,7575.120735,18195.34468,1284063.795,1248732.45,18182.46857,1281752.425,1263569.956,middle,TF1,bolted,NA,NA,914,LC2,NA,CJP single bevel groove and fillet,NA,single,regular,215.9,NA,NA,NA,9.5,fillet,3,NA,NA,NA,NA,NA,NA,NA,NA,Symmetric-cyclic,NA,NA,"FM3, FM12",1.37,1.87,short,intermediate,"Malley, J. O. and Popov, E. P. (1983). “Design considerations for shear links in eccentrically braced frames.” Report No. UCB/EERC-83/24, Earthquake Engineering Research Center, Berkeley, California",https://nehrpsearch.nist.gov/static/files/NSF/PB84192186.pdf,37.8742565,-122.2387092,,,,,
54,Malley & Popov,1983,27,W18x40,USA,hot-rolled,A36,A36,250,250,400,400,205000,205000,331.0,331.0,375,375.00,469,469,480.0,480.0,NR,NR,1.5,1.5,1.2,1.2,1.6,1.6,1.416918429,1.416918429,455,8,153,13.3,NA,10,454.7,8,152.8,13.3,NA,408.4,408.1,21.46018366,2034.9,3427.2,7582.840735,2032.24,3424.8,7575.120735,18195.34468,1284063.795,1248732.45,18182.46857,1281752.425,1263569.956,middle,TF1,bolted,NA,NA,914,LC2,NA,CJP single bevel groove and fillet,NA,single,regular,173,NA,NA,NA,9.5,fillet,4,NA,NA,NA,NA,NA,NA,NA,NA,Symmetric-cyclic,NA,NA,FM6,1.48,1.99,short,intermediate,"Malley, J. O. and Popov, E. P. (1983). “Design considerations for shear links in eccentrically braced frames.” Report No. UCB/EERC-83/24, Earthquake Engineering Research Center, Berkeley, California",https://nehrpsearch.nist.gov/static/files/NSF/PB84192186.pdf,37.8742565,-122.2387092,,,,,
55,Malley & Popov,1983,28,W18x40,USA,hot-rolled,A36,A36,250,250,400,400,205000,205000,331.0,331.0,375,375.00,469,469,480.0,480.0,NR,NR,1.5,1.5,1.2,1.2,1.6,1.6,1.416918429,1.416918429,455,8,153,13.3,NA,10,454.7,8,152.8,13.3,NA,408.4,408.1,21.46018366,2034.9,3427.2,7582.840735,2032.24,3424.8,7575.120735,18195.34468,1284063.795,1248732.45,18182.46857,1281752.425,1263569.956,middle,TF1,bolted,NA,NA,914,LC2,NA,CJP single bevel groove and fillet,NA,single,regular,214.3,NA,NA,NA,9.5,fillet,3,NA,NA,NA,NA,NA,NA,NA,NA,Symmetric-cyclic,NA,NA,"FM11, FM13",1.28,1.74,short,intermediate,"Malley, J. O. and Popov, E. P. (1983). “Design considerations for shear links in eccentrically braced frames.” Report No. UCB/EERC-83/24, Earthquake Engineering Research Center, Berkeley, California",https://nehrpsearch.nist.gov/static/files/NSF/PB84192186.pdf,37.8742565,-122.2387092,,,,,
56,Roeder & Popov,1977,1,W6x12,USA,hot-rolled,A36,A36,250,250,400,400,205000,205000,298.3,298.3,375,375.00,408.6,408.6,480.0,480.0,230000,230000,1.5,1.5,1.2,1.2,1.6,1.6,1.369761985,1.369761985,153,5.8,102,7.1,NA,6,NR,NR,NR,NR,NA,126.8,NR,7.725666118,724.2,805.04,2284.342664,NR,NR,NR,2103.228927,135698.8969,131180.548,NR,NR,NR,edge,TF1,welded,NA,NA,152,NA, CJP single bevel groove,NA,NA,NA,NA,NA,NA,NA,NA,NA,NA,NA,NA,NA,NA,NA,NA,NA,NA,NA,Monotonic / Symmetric-cyclic,NA,NA,FM1,NA,NA,short,short,"Roeder, C. W. and Popov, E. P. (1977). “Inelastic behavior of eccentrically braced steel frames under cyclic loadings.” Research UCB/EERC-77/18, University of California, Berkeley, California",https://nehrpsearch.nist.gov/static/files/NSF/PB275526.pdf,37.8742565,-122.2387092,,,,,
57,Roeder & Popov,1977,2,W6x12,USA,hot-rolled,A36,A36,250,250,400,400,205000,205000,298.3,298.3,375,375.00,408.6,408.6,480.0,480.0,230000,230000,1.5,1.5,1.2,1.2,1.6,1.6,1.369761985,1.369761985,153,5.8,102,7.1,NA,6,NR,NR,NR,NR,NA,126.8,NR,7.725666118,724.2,805.04,2284.342664,NR,NR,NR,2103.228927,135698.8969,131180.548,NR,NR,NR,edge,TF1,welded,NA,NA,152,NA, CJP single bevel groove,NA,NA,NA,NA,NA,NA,NA,NA,NA,NA,NA,NA,NA,NA,NA,NA,NA,NA,NA,Non-symmetric cyclic,NA,NA,FM1,NA,NA,short,short,"Roeder, C. W. and Popov, E. P. (1977). “Inelastic behavior of eccentrically braced steel frames under cyclic loadings.” Research UCB/EERC-77/18, University of California, Berkeley, California",https://nehrpsearch.nist.gov/static/files/NSF/PB275526.pdf,37.8742565,-122.2387092,,,,,
58,Roeder & Popov,1977,3,W6x12,USA,hot-rolled,A36,A36,250,250,400,400,205000,205000,298.3,298.3,375,375.00,408.6,408.6,480.0,480.0,230000,230000,1.5,1.5,1.2,1.2,1.6,1.6,1.369761985,1.369761985,153,5.8,102,7.1,NA,6,NR,NR,NR,NR,NA,126.8,NR,7.725666118,724.2,805.04,2284.342664,NR,NR,NR,2103.228927,135698.8969,131180.548,NR,NR,NR,edge,TF1,welded,NA,NA,305,NA, CJP single bevel groove,NA,NA,NA,NA,NA,NA,NA,NA,NA,NA,NA,NA,NA,NA,NA,NA,NA,NA,NA,Non-symmetric cyclic,NA,NA,FM11,NA,NA,short,short,"Roeder, C. W. and Popov, E. P. (1977). “Inelastic behavior of eccentrically braced steel frames under cyclic loadings.” Research UCB/EERC-77/18, University of California, Berkeley, California",https://nehrpsearch.nist.gov/static/files/NSF/PB275526.pdf,37.8742565,-122.2387092,,,,,
59,Roeder & Popov,1977,4,W6x12,USA,hot-rolled,A36,A36,250,250,400,400,205000,205000,298.3,298.3,375,375.00,408.6,408.6,480.0,480.0,230000,230000,1.5,1.5,1.2,1.2,1.6,1.6,1.369761985,1.369761985,153,5.8,102,7.1,NA,6,NR,NR,NR,NR,NA,126.8,NR,7.725666118,724.2,805.04,2284.342664,NR,NR,NR,2103.228927,135698.8969,131180.548,NR,NR,NR,edge,TF1,welded,NA,NA,305,NA, CJP single bevel groove,NA,NA,NA,NA,NA,NA,NA,NA,NA,NA,NA,NA,NA,NA,NA,NA,NA,NA,NA,Non-symmetric cyclic,NA,NA,FM14,NA,NA,short,short,"Roeder, C. W. and Popov, E. P. (1977). “Inelastic behavior of eccentrically braced steel frames under cyclic loadings.” Research UCB/EERC-77/18, University of California, Berkeley, California",https://nehrpsearch.nist.gov/static/files/NSF/PB275526.pdf,37.8742565,-122.2387092,,,,,
60,Roeder & Popov,1977,5,W6x12,USA,hot-rolled,A36,A36,250,250,400,400,205000,205000,298.3,298.3,375,375.00,408.6,408.6,480.0,480.0,230000,230000,1.5,1.5,1.2,1.2,1.6,1.6,1.369761985,1.369761985,153,5.8,102,7.1,NA,6,NR,NR,NR,NR,NA,126.8,NR,7.725666118,724.2,805.04,2284.342664,NR,NR,NR,2103.228927,135698.8969,131180.548,NR,NR,NR,edge,TF1,welded,NA,NA,152,NA, CJP single bevel groove,NA,NA,NA,NA,NA,NA,NA,NA,NA,NA,NA,NA,NA,NA,NA,NA,NA,NA,NA,Non-symmetric cyclic,NA,NA,FM14,NA,NA,short,short,"Roeder, C. W. and Popov, E. P. (1977). “Inelastic behavior of eccentrically braced steel frames under cyclic loadings.” Research UCB/EERC-77/18, University of California, Berkeley, California",https://nehrpsearch.nist.gov/static/files/NSF/PB275526.pdf,37.8742565,-122.2387092,,,,,
61,Roeder & Popov,1977,6,W6x12,USA,hot-rolled,A36,A36,250,250,400,400,205000,205000,298.3,298.3,375,375.00,408.6,408.6,480.0,480.0,230000,230000,1.5,1.5,1.2,1.2,1.6,1.6,1.369761985,1.369761985,153,5.8,102,7.1,NA,6,NR,NR,NR,NR,NA,126.8,NR,7.725666118,724.2,805.04,2284.342664,NR,NR,NR,2103.228927,135698.8969,131180.548,NR,NR,NR,edge,TF1,welded,NA,NA,152,NA, CJP single bevel groove,NA,NA,NA,NA,NA,NA,NA,NA,NA,NA,NA,NA,NA,NA,NA,NA,NA,NA,NA,Non-symmetric cyclic,NA,NA,FM1,NA,NA,short,short,"Roeder, C. W. and Popov, E. P. (1977). “Inelastic behavior of eccentrically braced steel frames under cyclic loadings.” Research UCB/EERC-77/18, University of California, Berkeley, California",https://nehrpsearch.nist.gov/static/files/NSF/PB275526.pdf,37.8742565,-122.2387092,,,,,
62,Roeder & Popov,1977,7,W6x12,USA,hot-rolled,A36,A36,250,250,400,400,205000,205000,298.3,298.3,375,375.00,408.6,408.6,480.0,480.0,230000,230000,1.5,1.5,1.2,1.2,1.6,1.6,1.369761985,1.369761985,153,5.8,102,7.1,NA,6,NR,NR,NR,NR,NA,126.8,NR,7.725666118,724.2,805.04,2284.342664,NR,NR,NR,2103.228927,135698.8969,131180.548,NR,NR,NR,edge,TF1,welded,NA,NA,305,NA, CJP single bevel groove,NA,NA,double,regular,63.5,NA,63.5,NA,6.4,fillet,2,2,NA,NA,NA,NA,NA,NA,NA,Non-symmetric cyclic,NA,NA,FM11,NA,NA,short,short,"Roeder, C. W. and Popov, E. P. (1977). “Inelastic behavior of eccentrically braced steel frames under cyclic loadings.” Research UCB/EERC-77/18, University of California, Berkeley, California",https://nehrpsearch.nist.gov/static/files/NSF/PB275526.pdf,37.8742565,-122.2387092,,,,,
63,Roeder & Popov,1977,8,W6x12,USA,hot-rolled,A36,A36,250,250,400,400,205000,205000,298.3,298.3,375,375.00,408.6,408.6,480.0,480.0,230000,230000,1.5,1.5,1.2,1.2,1.6,1.6,1.369761985,1.369761985,153,5.8,102,7.1,NA,6,NR,NR,NR,NR,NA,126.8,NR,7.725666118,724.2,805.04,2284.342664,NR,NR,NR,2103.228927,135698.8969,131180.548,NR,NR,NR,edge,TF1,welded,NA,NA,305,NA, CJP single bevel groove,NA,NA,NA,NA,NA,NA,NA,NA,NA,NA,NA,NA,NA,NA,NA,NA,NA,NA,NA,Non-symmetric cyclic,NA,NA,FM1,NA,NA,short,short,"Roeder, C. W. and Popov, E. P. (1977). “Inelastic behavior of eccentrically braced steel frames under cyclic loadings.” Research UCB/EERC-77/18, University of California, Berkeley, California",https://nehrpsearch.nist.gov/static/files/NSF/PB275526.pdf,37.8742565,-122.2387092,,,,,
64,Roeder & Popov,1977,9,W6x12,USA,hot-rolled,A36,A36,250,250,400,400,205000,205000,298.3,298.3,375,375.00,408.6,408.6,480.0,480.0,230000,230000,1.5,1.5,1.2,1.2,1.6,1.6,1.369761985,1.369761985,153,5.8,102,7.1,NA,6,NR,NR,NR,NR,NA,126.8,NR,7.725666118,724.2,805.04,2284.342664,NR,NR,NR,2103.228927,135698.8969,131180.548,NR,NR,NR,edge,TF1,welded,NA,NA,152,NA, CJP single bevel groove,NA,NA,NA,NA,NA,NA,NA,NA,NA,NA,NA,NA,NA,NA,NA,NA,NA,NA,NA,Non-symmetric cyclic,NA,NA,FM1,NA,NA,short,short,"Roeder, C. W. and Popov, E. P. (1977). “Inelastic behavior of eccentrically braced steel frames under cyclic loadings.” Research UCB/EERC-77/18, University of California, Berkeley, California",https://nehrpsearch.nist.gov/static/files/NSF/PB275526.pdf,37.8742565,-122.2387092,,,,,
65,Roeder & Popov,1977,TF1-F1,W6x12,USA,hot-rolled,A36,A36,250,250,400,400,205000,205000,316.9,347.3,375,375.00,454.1,462.3,480.0,480.0,197700,201200,1.5,1.5,1.2,1.2,1.6,1.6,1.432944146,1.331125828,153,5.8,102,7.1,NA,6,NR,NR,NR,NR,NA,126.8,NR,7.725666118,724.2,805.04,2284.342664,NR,NR,NR,2103.228927,135698.8969,131180.548,NR,NR,NR,edge,TF4,continuous-welded,2438.4,1485.9,330,LC9,CJP single bevel groove and fillet,NA,NA,NA,NA,NA,NA,NA,NA,NA,NA,NA,NA,35,6.35,NA,NA,158,NA,NA,Non-symmetric cyclic,NA,NA,FM10,1.80,2.25,short,intermediate,"Roeder, C. W. and Popov, E. P. (1977). “Inelastic behavior of eccentrically braced steel frames under cyclic loadings.” Research UCB/EERC-77/18, University of California, Berkeley, California",https://nehrpsearch.nist.gov/static/files/NSF/PB275526.pdf,37.8742565,-122.2387092,,,,,
66,Roeder & Popov,1977,TF1-F2,W6x12,USA,hot-rolled,A36,A36,250,250,400,400,205000,205000,316.9,347.3,375,375.00,454.1,462.3,480.0,480.0,197700,201200,1.5,1.5,1.2,1.2,1.6,1.6,1.432944146,1.331125828,153,5.8,102,7.1,NA,6,NR,NR,NR,NR,NA,126.8,NR,7.725666118,724.2,805.04,2284.342664,NR,NR,NR,2103.228927,135698.8969,131180.548,NR,NR,NR,edge,TF4,continuous-welded,2438.4,1168.4,330,LC9,CJP single bevel groove and fillet,NA,NA,NA,NA,NA,NA,NA,NA,NA,NA,NA,NA,35,6.35,NA,NA,198,NA,NA,Non-symmetric cyclic,NA,NA,FM10,1.39,1.74,short,intermediate,"Roeder, C. W. and Popov, E. P. (1977). “Inelastic behavior of eccentrically braced steel frames under cyclic loadings.” Research UCB/EERC-77/18, University of California, Berkeley, California",https://nehrpsearch.nist.gov/static/files/NSF/PB275526.pdf,37.8742565,-122.2387092,,,,,
67,Roeder & Popov,1977,TF1-F3,W6x25,USA,hot-rolled,A36,A36,250,250,400,400,205000,205000,NR,NR,375,375.00,NR,NR,480.0,480.0,NR,NR,1.5,1.5,1.2,1.2,1.6,1.6,NR,NR,162,8.1,154,11.6,NA,6,NR,NR,NR,NR,NA,126.8,NR,7.725666118,1786.4,1124.28,4727.982664,NR,NR,NR,2103.228927,309790.3049,304314.236,NR,NR,NR,edge,TF4,continuous-welded,2438.4,1168.4,330,LC9,CJP single bevel groove and fillet,NA,NA,NA,NA,NA,NA,NA,NA,NA,NA,NA,NA,43,6.35,NA,NA,198,NA,NA,Non-symmetric cyclic,NA,NA,FM10,NA,NA,short,short,"Roeder, C. W. and Popov, E. P. (1977). “Inelastic behavior of eccentrically braced steel frames under cyclic loadings.” Research UCB/EERC-77/18, University of California, Berkeley, California",https://nehrpsearch.nist.gov/static/files/NSF/PB275526.pdf,37.8742565,-122.2387092,,,,,
68,Roeder & Popov,1977,TF2-F1,W6x12,USA,hot-rolled,A36,A36,250,250,400,400,205000,205000,316.9,347.3,375,375.00,454.1,462.3,480.0,480.0,197700,201200,1.5,1.5,1.2,1.2,1.6,1.6,1.432944146,1.331125828,153,5.8,102,7.1,NA,6,NR,NR,NR,NR,NA,126.8,NR,7.725666118,724.2,805.04,2284.342664,NR,NR,NR,2103.228927,135698.8969,131180.548,NR,NR,NR,edge,TF4,continuous-welded,2438.4,1485.9,330,LC9,CJP single bevel groove and fillet,NA,NA,NA,NA,NA,NA,NA,NA,NA,NA,NA,NA,35,6.35,NA,NA,NA,NA,NA,Non-symmetric cyclic,NA,NA,FM10,1.77,2.21,short,intermediate,"Roeder, C. W. and Popov, E. P. (1977). “Inelastic behavior of eccentrically braced steel frames under cyclic loadings.” Research UCB/EERC-77/18, University of California, Berkeley, California",https://nehrpsearch.nist.gov/static/files/NSF/PB275526.pdf,37.8742565,-122.2387092,,,,,
69,Roeder & Popov,1977,TF2-F2,W6x12,USA,hot-rolled,A36,A36,250,250,400,400,205000,205000,316.9,347.3,375,375.00,454.1,462.3,480.0,480.0,197700,201200,1.5,1.5,1.2,1.2,1.6,1.6,1.432944146,1.331125828,153,5.8,102,7.1,NA,6,NR,NR,NR,NR,NA,126.8,NR,7.725666118,724.2,805.04,2284.342664,NR,NR,NR,2103.228927,135698.8969,131180.548,NR,NR,NR,edge,TF4,continuous-welded,2438.4,1168.4,330,LC9,CJP single bevel groove and fillet,NA,NA,NA,NA,NA,NA,NA,NA,NA,NA,NA,NA,35,6.35,NA,NA,NA,NA,NA,Non-symmetric cyclic,NA,NA,FM10,1.46,1.83,short,intermediate,"Roeder, C. W. and Popov, E. P. (1977). “Inelastic behavior of eccentrically braced steel frames under cyclic loadings.” Research UCB/EERC-77/18, University of California, Berkeley, California",https://nehrpsearch.nist.gov/static/files/NSF/PB275526.pdf,37.8742565,-122.2387092,,,,,
70,Roeder & Popov,1977,TF2-F3,W6x25,USA,hot-rolled,A36,A36,250,250,400,400,205000,205000,NR,NR,375,375.00,NR,NR,480.0,480.0,NR,NR,1.5,1.5,1.2,1.2,1.6,1.6,NR,NR,162,8.1,154,11.6,NA,6,NR,NR,NR,NR,NA,126.8,NR,7.725666118,1786.4,1124.28,4727.982664,NR,NR,NR,2103.228927,309790.3049,304314.236,NR,NR,NR,edge,TF4,continuous-welded,2438.4,1168.4,330,LC9,CJP single bevel groove and fillet,NA,NA,NA,NA,NA,NA,NA,NA,NA,NA,NA,NA,43,6.35,NA,NA,198,NA,NA,Non-symmetric cyclic,NA,NA,FM10,NA,NA,short,short,"Roeder, C. W. and Popov, E. P. (1977). “Inelastic behavior of eccentrically braced steel frames under cyclic loadings.” Research UCB/EERC-77/18, University of California, Berkeley, California",https://nehrpsearch.nist.gov/static/files/NSF/PB275526.pdf,37.8742565,-122.2387092,,,,,
71,Ghobarah & Ramadan,1994,1,W8x10,USA,hot-rolled,A36,A36,250,250,400,400,205000,205000,342,372,375,375.00,NR,NR,480.0,480.0,NR,NR,1.5,1.5,1.2,1.2,1.6,1.6,NR,NR,200,4.3,100,5.2,NA,8,NR,NR,NR,NR,NA,173.6,NR,13.73451754,520,815.28,1910.21807,NR,NR,NR,5109.957824,145050.2298,136679.152,NR,NR,NR,edge,TF1,bolted,NA,NA,450,LC2,NA,fillet,NA,single,regular,90,NA,NA,NA,5,fillet,4,NA,NA,NA,NA,NA,NA,NA,NA,Symmetric-cyclic,NA,NA,FM2,1.28,1.84,intermediate,intermediate,"Ramadan, T. (1994). “Extended end-plate connections for linkcolumn joints of eccentrically braced frames.” Ph.D. thesis, McMaster University, Hamilton, Ontario",https://macsphere.mcmaster.ca/handle/11375/7287,43.2639397,-79.9178252,,,,,
72,Ghobarah & Ramadan,1994,2,W8x10,USA,hot-rolled,A36,A36,250,250,400,400,205000,205000,342,372,375,375.00,NR,NR,480.0,480.0,NR,NR,1.5,1.5,1.2,1.2,1.6,1.6,NR,NR,200,4.3,100,5.2,NA,8,NR,NR,NR,NR,NA,173.6,NR,13.73451754,520,815.28,1910.21807,NR,NR,NR,5109.957824,145050.2298,136679.152,NR,NR,NR,edge,TF1,bolted,NA,NA,450,LC2,NA,fillet,NA,single,regular,90,NA,NA,NA,5,fillet,4,NA,NA,NA,NA,NA,NA,NA,NA,Symmetric-cyclic,NA,NA,FM6,1.13,1.61,intermediate,intermediate,"Ramadan, T. (1994). “Extended end-plate connections for linkcolumn joints of eccentrically braced frames.” Ph.D. thesis, McMaster University, Hamilton, Ontario",https://macsphere.mcmaster.ca/handle/11375/7287,43.2639397,-79.9178252,,,,,
73,Ghobarah & Ramadan,1994,2R,W8x10,USA,hot-rolled,A36,A36,250,250,400,400,205000,205000,342,372,375,375.00,NR,NR,480.0,480.0,NR,NR,1.5,1.5,1.2,1.2,1.6,1.6,NR,NR,200,4.3,100,5.2,NA,8,NR,NR,NR,NR,NA,173.6,NR,13.73451754,520,815.28,1910.21807,NR,NR,NR,5109.957824,145050.2298,136679.152,NR,NR,NR,edge,TF1,bolted,NA,NA,450,LC2,NA,fillet,NA,single,regular,90,NA,NA,NA,5,fillet,4,NA,NA,NA,NA,NA,NA,NA,NA,Symmetric-cyclic,NA,NA,"FM1, FM4",1.40,1.96,intermediate,intermediate,"Ramadan, T. (1994). “Extended end-plate connections for linkcolumn joints of eccentrically braced frames.” Ph.D. thesis, McMaster University, Hamilton, Ontario",https://macsphere.mcmaster.ca/handle/11375/7287,43.2639397,-79.9178252,,,,,
74,Ghobarah & Ramadan,1994,3,W8x10,USA,hot-rolled,A36,A36,250,250,400,400,205000,205000,342,372,375,375.00,NR,NR,480.0,480.0,NR,NR,1.5,1.5,1.2,1.2,1.6,1.6,NR,NR,200,4.3,100,5.2,NA,8,NR,NR,NR,NR,NA,173.6,NR,13.73451754,520,815.28,1910.21807,NR,NR,NR,5109.957824,145050.2298,136679.152,NR,NR,NR,edge,TF1,bolted,NA,NA,450,LC2,NA,fillet,NA,single,regular,90,NA,NA,NA,5,fillet,4,NA,NA,NA,NA,NA,NA,NA,NA,Symmetric-cyclic,NA,NA,FM7,1.32,1.87,intermediate,intermediate,"Ramadan, T. (1994). “Extended end-plate connections for linkcolumn joints of eccentrically braced frames.” Ph.D. thesis, McMaster University, Hamilton, Ontario",https://macsphere.mcmaster.ca/handle/11375/7287,43.2639397,-79.9178252,,,,,
75,Ghobarah & Ramadan,1994,4,W8x10,USA,hot-rolled,A36,A36,250,250,400,400,205000,205000,342,372,375,375.00,NR,NR,480.0,480.0,NR,NR,1.5,1.5,1.2,1.2,1.6,1.6,NR,NR,200,4.3,100,5.2,NA,8,NR,NR,NR,NR,NA,173.6,NR,13.73451754,520,815.28,1910.21807,NR,NR,NR,5109.957824,145050.2298,136679.152,NR,NR,NR,edge,TF1,bolted,NA,NA,450,LC2,NA,fillet,NA,single,regular,90,NA,NA,NA,5,fillet,4,NA,NA,NA,NA,NA,NA,NA,NA,Symmetric-cyclic,NA,NA,FM6,1.36,1.94,intermediate,intermediate,"Ramadan, T. (1994). “Extended end-plate connections for linkcolumn joints of eccentrically braced frames.” Ph.D. thesis, McMaster University, Hamilton, Ontario",https://macsphere.mcmaster.ca/handle/11375/7287,43.2639397,-79.9178252,,,,,
76,Ghobarah & Ramadan,1994,5,W8x10,USA,hot-rolled,A36,A36,250,250,400,400,205000,205000,342,372,375,375.00,NR,NR,480.0,480.0,NR,NR,1.5,1.5,1.2,1.2,1.6,1.6,NR,NR,200,4.3,100,5.2,NA,8,NR,NR,NR,NR,NA,173.6,NR,13.73451754,520,815.28,1910.21807,NR,NR,NR,5109.957824,145050.2298,136679.152,NR,NR,NR,edge,TF1,bolted,NA,NA,450,LC2,NA,fillet,NA,single,regular,90,NA,NA,NA,5,fillet,4,NA,NA,NA,NA,NA,NA,NA,NA,Symmetric-cyclic,NA,NA,FM8,1.24,1.76,intermediate,intermediate,"Ramadan, T. (1994). “Extended end-plate connections for linkcolumn joints of eccentrically braced frames.” Ph.D. thesis, McMaster University, Hamilton, Ontario",https://macsphere.mcmaster.ca/handle/11375/7287,43.2639397,-79.9178252,,,,,
77,Ghobarah & Ramadan,1994,6,W8x10,USA,hot-rolled,A36,A36,250,250,400,400,205000,205000,342,372,375,375.00,NR,NR,480.0,480.0,NR,NR,1.5,1.5,1.2,1.2,1.6,1.6,NR,NR,200,4.3,100,5.2,NA,8,NR,NR,NR,NR,NA,173.6,NR,13.73451754,520,815.28,1910.21807,NR,NR,NR,5109.957824,145050.2298,136679.152,NR,NR,NR,edge,TF1,welded,NA,NA,450,LC2,fillet,NA,NA,single,regular,90,NA,NA,NA,5,fillet,4,NA,NA,NA,NA,NA,NA,NA,NA,Symmetric-cyclic,NA,NA,"FM1, FM4",1.36,1.93,intermediate,intermediate,"Ramadan, T. (1994). “Extended end-plate connections for linkcolumn joints of eccentrically braced frames.” Ph.D. thesis, McMaster University, Hamilton, Ontario",https://macsphere.mcmaster.ca/handle/11375/7287,43.2639397,-79.9178252,,,,,
78,Stratan & Dubina,2003,LH4-m,IPE240,Europe,hot-rolled,S235,S235,235,235,360,360,205000,205000,268,337.8,341,340.75,401.9,426.7,432.0,432.0,NR,NR,1.45,1.45,1.2,1.2,1.531914894,1.531914894,1.499626866,1.263173475,240,6.2,120,9.8,NA,15,NR,NR,NR,NR,NA,190.4,NR,48.28541324,1176,1366.48,3911.621653,NR,NR,NR,20637.08536,366645.3334,335759.648,NR,NR,NR,middle,TF2,bolted,NA,NA,300,LC1,NA,CJP single bevel groove and fillet,NA,double,regular,125,NA,125,NA,10,fillet,1,1,NA,NA,NA,NA,NA,NA,NA,Monotonic,NA,NA,FM7,1.43,1.44,short,short,"Stratan, A. (2003). “Studiul comportarii cladirilor multietajate cu cadre metalice duale amplasate in zone seismice.” Ph.D. thesis, Polytechnical University of Timisoara, Timisoara",https://dspace.upt.ro/jspui/handle/123456789/4730?mode=full,45.74625778,21.22706413,,,,,
79,Stratan & Dubina,2003,LH4-c1,IPE240,Europe,hot-rolled,S235,S235,235,235,360,360,205000,205000,268,337.8,341,340.75,401.9,426.7,432.0,432.0,NR,NR,1.45,1.45,1.2,1.2,1.531914894,1.531914894,1.499626866,1.263173475,240,6.2,120,9.8,NA,15,NR,NR,NR,NR,NA,190.4,NR,48.28541324,1176,1366.48,3911.621653,NR,NR,NR,20637.08536,366645.3334,335759.648,NR,NR,NR,middle,TF2,bolted,NA,NA,300,LC1,NA,CJP single bevel groove and fillet,NA,double,regular,125,NA,125,NA,10,fillet,1,1,NA,NA,NA,NA,NA,NA,NA,Symmetric-cyclic,NA,NA,FM3,1.41,1.42,short,short,"Stratan, A. (2003). “Studiul comportarii cladirilor multietajate cu cadre metalice duale amplasate in zone seismice.” Ph.D. thesis, Polytechnical University of Timisoara, Timisoara",https://dspace.upt.ro/jspui/handle/123456789/4730?mode=full,45.74625778,21.22706413,,,,,
80,Stratan & Dubina,2003,LH4-c2,IPE240,Europe,hot-rolled,S235,S235,235,235,360,360,205000,205000,268,337.8,341,340.75,401.9,426.7,432.0,432.0,NR,NR,1.45,1.45,1.2,1.2,1.531914894,1.531914894,1.499626866,1.263173475,240,6.2,120,9.8,NA,15,NR,NR,NR,NR,NA,190.4,NR,48.28541324,1176,1366.48,3911.621653,NR,NR,NR,20637.08536,366645.3334,335759.648,NR,NR,NR,middle,TF2,bolted,NA,NA,300,LC1,NA,CJP single bevel groove and fillet,NA,double,regular,125,NA,125,NA,10,fillet,1,1,NA,NA,NA,NA,NA,NA,NA,Symmetric-cyclic,NA,NA,FM3,1.43,1.44,short,short,"Stratan, A. (2003). “Studiul comportarii cladirilor multietajate cu cadre metalice duale amplasate in zone seismice.” Ph.D. thesis, Polytechnical University of Timisoara, Timisoara",https://dspace.upt.ro/jspui/handle/123456789/4730?mode=full,45.74625778,21.22706413,,,,,
81,Stratan & Dubina,2003,LL4-m,IPE240,Europe,hot-rolled,S235,S235,235,235,360,360,205000,205000,268,337.8,341,340.75,401.9,426.7,432.0,432.0,NR,NR,1.45,1.45,1.2,1.2,1.531914894,1.531914894,1.499626866,1.263173475,240,6.2,120,9.8,NA,15,NR,NR,NR,NR,NA,190.4,NR,48.28541324,1176,1366.48,3911.621653,NR,NR,NR,20637.08536,366645.3334,335759.648,NR,NR,NR,middle,TF2,bolted,NA,NA,300,LC1,NA,CJP single bevel groove and fillet,NA,NA,NA,NA,NA,NA,NA,NA,NA,NA,NA,NA,NA,NA,NA,NA,NA,NA,Monotonic,NA,NA,FM7,1.29,1.30,short,short,"Stratan, A. (2003). “Studiul comportarii cladirilor multietajate cu cadre metalice duale amplasate in zone seismice.” Ph.D. thesis, Polytechnical University of Timisoara, Timisoara",https://dspace.upt.ro/jspui/handle/123456789/4730?mode=full,45.74625778,21.22706413,,,,,
82,Stratan & Dubina,2003,LL4-c1,IPE240,Europe,hot-rolled,S235,S235,235,235,360,360,205000,205000,268,337.8,341,340.75,401.9,426.7,432.0,432.0,NR,NR,1.45,1.45,1.2,1.2,1.531914894,1.531914894,1.499626866,1.263173475,240,6.2,120,9.8,NA,15,NR,NR,NR,NR,NA,190.4,NR,48.28541324,1176,1366.48,3911.621653,NR,NR,NR,20637.08536,366645.3334,335759.648,NR,NR,NR,middle,TF2,bolted,NA,NA,300,LC1,NA,CJP single bevel groove and fillet,NA,NA,NA,NA,NA,NA,NA,NA,NA,NA,NA,NA,NA,NA,NA,NA,NA,NA,Symmetric-cyclic,NA,NA,FM10,1.32,1.32,short,short,"Stratan, A. (2003). “Studiul comportarii cladirilor multietajate cu cadre metalice duale amplasate in zone seismice.” Ph.D. thesis, Polytechnical University of Timisoara, Timisoara",https://dspace.upt.ro/jspui/handle/123456789/4730?mode=full,45.74625778,21.22706413,,,,,
83,Stratan & Dubina,2003,LL4-c2,IPE240,Europe,hot-rolled,S235,S235,235,235,360,360,205000,205000,268,337.8,341,340.75,401.9,426.7,432.0,432.0,NR,NR,1.45,1.45,1.2,1.2,1.531914894,1.531914894,1.499626866,1.263173475,240,6.2,120,9.8,NA,15,NR,NR,NR,NR,NA,190.4,NR,48.28541324,1176,1366.48,3911.621653,NR,NR,NR,20637.08536,366645.3334,335759.648,NR,NR,NR,middle,TF2,bolted,NA,NA,300,LC1,NA,CJP single bevel groove and fillet,NA,NA,NA,NA,NA,NA,NA,NA,NA,NA,NA,NA,NA,NA,NA,NA,NA,NA,Symmetric-cyclic,NA,NA,FM10,1.27,1.27,short,short,"Stratan, A. (2003). “Studiul comportarii cladirilor multietajate cu cadre metalice duale amplasate in zone seismice.” Ph.D. thesis, Polytechnical University of Timisoara, Timisoara",https://dspace.upt.ro/jspui/handle/123456789/4730?mode=full,45.74625778,21.22706413,,,,,
84,Stratan & Dubina,2003,LH5-m,IPE240,Europe,hot-rolled,S235,S235,235,235,360,360,205000,205000,268,337.8,341,340.75,401.9,426.7,432.0,432.0,NR,NR,1.45,1.45,1.2,1.2,1.531914894,1.531914894,1.499626866,1.263173475,240,6.2,120,9.8,NA,15,NR,NR,NR,NR,NA,190.4,NR,48.28541324,1176,1366.48,3911.621653,NR,NR,NR,20637.08536,366645.3334,335759.648,NR,NR,NR,middle,TF2,bolted,NA,NA,400,LC1,NA,CJP single bevel groove and fillet,NA,double,regular,116.67,NA,116.67,NA,10,fillet,2,2,NA,NA,NA,NA,NA,NA,NA,Monotonic,NA,NA,FM7,1.23,1.24,short,short,"Stratan, A. (2003). “Studiul comportarii cladirilor multietajate cu cadre metalice duale amplasate in zone seismice.” Ph.D. thesis, Polytechnical University of Timisoara, Timisoara",https://dspace.upt.ro/jspui/handle/123456789/4730?mode=full,45.74625778,21.22706413,,,,,
85,Stratan & Dubina,2003,LH5-c1,IPE240,Europe,hot-rolled,S235,S235,235,235,360,360,205000,205000,268,337.8,341,340.75,401.9,426.7,432.0,432.0,NR,NR,1.45,1.45,1.2,1.2,1.531914894,1.531914894,1.499626866,1.263173475,240,6.2,120,9.8,NA,15,NR,NR,NR,NR,NA,190.4,NR,48.28541324,1176,1366.48,3911.621653,NR,NR,NR,20637.08536,366645.3334,335759.648,NR,NR,NR,middle,TF2,bolted,NA,NA,400,LC1,NA,CJP single bevel groove and fillet,NA,double,regular,116.67,NA,116.67,NA,10,fillet,2,2,NA,NA,NA,NA,NA,NA,NA,Symmetric-cyclic,NA,NA,FM10,1.29,1.30,short,short,"Stratan, A. (2003). “Studiul comportarii cladirilor multietajate cu cadre metalice duale amplasate in zone seismice.” Ph.D. thesis, Polytechnical University of Timisoara, Timisoara",https://dspace.upt.ro/jspui/handle/123456789/4730?mode=full,45.74625778,21.22706413,,,,,
86,Stratan & Dubina,2003,LH5-c2,IPE240,Europe,hot-rolled,S235,S235,235,235,360,360,205000,205000,268,337.8,341,340.75,401.9,426.7,432.0,432.0,NR,NR,1.45,1.45,1.2,1.2,1.531914894,1.531914894,1.499626866,1.263173475,240,6.2,120,9.8,NA,15,NR,NR,NR,NR,NA,190.4,NR,48.28541324,1176,1366.48,3911.621653,NR,NR,NR,20637.08536,366645.3334,335759.648,NR,NR,NR,middle,TF2,bolted,NA,NA,400,LC1,NA,CJP single bevel groove and fillet,NA,double,regular,116.67,NA,116.67,NA,10,fillet,2,2,NA,NA,NA,NA,NA,NA,NA,Symmetric-cyclic,NA,NA,FM10,1.33,1.33,short,short,"Stratan, A. (2003). “Studiul comportarii cladirilor multietajate cu cadre metalice duale amplasate in zone seismice.” Ph.D. thesis, Polytechnical University of Timisoara, Timisoara",https://dspace.upt.ro/jspui/handle/123456789/4730?mode=full,45.74625778,21.22706413,,,,,
87,Stratan & Dubina,2003,LL5-m,IPE240,Europe,hot-rolled,S235,S235,235,235,360,360,205000,205000,268,337.8,341,340.75,401.9,426.7,432.0,432.0,NR,NR,1.45,1.45,1.2,1.2,1.531914894,1.531914894,1.499626866,1.263173475,240,6.2,120,9.8,NA,15,NR,NR,NR,NR,NA,190.4,NR,48.28541324,1176,1366.48,3911.621653,NR,NR,NR,20637.08536,366645.3334,335759.648,NR,NR,NR,middle,TF2,bolted,NA,NA,400,LC1,NA,CJP single bevel groove and fillet,NA,double,regular,175,NA,175,NA,10,fillet,1,1,NA,NA,NA,NA,NA,NA,NA,Monotonic,NA,NA,FM7,1.19,1.20,short,short,"Stratan, A. (2003). “Studiul comportarii cladirilor multietajate cu cadre metalice duale amplasate in zone seismice.” Ph.D. thesis, Polytechnical University of Timisoara, Timisoara",https://dspace.upt.ro/jspui/handle/123456789/4730?mode=full,45.74625778,21.22706413,,,,,
88,Stratan & Dubina,2003,LL5-c1,IPE240,Europe,hot-rolled,S235,S235,235,235,360,360,205000,205000,268,337.8,341,340.75,401.9,426.7,432.0,432.0,NR,NR,1.45,1.45,1.2,1.2,1.531914894,1.531914894,1.499626866,1.263173475,240,6.2,120,9.8,NA,15,NR,NR,NR,NR,NA,190.4,NR,48.28541324,1176,1366.48,3911.621653,NR,NR,NR,20637.08536,366645.3334,335759.648,NR,NR,NR,middle,TF2,bolted,NA,NA,400,LC1,NA,CJP single bevel groove and fillet,NA,double,regular,175,NA,175,NA,10,fillet,1,1,NA,NA,NA,NA,NA,NA,NA,Symmetric-cyclic,NA,NA,FM10,1.29,1.29,short,short,"Stratan, A. (2003). “Studiul comportarii cladirilor multietajate cu cadre metalice duale amplasate in zone seismice.” Ph.D. thesis, Polytechnical University of Timisoara, Timisoara",https://dspace.upt.ro/jspui/handle/123456789/4730?mode=full,45.74625778,21.22706413,,,,,
89,Stratan & Dubina,2003,LL5-c2,IPE240,Europe,hot-rolled,S235,S235,235,235,360,360,205000,205000,268,337.8,341,340.75,401.9,426.7,432.0,432.0,NR,NR,1.45,1.45,1.2,1.2,1.531914894,1.531914894,1.499626866,1.263173475,240,6.2,120,9.8,NA,15,NR,NR,NR,NR,NA,190.4,NR,48.28541324,1176,1366.48,3911.621653,NR,NR,NR,20637.08536,366645.3334,335759.648,NR,NR,NR,middle,TF2,bolted,NA,NA,400,LC1,NA,CJP single bevel groove and fillet,NA,double,regular,175,NA,175,NA,10,fillet,1,1,NA,NA,NA,NA,NA,NA,NA,Symmetric-cyclic,NA,NA,FM10,1.29,1.30,short,short,"Stratan, A. (2003). “Studiul comportarii cladirilor multietajate cu cadre metalice duale amplasate in zone seismice.” Ph.D. thesis, Polytechnical University of Timisoara, Timisoara",https://dspace.upt.ro/jspui/handle/123456789/4730?mode=full,45.74625778,21.22706413,,,,,
90,Stratan & Dubina,2003,LH6-m,IPE240,Europe,hot-rolled,S235,S235,235,235,360,360,205000,205000,268,337.8,341,340.75,401.9,426.7,432.0,432.0,NR,NR,1.45,1.45,1.2,1.2,1.531914894,1.531914894,1.499626866,1.263173475,240,6.2,120,9.8,NA,15,NR,NR,NR,NR,NA,190.4,NR,48.28541324,1176,1366.48,3911.621653,NR,NR,NR,20637.08536,366645.3334,335759.648,NR,NR,NR,middle,TF2,bolted,NA,NA,500,LC1,NA,CJP single bevel groove and fillet,NA,double,regular,112.5,NA,112.5,NA,10,fillet,3,3,NA,NA,NA,NA,NA,NA,NA,Monotonic,NA,NA,FM7,1.10,1.45,short,intermediate,"Stratan, A. (2003). “Studiul comportarii cladirilor multietajate cu cadre metalice duale amplasate in zone seismice.” Ph.D. thesis, Polytechnical University of Timisoara, Timisoara",https://dspace.upt.ro/jspui/handle/123456789/4730?mode=full,45.74625778,21.22706413,,,,,
91,Stratan & Dubina,2003,LH6-c1,IPE240,Europe,hot-rolled,S235,S235,235,235,360,360,205000,205000,268,337.8,341,340.75,401.9,426.7,432.0,432.0,NR,NR,1.45,1.45,1.2,1.2,1.531914894,1.531914894,1.499626866,1.263173475,240,6.2,120,9.8,NA,15,NR,NR,NR,NR,NA,190.4,NR,48.28541324,1176,1366.48,3911.621653,NR,NR,NR,20637.08536,366645.3334,335759.648,NR,NR,NR,middle,TF2,bolted,NA,NA,500,LC1,NA,CJP single bevel groove and fillet,NA,double,regular,112.5,NA,112.5,NA,10,fillet,3,3,NA,NA,NA,NA,NA,NA,NA,Symmetric-cyclic,NA,NA,FM7,1.16,1.53,short,intermediate,"Stratan, A. (2003). “Studiul comportarii cladirilor multietajate cu cadre metalice duale amplasate in zone seismice.” Ph.D. thesis, Polytechnical University of Timisoara, Timisoara",https://dspace.upt.ro/jspui/handle/123456789/4730?mode=full,45.74625778,21.22706413,,,,,
92,Stratan & Dubina,2003,LH6-c2,IPE240,Europe,hot-rolled,S235,S235,235,235,360,360,205000,205000,268,337.8,341,340.75,401.9,426.7,432.0,432.0,NR,NR,1.45,1.45,1.2,1.2,1.531914894,1.531914894,1.499626866,1.263173475,240,6.2,120,9.8,NA,15,NR,NR,NR,NR,NA,190.4,NR,48.28541324,1176,1366.48,3911.621653,NR,NR,NR,20637.08536,366645.3334,335759.648,NR,NR,NR,middle,TF2,bolted,NA,NA,500,LC1,NA,CJP single bevel groove and fillet,NA,double,regular,112.5,NA,112.5,NA,10,fillet,3,3,NA,NA,NA,NA,NA,NA,NA,Symmetric-cyclic,NA,NA,FM7,1.16,1.52,short,intermediate,"Stratan, A. (2003). “Studiul comportarii cladirilor multietajate cu cadre metalice duale amplasate in zone seismice.” Ph.D. thesis, Polytechnical University of Timisoara, Timisoara",https://dspace.upt.ro/jspui/handle/123456789/4730?mode=full,45.74625778,21.22706413,,,,,
93,Stratan & Dubina,2003,LL6-m,IPE240,Europe,hot-rolled,S235,S235,235,235,360,360,205000,205000,268,337.8,341,340.75,401.9,426.7,432.0,432.0,NR,NR,1.45,1.45,1.2,1.2,1.531914894,1.531914894,1.499626866,1.263173475,240,6.2,120,9.8,NA,15,NR,NR,NR,NR,NA,190.4,NR,48.28541324,1176,1366.48,3911.621653,NR,NR,NR,20637.08536,366645.3334,335759.648,NR,NR,NR,middle,TF2,bolted,NA,NA,500,LC1,NA,CJP single bevel groove and fillet,NA,double,regular,225,NA,225,NA,10,fillet,1,1,NA,NA,NA,NA,NA,NA,NA,Monotonic,NA,NA,FM7,1.11,1.45,short,intermediate,"Stratan, A. (2003). “Studiul comportarii cladirilor multietajate cu cadre metalice duale amplasate in zone seismice.” Ph.D. thesis, Polytechnical University of Timisoara, Timisoara",https://dspace.upt.ro/jspui/handle/123456789/4730?mode=full,45.74625778,21.22706413,,,,,
94,Stratan & Dubina,2003,LL6-c1,IPE240,Europe,hot-rolled,S235,S235,235,235,360,360,205000,205000,268,337.8,341,340.75,401.9,426.7,432.0,432.0,NR,NR,1.45,1.45,1.2,1.2,1.531914894,1.531914894,1.499626866,1.263173475,240,6.2,120,9.8,NA,15,NR,NR,NR,NR,NA,190.4,NR,48.28541324,1176,1366.48,3911.621653,NR,NR,NR,20637.08536,366645.3334,335759.648,NR,NR,NR,middle,TF2,bolted,NA,NA,500,LC1,NA,CJP single bevel groove and fillet,NA,double,regular,225,NA,225,NA,10,fillet,1,1,NA,NA,NA,NA,NA,NA,NA,Symmetric-cyclic,NA,NA,FM7,1.11,1.45,short,intermediate,"Stratan, A. (2003). “Studiul comportarii cladirilor multietajate cu cadre metalice duale amplasate in zone seismice.” Ph.D. thesis, Polytechnical University of Timisoara, Timisoara",https://dspace.upt.ro/jspui/handle/123456789/4730?mode=full,45.74625778,21.22706413,,,,,
95,Stratan & Dubina,2003,LL6-c2,IPE240,Europe,hot-rolled,S235,S235,235,235,360,360,205000,205000,268,337.8,341,340.75,401.9,426.7,432.0,432.0,NR,NR,1.45,1.45,1.2,1.2,1.531914894,1.531914894,1.499626866,1.263173475,240,6.2,120,9.8,NA,15,NR,NR,NR,NR,NA,190.4,NR,48.28541324,1176,1366.48,3911.621653,NR,NR,NR,20637.08536,366645.3334,335759.648,NR,NR,NR,middle,TF2,bolted,NA,NA,500,LC1,NA,CJP single bevel groove and fillet,NA,double,regular,225,NA,225,NA,10,fillet,1,1,NA,NA,NA,NA,NA,NA,NA,Symmetric-cyclic,NA,NA,FM7,1.13,1.48,short,intermediate,"Stratan, A. (2003). “Studiul comportarii cladirilor multietajate cu cadre metalice duale amplasate in zone seismice.” Ph.D. thesis, Polytechnical University of Timisoara, Timisoara",https://dspace.upt.ro/jspui/handle/123456789/4730?mode=full,45.74625778,21.22706413,,,,,
