Repository: RESSLab-Team/resslab-hub-data

# Eccentrically braced frame links database

Tests on shear, intermediate and flexural links of eccentrically braced frames, with the link section, stiffener layout, connection and welding details, material properties, loading protocol, the measured capacities and the processed link shear versus link rotation response.

## Contents

| Path | Contents |
| --- | --- |
| `eccentric_braced_frames.csv` | Main table, one row per link test. |
| `eccentric_braced_frames_data_dictionary.csv` | Data dictionary: name, description, symbol, unit, type, example and nullability of every column of the main table. It is the single reference for what each column expects, so it is not repeated here. |

File: eccentric_braced_frames/eccentric_braced_frames.csv (part 3 of 5)
2102.959665,4178.422726,7898.064885,481595.0094,466011.9045,7938.092763,467083.3718,459145.2791,edge,TF4,continuous-welded,NA,NA,679,LC14,CJP single bevel groove and fillet,NA,NA,single,regular,174.752,NA,NA,NA,6.35,fillet,3,NA,28,6.35,9.5,275.1,177.8,482.6,1,Symmetric-cyclic,NA,NA,FM9,1.04,1.60,intermediate,long,"Engelhardt, M. and Popov, E. P. (1989). “Behavior of long links in eccentrically braced frames.” Report No. UCB/EERC- 89/01, Earthquake Engineering Research Center, Berkeley, California",https://nehrpsearch.nist.gov/static/files/NSF/PB92143056.pdf,37.8742565,-122.2387092,,,,,
13,Engelhardt & Popov,1989,11-R2,W12x22,USA,hot-rolled,A36,A36,250,250,400,400,205000,205000,303,331,375,375.00,462.00,462.00,480.0,480.0,NR,NR,1.5,1.5,1.2,1.2,1.6,1.6,1.522742254,1.395770393,312.7,6.6,102.4,10.8,NA,8,311.9,7.2,104.4,9.7,NA,275.1,276.5572,13.73451754,1105.92,1921.26,4188.03807,1010.262496,2102.959665,4178.422726,7898.064885,481595.0094,466011.9045,7938.092763,467083.3718,459145.2791,edge,TF4,continuous-welded,NA,NA,679,LC14,CJP single bevel groove and fillet,NA,NA,single,non-regular,158.75,174.752,NA,NA,6.35,fillet,3,NA,28,6.35,9.5,275.1,177.8,482.6,1,Symmetric-cyclic,NA,NA,FM9,1.22,1.80,intermediate,long,"Engelhardt, M. and Popov, E. P. (1989). “Behavior of long links in eccentrically braced frames.” Report No. UCB/EERC- 89/01, Earthquake Engineering Research Center, Berkeley, California",https://nehrpsearch.nist.gov/static/files/NSF/PB92143056.pdf,37.8742565,-122.2387092,,,,,
96,Stratan & Dubina,2003,LH7-m,IPE240,Europe,hot-rolled,S235,S235,235,235,360,360,205000,205000,268,337.8,341,340.75,401.9,426.7,432.0,432.0,NR,NR,1.45,1.45,1.2,1.2,1.531914894,1.531914894,1.499626866,1.263173475,240,6.2,120,9.8,NA,15,NR,NR,NR,NR,NA,190.4,NR,48.28541324,1176,1366.48,3911.621653,NR,NR,NR,20637.08536,366645.3334,335759.648,NR,NR,NR,middle,TF2,bolted,NA,NA,600,LC1,NA,CJP single bevel groove and fillet,NA,double,regular,137.5,NA,137.5,NA,10,fillet,3,3,NA,NA,NA,NA,NA,NA,NA,Monotonic,NA,NA,FM7,0.96,1.31,short,intermediate,"Stratan, A. (2003). “Studiul comportarii cladirilor multietajate cu cadre metalice duale amplasate in zone seismice.” Ph.D. thesis, Polytechnical University of Timisoara, Timisoara",https://dspace.upt.ro/jspui/handle/123456789/4730?mode=full,45.74625778,21.22706413,,,,,
97,Stratan & Dubina,2003,LH7-c1,IPE240,Europe,hot-rolled,S235,S235,235,235,360,360,205000,205000,268,337.8,341,340.75,401.9,426.7,432.0,432.0,NR,NR,1.45,1.45,1.2,1.2,1.531914894,1.531914894,1.499626866,1.263173475,240,6.2,120,9.8,NA,15,NR,NR,NR,NR,NA,190.4,NR,48.28541324,1176,1366.48,3911.621653,NR,NR,NR,20637.08536,366645.3334,335759.648,NR,NR,NR,middle,TF2,bolted,NA,NA,600,LC1,NA,CJP single bevel groove and fillet,NA,double,regular,137.5,NA,137.5,NA,10,fillet,3,3,NA,NA,NA,NA,NA,NA,NA,Symmetric-cyclic,NA,NA,FM7,1.13,1.52,short,intermediate,"Stratan, A. (2003). “Studiul comportarii cladirilor multietajate cu cadre metalice duale amplasate in zone seismice.” Ph.D. thesis, Polytechnical University of Timisoara, Timisoara",https://dspace.upt.ro/jspui/handle/123456789/4730?mode=full,45.74625778,21.22706413,,,,,
98,Stratan & Dubina,2003,LH7-c2,IPE240,Europe,hot-rolled,S235,S235,235,235,360,360,205000,205000,268,337.8,341,340.75,401.9,426.7,432.0,432.0,NR,NR,1.45,1.45,1.2,1.2,1.531914894,1.531914894,1.499626866,1.263173475,240,6.2,120,9.8,NA,15,NR,NR,NR,NR,NA,190.4,NR,48.28541324,1176,1366.48,3911.621653,NR,NR,NR,20637.08536,366645.3334,335759.648,NR,NR,NR,middle,TF2,bolted,NA,NA,600,LC1,NA,CJP single bevel groove and fillet,NA,double,regular,137.5,NA,137.5,NA,10,fillet,3,3,NA,NA,NA,NA,NA,NA,NA,Symmetric-cyclic,NA,NA,FM7,1.10,1.54,short,intermediate,"Stratan, A. (2003). “Studiul comportarii cladirilor multietajate cu cadre metalice duale amplasate in zone seismice.” Ph.D. thesis, Polytechnical University of Timisoara, Timisoara",https://dspace.upt.ro/jspui/handle/123456789/4730?mode=full,45.74625778,21.22706413,,,,,
99,Stratan & Dubina,2003,LL7-m,IPE240,Europe,hot-rolled,S235,S235,235,235,360,360,205000,205000,268,337.8,341,340.75,401.9,426.7,432.0,432.0,NR,NR,1.45,1.45,1.2,1.2,1.531914894,1.531914894,1.499626866,1.263173475,240,6.2,120,9.8,NA,15,NR,NR,NR,NR,NA,190.4,NR,48.28541324,1176,1366.48,3911.621653,NR,NR,NR,20637.08536,366645.3334,335759.648,NR,NR,NR,middle,TF2,bolted,NA,NA,600,LC1,NA,CJP single bevel groove and fillet,NA,double,regular,275,NA,275,NA,10,fillet,1,1,NA,NA,NA,NA,NA,NA,NA,Monotonic,NA,NA,FM7,1.09,1.46,short,intermediate,"Stratan, A. (2003). “Studiul comportarii cladirilor multietajate cu cadre metalice duale amplasate in zone seismice.” Ph.D. thesis, Polytechnical University of Timisoara, Timisoara",https://dspace.upt.ro/jspui/handle/123456789/4730?mode=full,45.74625778,21.22706413,,,,,
100,Stratan & Dubina,2003,LL7-c1,IPE240,Europe,hot-rolled,S235,S235,235,235,360,360,205000,205000,268,337.8,341,340.75,401.9,426.7,432.0,432.0,NR,NR,1.45,1.45,1.2,1.2,1.531914894,1.531914894,1.499626866,1.263173475,240,6.2,120,9.8,NA,15,NR,NR,NR,NR,NA,190.4,NR,48.28541324,1176,1366.48,3911.621653,NR,NR,NR,20637.08536,366645.3334,335759.648,NR,NR,NR,middle,TF2,bolted,NA,NA,600,LC1,NA,CJP single bevel groove and fillet,NA,double,regular,275,NA,275,NA,10,fillet,1,1,NA,NA,NA,NA,NA,NA,NA,Symmetric-cyclic,NA,NA,FM7,1.10,1.54,short,intermediate,"Stratan, A. (2003). “Studiul comportarii cladirilor multietajate cu cadre metalice duale amplasate in zone seismice.” Ph.D. thesis, Polytechnical University of Timisoara, Timisoara",https://dspace.upt.ro/jspui/handle/123456789/4730?mode=full,45.74625778,21.22706413,,,,,
101,Stratan & Dubina,2003,LL7-c2,IPE240,Europe,hot-rolled,S235,S235,235,235,360,360,205000,205000,268,337.8,341,340.75,401.9,426.7,432.0,432.0,NR,NR,1.45,1.45,1.2,1.2,1.531914894,1.531914894,1.499626866,1.263173475,240,6.2,120,9.8,NA,15,NR,NR,NR,NR,NA,190.4,NR,48.28541324,1176,1366.48,3911.621653,NR,NR,NR,20637.08536,366645.3334,335759.648,NR,NR,NR,middle,TF2,bolted,NA,NA,600,LC1,NA,CJP single bevel groove and fillet,NA,double,regular,275,NA,275,NA,10,fillet,1,1,NA,NA,NA,NA,NA,NA,NA,Symmetric-cyclic,NA,NA,FM7,1.08,1.52,short,intermediate,"Stratan, A. (2003). “Studiul comportarii cladirilor multietajate cu cadre metalice duale amplasate in zone seismice.” Ph.D. thesis, Polytechnical University of Timisoara, Timisoara",https://dspace.upt.ro/jspui/handle/123456789/4730?mode=full,45.74625778,21.22706413,,,,,
102,Liu et al.,2017,RSL-1,210x130x8x10,China,built-up,Q345GJ,Q345GJ,345,345,470,470,205000,205000,366,362,NA,NA,517,513,NA,NA,NR,NR,NA,NA,NA,NA,1.362318841,1.362318841,1.412568306,1.417127072,210,8,130,10,NA,NA,NR,NR,NR,NR,NA,190,NR,NA,1300,1520,4120,NR,NR,NR,0,332200,332200,NR,NR,NR,middle,TF1,bolted,NA,NA,400,LC2,NA,CJP double bevel groove,fillet,NA,NA,NA,NA,NA,NA,NA,NA,NA,NA,NA,NA,NA,NA,NA,NA,NA,Symmetric-cyclic,NA,NA,FM10,1.49,1.47,short,short,"Liu, X.-G., Fan, J.-S., Liu, Y.-F., Yue, Q.-R., and Nie, J.-G. (2017). “Experimental research of replaceable Q345GJ steel shear links considering cyclic buckling and plastic overstrength.” Journal of Constructional Steel Research, Vol. 134, pp. 160–179",https://www.sciencedirect.com/science/article/pii/S0143974X16304692,40.0022905,116.320963,,,,,
103,Liu et al.,2017,RSL-2,210x100x6x10,China,built-up,Q345GJ,Q345GJ,345,345,470,470,205000,205000,366,354,NA,NA,517,507,NA,NA,NR,NR,NA,NA,NA,NA,1.362318841,1.362318841,1.412568306,1.43220339,210,6,100,10,NA,NA,NR,NR,NR,NR,NA,190,NR,NA,1000,1140,3140,NR,NR,NR,0,254150,254150,NR,NR,NR,middle,TF1,bolted,NA,NA,400,LC2,NA,CJP double bevel groove,fillet,double,regular,200,NA,200,NA,6,fillet,1,1,NA,NA,NA,NA,NA,NA,NA,Symmetric-cyclic,NA,NA,FM3,1.50,1.48,short,short,"Liu, X.-G., Fan, J.-S., Liu, Y.-F., Yue, Q.-R., and Nie, J.-G. (2017). “Experimental research of replaceable Q345GJ steel shear links considering cyclic buckling and plastic overstrength.” Journal of Constructional Steel Research, Vol. 134, pp. 160–179",https://www.sciencedirect.com/science/article/pii/S0143974X16304692,40.0022905,116.320963,,,,,
104,Liu et al.,2017,RSL-3,210x160x10x10,China,built-up,Q345GJ,Q345GJ,345,345,470,470,205000,205000,366,366,NA,NA,517,517,NA,NA,NR,NR,NA,NA,NA,NA,1.362318841,1.362318841,1.412568306,1.412568306,210,10,160,10,NA,NA,NR,NR,NR,NR,NA,190,NR,NA,1600,1900,5100,NR,NR,NR,0,410250,410250,NR,NR,NR,middle,TF1,bolted,NA,NA,400,LC2,NA,CJP double bevel groove,fillet,double,regular,200,NA,200,NA,6,fillet,1,1,NA,NA,NA,NA,NA,NA,NA,Symmetric-cyclic,NA,NA,"FM6, FM11",1.61,1.59,short,short,"Liu, X.-G., Fan, J.-S., Liu, Y.-F., Yue, Q.-R., and Nie, J.-G. (2017). “Experimental research of replaceable Q345GJ steel shear links considering cyclic buckling and plastic overstrength.” Journal of Constructional Steel Research, Vol. 134, pp. 160–179",https://www.sciencedirect.com/science/article/pii/S0143974X16304692,40.0022905,116.320963,,,,,
105,Liu et al.,2017,RSL-4,210x130x8x10,China,built-up,Q345GJ,Q345GJ,345,345,470,470,205000,205000,366,362,NA,NA,517,513,NA,NA,NR,NR,NA,NA,NA,NA,1.362318841,1.362318841,1.412568306,1.417127072,210,8,130,10,NA,NA,NR,NR,NR,NR,NA,190,NR,NA,1300,1520,4120,NR,NR,NR,0,332200,332200,NR,NR,NR,middle,TF1,bolted,NA,NA,400,LC2,NA,CJP double bevel groove,fillet,double,regular,200,NA,200,NA,3,fillet,1,1,NA,NA,NA,NA,NA,NA,NA,Symmetric-cyclic,NA,NA,FM6,1.54,1.52,short,short,"Liu, X.-G., Fan, J.-S., Liu, Y.-F., Yue, Q.-R., and Nie, J.-G. (2017). “Experimental research of replaceable Q345GJ steel shear links considering cyclic buckling and plastic overstrength.” Journal of Constructional Steel Research, Vol. 134, pp. 160–179",https://www.sciencedirect.com/science/article/pii/S0143974X16304692,40.0022905,116.320963,,,,,
106,Liu et al.,2017,RSL-5,210x130x6x10,China,built-up,Q345GJ,Q345GJ,345,345,470,470,205000,205000,366,354,NA,NA,517,507,NA,NA,NR,NR,NA,NA,NA,NA,1.362318841,1.362318841,1.412568306,1.43220339,210,6,130,10,NA,NA,NR,NR,NR,NR,NA,190,NR,NA,1300,1140,3740,NR,NR,NR,0,314150,314150,NR,NR,NR,middle,TF1,bolted,NA,NA,400,LC2,NA,CJP double bevel groove,fillet,double,regular,200,NA,200,NA,4,fillet,1,1,NA,NA,NA,NA,NA,NA,NA,Symmetric-cyclic,NA,NA,FM3,1.54,1.52,short,short,"Liu, X.-G., Fan, J.-S., Liu, Y.-F., Yue, Q.-R., and Nie, J.-G. (2017). “Experimental research of replaceable Q345GJ steel shear links considering cyclic buckling and plastic overstrength.” Journal of Constructional Steel Research, Vol. 134, pp. 160–179",https://www.sciencedirect.com/science/article/pii/S0143974X16304692,40.0022905,116.320963,,,,,
107,Liu et al.,2017,RSL-6-1,210x130x8x10,China,built-up,Q345GJ,Q345GJ,345,345,470,470,205000,205000,366,362,NA,NA,517,513,NA,NA,NR,NR,NA,NA,NA,NA,1.362318841,1.362318841,1.412568306,1.417127072,210,8,130,10,NA,NA,NR,NR,NR,NR,NA,190,NR,NA,1300,1520,4120,NR,NR,NR,0,332200,332200,NR,NR,NR,middle,TF1,bolted,NA,NA,400,LC2,NA,CJP double bevel groove,fillet,double,regular,200,NA,200,NA,6,fillet,1,1,NA,NA,NA,NA,NA,NA,NA,Symmetric-cyclic,NA,NA,FM6,1.53,1.51,short,short,"Liu, X.-G., Fan, J.-S., Liu, Y.-F., Yue, Q.-R., and Nie, J.-G. (2017). “Experimental research of replaceable Q345GJ steel shear links considering cyclic buckling and plastic overstrength.” Journal of Constructional Steel Research, Vol. 134, pp. 160–179",https://www.sciencedirect.com/science/article/pii/S0143974X16304692,40.0022905,116.320963,,,,,
108,Liu et al.,2017,RSL-6-2,210x130x8x10,China,built-up,Q345GJ,Q345GJ,345,345,470,470,205000,205000,366,362,NA,NA,517,513,NA,NA,NR,NR,NA,NA,NA,NA,1.362318841,1.362318841,1.412568306,1.417127072,210,8,130,10,NA,NA,NR,NR,NR,NR,NA,190,NR,NA,1300,1520,4120,NR,NR,NR,0,332200,332200,NR,NR,NR,middle,TF1,bolted,NA,NA,400,LC2,NA,CJP double bevel groove,fillet,double,regular,200,NA,200,NA,6,fillet,1,1,NA,NA,NA,NA,NA,NA,NA,Symmetric-cyclic,NA,NA,FM3,1.64,1.62,short,short,"Liu, X.-G., Fan, J.-S., Liu, Y.-F., Yue, Q.-R., and Nie, J.-G. (2017). “Experimental research of replaceable Q345GJ steel shear links considering cyclic buckling and plastic overstrength.” Journal of Constructional Steel Research, Vol. 134, pp. 160–179",https://www.sciencedirect.com/science/article/pii/S0143974X16304692,40.0022905,116.320963,,,,,
109,Liu et al.,2017,RSL-6-3,210x130x8x10,China,built-up,Q345GJ,Q345GJ,345,345,470,470,205000,205000,366,362,NA,NA,517,513,NA,NA,NR,NR,NA,NA,NA,NA,1.362318841,1.362318841,1.412568306,1.417127072,210,8,130,10,NA,NA,NR,NR,NR,NR,NA,190,NR,NA,1300,1520,4120,NR,NR,NR,0,332200,332200,NR,NR,NR,middle,TF1,bolted,NA,NA,400,LC2,NA,CJP double bevel groove,fillet,double,regular,200,NA,200,NA,6,fillet,1,1,NA,NA,NA,NA,NA,NA,NA,Symmetric-cyclic,NA,NA,FM3,1.56,1.54,short,short,"Liu, X.-G., Fan, J.-S., Liu, Y.-F., Yue, Q.-R., and Nie, J.-G. (2017). “Experimental research of replaceable Q345GJ steel shear links considering cyclic buckling and plastic overstrength.” Journal of Constructional Steel Research, Vol. 134, pp. 160–179",https://www.sciencedirect.com/science/article/pii/S0143974X16304692,40.0022905,116.320963,,,,,
110,Liu et al.,2017,RSL-7,210x130x8x10,China,built-up,Q345GJ,Q345GJ,345,345,470,470,205000,205000,366,362,NA,NA,517,513,NA,NA,NR,NR,NA,NA,NA,NA,1.362318841,1.362318841,1.412568306,1.417127072,210,8,130,10,NA,NA,NR,NR,NR,NR,NA,190,NR,NA,1300,1520,4120,NR,NR,NR,0,332200,332200,NR,NR,NR,middle,TF1,bolted,NA,NA,400,LC2,NA,CJP double bevel groove,fillet,double,regular,133,NA,133,NA,6,fillet,2,2,NA,NA,NA,NA,NA,NA,NA,Symmetric-cyclic,NA,NA,FM3,1.63,1.61,short,short,"Liu, X.-G., Fan, J.-S., Liu, Y.-F., Yue, Q.-R., and Nie, J.-G. (2017). “Experimental research of replaceable Q345GJ steel shear links considering cyclic buckling and plastic overstrength.” Journal of Constructional Steel Research, Vol. 134, pp. 160–179",https://www.sciencedirect.com/science/article/pii/S0143974X16304692,40.0022905,116.320963,,,,,
111,Liu et al.,2017,RSL-8,210x115x8x10,China,built-up,Q345GJ,Q345GJ,345,345,470,470,205000,205000,366,362,NA,NA,517,513,NA,NA,NR,NR,NA,NA,NA,NA,1.362318841,1.362318841,1.412568306,1.417127072,210,8,115,10,NA,NA,NR,NR,NR,NR,NA,190,NR,NA,1150,1520,3820,NR,NR,NR,0,302200,302200,NR,NR,NR,middle,TF1,bolted,NA,NA,400,LC2,NA,CJP double bevel groove,fillet,double,regular,200,NA,200,NA,6,fillet,1,1,NA,NA,NA,NA,NA,NA,NA,Symmetric-cyclic,NA,NA,FM3,1.59,1.57,short,short,"Liu, X.-G., Fan, J.-S., Liu, Y.-F., Yue, Q.-R., and Nie, J.-G. (2017). “Experimental research of replaceable Q345GJ steel shear links considering cyclic buckling and plastic overstrength.” Journal of Constructional Steel Research, Vol. 134, pp. 160–179",https://www.sciencedirect.com/science/article/pii/S0143974X16304692,40.0022905,116.320963,,,,,
112,Liu et al.,2017,RSL-9,210x105x8x10,China,built-up,Q345GJ,Q345GJ,345,345,470,470,205000,205000,366,362,NA,NA,517,513,NA,NA,NR,NR,NA,NA,NA,NA,1.362318841,1.362318841,1.412568306,1.417127072,210,8,105,10,NA,NA,NR,NR,NR,NR,NA,190,NR,NA,1050,1520,3620,NR,NR,NR,0,282200,282200,NR,NR,NR,middle,TF1,bolted,NA,NA,400,LC2,NA,CJP double bevel groove,fillet,double,regular,200,NA,200,NA,6,fillet,1,1,NA,NA,NA,NA,NA,NA,NA,Symmetric-cyclic,NA,NA,FM6,1.60,2.01,short,intermediate,"Liu, X.-G., Fan, J.-S., Liu, Y.-F., Yue, Q.-R., and Nie, J.-G. (2017). “Experimental research of replaceable Q345GJ steel shear links considering cyclic buckling and plastic overstrength.” Journal of Constructional Steel Research, Vol. 134, pp. 160–179",https://www.sciencedirect.com/science/article/pii/S0143974X16304692,40.0022905,116.320963,,,,,
113,Liu et al.,2017,RSL-10,210x130x8x10,China,built-up,Q345GJ,Q345GJ,345,345,470,470,205000,205000,366,362,NA,NA,517,513,NA,NA,NR,NR,NA,NA,NA,NA,1.362318841,1.362318841,1.412568306,1.417127072,210,8,130,10,NA,NA,NR,NR,NR,NR,NA,190,NR,NA,1300,1520,4120,NR,NR,NR,0,332200,332200,NR,NR,NR,middle,TF1,bolted,NA,NA,400,LC2,NA,CJP double bevel groove,fillet,double,regular,200,NA,200,NA,4,fillet,1,1,NA,NA,NA,NA,NA,NA,NA,Symmetric-cyclic,NA,NA,FM3,1.60,1.58,short,short,"Liu, X.-G., Fan, J.-S., Liu, Y.-F., Yue, Q.-R., and Nie, J.-G. (2017). “Experimental research of replaceable Q345GJ steel shear links considering cyclic buckling and plastic overstrength.” Journal of Constructional Steel Research, Vol. 134, pp. 160–179",https://www.sciencedirect.com/science/article/pii/S0143974X16304692,40.0022905,116.320963,,,,,
114,"Dusicka, Itani & Buckle",2006,C345a,477x300x14x22,USA,built-up,A709,A709,345,345,485,485,205000,205000,390,372,379.5,379.5,543,509,582,582,NR,NR,1.1,1.1,1.2,1.2,1.405797101,1.405797101,1.392307692,1.36827957,477,14,300,22,NA,NA,NR,NR,NR,NR,NA,433,NR,NA,6600,6062,19262,NR,NR,NR,0,3659211.5,3659211.5,NR,NR,NR,middle,TF1,bolted,NA,NA,840,LC5,NA,NA,CJP single V-groove + fillet,double,regular,280,NA,280,NA,14,fillet,4,4,NA,NA,NA,NA,NA,NA,NA,Symmetric-cyclic,NA,NA,FM3,1.84,1.81,short,short,"Dusicka, P., Itani, A. M., and Buckle, I. G. (2006). “Builtup shear links as energy dissipators for seismic protection of bridges.” Technical Report MCEER-06-0003, University of Nevada-Reno, Nevada",https://www.eng.buffalo.edu/mceer-reports/06/06-0003.pdf,45.5701618,-122.6374041,,,,,
115,"Dusicka, Itani & Buckle",2006,C345b,477x238x14x22,USA,built-up,A709,A709,345,345,485,485,205000,205000,390,372,379.5,379.5,543,509,582,582,NR,NR,1.1,1.1,1.2,1.2,1.405797101,1.405797101,1.392307692,1.36827957,477,14,238,22,NA,NA,NR,NR,NR,NR,NA,433,NR,NA,5236,6062,16534,NR,NR,NR,0,3038591.5,3038591.5,NR,NR,NR,middle,TF1,bolted,NA,NA,500,LC5,NA,NA,CJP single V-groove + fillet,double,regular,250,NA,250,NA,14,fillet,3,3,NA,NA,NA,NA,NA,NA,NA,Symmetric-cyclic,NA,NA,FM3,2.14,2.11,short,short,"Dusicka, P., Itani, A. M., and Buckle, I. G. (2006). “Builtup shear links as energy dissipators for seismic protection of bridges.” Technical Report MCEER-06-0003, University of Nevada-Reno, Nevada",https://www.eng.buffalo.edu/mceer-reports/06/06-0003.pdf,45.5701618,-122.6374041,,,,,
116,"Dusicka, Itani & Buckle",2006,H485,468x255x10x19,USA,built-up,A709 HPS70W,A709 HPS70W,485,485,585,585,205000,205000,503,503,533.5,533.5,590,590,702,702,NR,NR,1.1,1.1,1.2,1.2,1.206185567,1.206185567,1.172962227,1.172962227,468,10,255,19,NA,NA,NR,NR,NR,NR,NA,430,NR,NA,4845,4300,13990,NR,NR,NR,0,2637655,2637655,NR,NR,NR,middle,TF1,bolted,NA,NA,840,LC5,NA,NA,CJP single V-groove,double,regular,168,NA,168,NA,NR,fillet,7,7,NA,NA,NA,NA,NA,NA,NA,Symmetric-cyclic,NA,NA,FM3,1.38,1.37,short,short,"Dusicka, P., Itani, A. M., and Buckle, I. G. (2006). “Builtup shear links as energy dissipators for seismic protection of bridges.” Technical Report MCEER-06-0003, University of Nevada-Reno, Nevada",https://www.eng.buffalo.edu/mceer-reports/06/06-0003.pdf,45.5701618,-122.6374041,,,,,
117,"Dusicka, Itani & Buckle",2006,L100,510x540x45x40,Japan,built-up,LYP100,LYP100,100,100,270,270,205000,205000,88,76.5,NA,NA,259,267,NA,NA,NR,NR,NA,NA,NA,NA,2.7,2.7,2.943181818,3.490196078,510,45,540,40,NA,NA,NR,NR,NR,NR,NA,430,NR,NA,21600,19350,62550,NR,NR,NR,0,12232125,12232125,NR,NR,NR,middle,TF1,bolted,NA,NA,840,LC5,NA,NA,CJP single V-groove,NA,NA,NA,NA,NA,NA,NA,NA,NA,NA,NA,NA,NA,NA,NA,NA,NA,Symmetric-cyclic,NA,NA,FM11,4.60,4.31,short,short,"Dusicka, P., Itani, A. M., and Buckle, I. G. (2006). “Builtup shear links as energy dissipators for seismic protection of bridges.” Technical Report MCEER-06-0003, University of Nevada-Reno, Nevada",https://www.eng.buffalo.edu/mceer-reports/06/06-0003.pdf,45.5701618,-122.6374041,,,,,
118,"Dusicka, Itani & Buckle",2006,L225,486x370x22x28,Japan,built-up,LYP225,LYP225,225,225,350,350,205000,205000,223,242,NA,NA,316,324,NA,NA,NR,NR,NA,NA,NA,NA,1.555555556,1.555555556,1.417040359,1.338842975,486,22,370,28,NA,NA,NR,NR,NR,NR,NA,430,NR,NA,10360,9460,30180,NR,NR,NR,0,5761830,5761830,NR,NR,NR,middle,TF1,bolted,NA,NA,840,LC5,NA,NA,CJP single V-groove,NA,NA,NA,NA,NA,NA,NA,NA,NA,NA,NA,NA,NA,NA,NA,NA,NA,Symmetric-cyclic,NA,NA,"FM1,FM11",1.64,1.60,short,short,"Dusicka, P., Itani, A. M., and Buckle, I. G. (2006). “Builtup shear links as energy dissipators for seismic protection of bridges.” Technical Report MCEER-06-0003, University of Nevada-Reno, Nevada",https://www.eng.buffalo.edu/mceer-reports/06/06-0003.pdf,45.5701618,-122.6374041,,,,,
119,"Dusicka, Itani & Buckle",2006,X100,470x255x25x20,Japan,built-up,HT440C,LYP100,440,100,540,270,205000,205000,501,76.5,NA,NA,652,257,NA,NA,NR,NR,NA,NA,NA,NA,1.227272727,2.7,1.301397206,3.359477124,470,25,255,20,NA,NA,NR,NR,NR,NR,NA,430,NR,NA,5100,10750,20950,NR,NR,NR,0,3450625,3450625,NR,NR,NR,middle,TF1,bolted,NA,NA,840,LC5,NA,NA,CJP single V-groove,NA,NA,NA,NA,NA,NA,NA,NA,NA,NA,NA,NA,NA,NA,NA,NA,NA,Symmetric-cyclic,NA,NA,"FM1,FM11",4.25,3.38,short,short,"Dusicka, P., Itani, A. M., and Buckle, I. G. (2006). “Builtup shear links as energy dissipators for seismic protection of bridges.” Technical Report MCEER-06-0003, University of Nevada-Reno, Nevada",https://www.eng.buffalo.edu/mceer-reports/06/06-0003.pdf,45.5701618,-122.6374041,,,,,
120,"Dusicka, Itani & Buckle",2006,L100,510x540x45x40,Japan,built-up,LYP100,LYP100,100,100,270,270,205000,205000,88,76.5,NA,NA,259,267,NA,NA,NR,NR,NA,NA,NA,NA,2.7,2.7,2.943181818,3.490196078,510,45,540,40,NA,NA,NR,NR,NR,NR,NA,430,NR,NA,21600,19350,62550,NR,NR,NR,0,12232125,12232125,NR,NR,NR,middle,TF1,bolted,NA,NA,840,LC5,NA,NA,CJP single V-groove,NA,NA,NA,NA,NA,NA,NA,NA,NA,NA,NA,NA,NA,NA,NA,NA,NA,Non-symmetric cyclic,NA,NA,NA,3.53,3.31,short,short,"Dusicka, P., Itani, A. M., and Buckle, I. G. (2006). “Builtup shear links as energy dissipators for seismic protection of bridges.” Technical Report MCEER-06-0003, University of Nevada-Reno, Nevada",https://www.eng.buffalo.edu/mceer-reports/06/06-0003.pdf,45.5701618,-122.6374041,,,,,
121,"Dusicka, Itani & Buckle",2006,L100,510x540x45x40,Japan,built-up,LYP100,LYP100,100,100,270,270,205000,205000,88,76.5,NA,NA,259,267,NA,NA,NR,NR,NA,NA,NA,NA,2.7,2.7,2.943181818,3.490196078,510,45,540,40,NA,NA,NR,NR,NR,NR,NA,430,NR,NA,21600,19350,62550,NR,NR,NR,0,12232125,12232125,NR,NR,NR,middle,TF1,bolted,NA,NA,840,LC5,NA,NA,CJP single V-groove,NA,NA,NA,NA,NA,NA,NA,NA,NA,NA,NA,NA,NA,NA,NA,NA,NA,Non-symmetric cyclic,NA,NA,FM6,NA,NA,short,short,"Dusicka, P., Itani, A. M., and Buckle, I. G. (2006). “Builtup shear links as energy dissipators for seismic protection of bridges.” Technical Report MCEER-06-0003, University of Nevada-Reno, Nevada",https://www.eng.buffalo.edu/mceer-reports/06/06-0003.pdf,45.5701618,-122.6374041,,,,,
122,"Dusicka, Itani & Buckle",2006,L225,486x370x22x28,Japan,built-up,LYP225,LYP225,225,225,350,350,205000,205000,223,242,NA,NA,316,324,NA,NA,NR,NR,NA,NA,NA,NA,1.555555556,1.555555556,1.417040359,1.338842975,486,22,370,28,NA,NA,NR,NR,NR,NR,NA,430,NR,NA,10360,9460,30180,NR,NR,NR,0,5761830,5761830,NR,NR,NR,middle,TF1,bolted,NA,NA,840,LC5,NA,NA,CJP single V-groove,NA,NA,NA,NA,NA,NA,NA,NA,NA,NA,NA,NA,NA,NA,NA,NA,NA,Non-symmetric cyclic,NA,NA,NA,1.40,1.38,short,short,"Dusicka, P., Itani, A. M., and Buckle, I. G. (2006). “Builtup shear links as energy dissipators for seismic protection of bridges.” Technical Report MCEER-06-0003, University of Nevada-Reno, Nevada",https://www.eng.buffalo.edu/mceer-reports/06/06-0003.pdf,45.5701618,-122.6374041,,,,,
123,"Dusicka, Itani & Buckle",2006,L225,486x370x22x28,Japan,built-up,LYP225,LYP225,225,225,350,350,205000,205000,223,242,NA,NA,316,324,NA,NA,NR,NR,NA,NA,NA,NA,1.555555556,1.555555556,1.417040359,1.338842975,486,22,370,28,NA,NA,NR,NR,NR,NR,NA,430,NR,NA,10360,9460,30180,NR,NR,NR,0,5761830,5761830,NR,NR,NR,middle,TF1,bolted,NA,NA,840,LC5,NA,NA,CJP single V-groove,NA,NA,NA,NA,NA,NA,NA,NA,NA,NA,NA,NA,NA,NA,NA,NA,NA,Non-symmetric cyclic,NA,NA,NA,NA,NA,short,short,"Dusicka, P., Itani, A. M., and Buckle, I. G. (2006). “Builtup shear links as energy dissipators for seismic protection of bridges.” Technical Report MCEER-06-0003, University of Nevada-Reno, Nevada",https://www.eng.buffalo.edu/mceer-reports/06/06-0003.pdf,45.5701618,-122.6374041,,,,,
124,"Dusicka, Itani & Buckle",2006,X100,470x255x25x20,Japan,built-up,HT440C,LYP100,440,100,540,270,205000,205000,501,76.5,NA,NA,652,257,NA,NA,NR,NR,NA,NA,NA,NA,1.227272727,2.7,1.301397206,3.359477124,470,25,255,20,NA,NA,NR,NR,NR,NR,NA,430,NR,NA,5100,10750,20950,NR,NR,NR,0,3450625,3450625,NR,NR,NR,middle,TF1,bolted,NA,NA,840,LC5,NA,NA,CJP single V-groove,NA,NA,NA,NA,NA,NA,NA,NA,NA,NA,NA,NA,NA,NA,NA,NA,NA,Non-symmetric cyclic,NA,NA,NA,3.39,2.70,short,short,"Dusicka, P., Itani, A. M., and Buckle, I. G. (2006). “Builtup shear links as energy dissipators for seismic protection of bridges.” Technical Report MCEER-06-0003, University of Nevada-Reno, Nevada",https://www.eng.buffalo.edu/mceer-reports/06/06-0003.pdf,45.5701618,-122.6374041,,,,,
125,"Dusicka, Itani & Buckle",2006,X100,470x255x25x20,Japan,built-up,HT440C,LYP100,440,100,540,270,205000,205000,501,76.5,NA,NA,652,257,NA,NA,NR,NR,NA,NA,NA,NA,1.227272727,2.7,1.301397206,3.359477124,470,25,255,20,NA,NA,NR,NR,NR,NR,NA,430,NR,NA,5100,10750,20950,NR,NR,NR,0,3450625,3450625,NR,NR,NR,middle,TF1,bolted,NA,NA,840,LC5,NA,NA,CJP single V-groove,NA,NA,NA,NA,NA,NA,NA,NA,NA,NA,NA,NA,NA,NA,NA,NA,NA,Non-symmetric cyclic,NA,NA,NA,NA,NA,short,short,"Dusicka, P., Itani, A. M., and Buckle, I. G. (2006). “Builtup shear links as energy dissipators for seismic protection of bridges.” Technical Report MCEER-06-0003, University of Nevada-Reno, Nevada",https://www.eng.buffalo.edu/mceer-reports/06/06-0003.pdf,45.5701618,-122.6374041,,,,,
126,"Ioan, Stratan & Dubina",2016,S-St1-DL,230x170x8x12,Europe,built-up, 240YPB, 240YPB,235,235,360,360,205000,205000,250,293,340.75,340.75,361,380,432,432,NR,NR,1.45,1.45,1.2,1.2,1.531914894,1.531914894,1.444,1.296928328,230,8,170,12,NA,NA,NR,NR,NR,NR,NA,206,NR,NA,2040,1648,5728,NR,NR,NR,0,529592,529592,NR,NR,NR,middle,TF2c,bolted,NA,NA,400,LC1,NA,NR,NR,NR,NR,NR,NR,NR,NR,10,NR,NR,NR,51.3,30,NA,NA,230,NA,NA,Non-symmetric cyclic,NA,NA,NA,1.28,1.27,short,short,"Ioan, A., Stratan, A., Dubina, D., Poljansek, M., Molina, F. J., Taucer, F., Pegon, P., and Sabau, G. (2016). “Experimental validation of re-centring capability of eccentrically braced frames with removable links.” Engineering Structures, 113, 335–346",https://www.sciencedirect.com/science/article/pii/S0141029616000547,45.74625778,21.22706413,,,,,
127,"Ioan, Stratan & Dubina",2016,S-St2-DL,230x170x8x12,Europe,built-up, 240YPB, 240YPB,235,235,360,360,205000,205000,250,293,340.75,340.75,361,380,432,432,NR,NR,1.45,1.45,1.2,1.2,1.531914894,1.531914894,1.444,1.296928328,230,8,170,12,NA,NA,NR,NR,NR,NR,NA,206,NR,NA,2040,1648,5728,NR,NR,NR,0,529592,529592,NR,NR,NR,middle,TF2c,bolted,6000,3500,400,LC1,NA,NR,NR,NR,NR,NR,NR,NR,NR,10,NR,NR,NR,51.3,30,NA,NA,230,NA,NA,Non-symmetric cyclic,NA,NA,NA,1.26,1.25,short,short,"Ioan, A., Stratan, A., Dubina, D., Poljansek, M., Molina, F. J., Taucer, F., Pegon, P., and Sabau, G. (2016). “Experimental validation of re-centring capability of eccentrically braced frames with removable links.” Engineering Structures, 113, 335–346",https://www.sciencedirect.com/science/article/pii/S0141029616000547,45.74625778,21.22706413,,,,,
128,"Ioan, Stratan & Dubina",2016,S-St3-DL,230x120x4x12,Europe,built-up, 240YPB, 240YPB,235,235,360,360,205000,205000,250,303,340.75,340.75,361,391,432,432,NR,NR,1.45,1.45,1.2,1.2,1.531914894,1.531914894,1.444,1.290429043,230,4,120,12,NA,NA,NR,NR,NR,NR,NA,206,NR,NA,1440,824,3704,NR,NR,NR,0,356356,356356,NR,NR,NR,middle,TF2c,bolted,6000,3500,400,LC1,NA,NR,NR,NR,NR,NR,NR,NR,NR,10,NR,NR,NR,51.3,30,NA,NA,230,NA,NA,Non-symmetric cyclic,NA,NA,NA,1.40,1.39,short,short,"Ioan, A., Stratan, A., Dubina, D., Poljansek, M., Molina, F. J., Taucer, F., Pegon, P., and Sabau, G. (2016). “Experimental validation of re-centring capability of eccentrically braced frames with removable links.” Engineering Structures, 113, 335–346",https://www.sciencedirect.com/science/article/pii/S0141029616000547,45.74625778,21.22706413,,,,,
129,"Ioan, Stratan & Dubina",2016,N-St1-DL,230x170x8x12,Europe,built-up, 240YPB, 240YPB,235,235,360,360,205000,205000,250,293,340.75,340.75,361,380,432,432,NR,NR,1.45,1.45,1.2,1.2,1.531914894,1.531914894,1.444,1.296928328,230,8,170,12,NA,NA,NR,NR,NR,NR,NA,206,NR,NA,2040,1648,5728,NR,NR,NR,0,529592,529592,NR,NR,NR,middle,TF2c,bolted,6000,3500,400,LC1,NA,NR,NR,NR,NR,NR,NR,NR,NR,10,NR,NR,NR,51.3,30,NA,NA,230,NA,NA,Non-symmetric cyclic,NA,NA,NA,1.63,1.61,short,short,"Ioan, A., Stratan, A., Dubina, D., Poljansek, M., Molina, F. J., Taucer, F., Pegon, P., and Sabau, G. (2016). “Experimental validation of re-centring capability of eccentrically braced frames with removable links.” Engineering Structures, 113, 335–346",https://www.sciencedirect.com/science/article/pii/S0141029616000547,45.74625778,21.22706413,,,,,
130,"Ioan, Stratan & Dubina",2016,N-St2-DL,230x170x8x12,Europe,built-up, 240YPB, 240YPB,235,235,360,360,205000,205000,250,293,340.75,340.75,361,380,432,432,NR,NR,1.45,1.45,1.2,1.2,1.531914894,1.531914894,1.444,1.296928328,230,8,170,12,NA,NA,NR,NR,NR,NR,NA,206,NR,NA,2040,1648,5728,NR,NR,NR,0,529592,529592,NR,NR,NR,middle,TF2c,bolted,6000,3500,400,LC1,NA,NR,NR,NR,NR,NR,NR,NR,NR,10,NR,NR,NR,51.3,30,NA,NA,230,NA,NA,Non-symmetric cyclic,NA,NA,NA,1.50,1.48,short,short,"Ioan, A., Stratan, A., Dubina, D., Poljansek, M., Molina, F. J., Taucer, F., Pegon, P., and Sabau, G. (2016). “Experimental validation of re-centring capability of eccentrically braced frames with removable links.” Engineering Structures, 113, 335–346",https://www.sciencedirect.com/science/article/pii/S0141029616000547,45.74625778,21.22706413,,,,,
131,"Ioan, Stratan & Dubina",2016,N-St3-DL,230x120x4x12,Europe,built-up, 240YPB, 240YPB,235,235,360,360,205000,205000,250,303,340.75,340.75,361,391,432,432,NR,NR,1.45,1.45,1.2,1.2,1.531914894,1.531914894,1.444,1.290429043,230,4,120,12,NA,NA,NR,NR,NR,NR,NA,206,NR,NA,1440,824,3704,NR,NR,NR,0,356356,356356,NR,NR,NR,middle,TF2c,bolted,6000,3500,400,LC1,NA,NR,NR,NR,NR,NR,NR,NR,NR,10,NR,NR,NR,51.3,30,NA,NA,230,NA,NA,Non-symmetric cyclic,NA,NA,NA,1.93,1.91,short,short,"Ioan, A., Stratan, A., Dubina, D., Poljansek, M., Molina, F. J., Taucer, F., Pegon, P., and Sabau, G. (2016). “Experimental validation of re-centring capability of eccentrically braced frames with removable links.” Engineering Structures, 113, 335–346",https://www.sciencedirect.com/science/article/pii/S0141029616000547,45.74625778,21.22706413,,,,,
132,"Ioan, Stratan & Dubina",2016,S-St1-SD,230x170x8x12,Europe,built-up, 240YPB, 240YPB,235,235,360,360,205000,205000,250,293,340.75,340.75,361,380,432,432,NR,NR,1.45,1.45,1.2,1.2,1.531914894,1.531914894,1.444,1.296928328,230,8,170,12,NA,NA,NR,NR,NR,NR,NA,206,NR,NA,2040,1648,5728,NR,NR,NR,0,529592,529592,NR,NR,NR,middle,TF2c,bolted,6000,3500,400,LC1,NA,NR,NR,NR,NR,NR,NR,NR,NR,10,NR,NR,NR,51.3,30,NA,NA,230,NA,NA,Non-symmetric cyclic,NA,NA,NA,1.53,1.51,short,short,"Ioan, A., Stratan, A., Dubina, D., Poljansek, M., Molina, F. J., Taucer, F., Pegon, P., and Sabau, G. (2016). “Experimental validation of re-centring capability of eccentrically braced frames with removable links.” Engineering Structures, 113, 335–346",https://www.sciencedirect.com/science/article/pii/S0141029616000547,45.74625778,21.22706413,,,,,
133,"Ioan, Stratan & Dubina",2016,S-St2-SD,230x170x8x12,Europe,built-up, 240YPB, 240YPB,235,235,360,360,205000,205000,250,293,340.75,340.75,361,380,432,432,NR,NR,1.45,1.45,1.2,1.2,1.531914894,1.531914894,1.444,1.296928328,230,8,170,12,NA,NA,NR,NR,NR,NR,NA,206,NR,NA,2040,1648,5728,NR,NR,NR,0,529592,529592,NR,NR,NR,middle,TF2c,bolted,6000,3500,400,LC1,NA,NR,NR,NR,NR,NR,NR,NR,NR,10,NR,NR,NR,51.3,30,NA,NA,230,NA,NA,Non-symmetric cyclic,NA,NA,NA,1.51,1.50,short,short,"Ioan, A., Stratan, A., Dubina, D., Poljansek, M., Molina, F. J., Taucer, F., Pegon, P., and Sabau, G. (2016). “Experimental validation of re-centring capability of eccentrically braced frames with removable links.” Engineering Structures, 113, 335–346",https://www.sciencedirect.com/science/article/pii/S0141029616000547,45.74625778,21.22706413,,,,,
134,"Ioan, Stratan & Dubina",2016,S-St3-SD,230x120x4x12,Europe,built-up, 240YPB, 240YPB,235,235,360,360,205000,205000,250,303,340.75,340.75,361,391,432,432,NR,NR,1.45,1.45,1.2,1.2,1.531914894,1.531914894,1.444,1.290429043,230,4,120,12,NA,NA,NR,NR,NR,NR,NA,206,NR,NA,1440,824,3704,NR,NR,NR,0,356356,356356,NR,NR,NR,middle,TF2c,bolted,6000,3500,400,LC1,NA,NR,NR,NR,NR,NR,NR,NR,NR,10,NR,NR,NR,51.3,30,NA,NA,230,NA,NA,Non-symmetric cyclic,NA,NA,NA,1.51,1.50,short,short,"Ioan, A., Stratan, A., Dubina, D., Poljansek, M., Molina, F. J., Taucer, F., Pegon, P., and Sabau, G. (2016). “Experimental validation of re-centring capability of eccentrically braced frames with removable links.” Engineering Structures, 113, 335–346",https://www.sciencedirect.com/science/article/pii/S0141029616000547,45.74625778,21.22706413,,,,,
135,"Ioan, Stratan & Dubina",2016,N-St1-SD,230x170x8x12,Europe,built-up, 240YPB, 240YPB,235,235,360,360,205000,205000,250,293,340.75,340.75,361,380,432,432,NR,NR,1.45,1.45,1.2,1.2,1.531914894,1.531914894,1.444,1.296928328,230,8,170,12,NA,NA,NR,NR,NR,NR,NA,206,NR,NA,2040,1648,5728,NR,NR,NR,0,529592,529592,NR,NR,NR,middle,TF2c,bolted,6000,3500,400,LC1,NA,NR,NR,NR,NR,NR,NR,NR,NR,10,NR,NR,NR,51.3,30,NA,NA,230,NA,NA,Non-symmetric cyclic,NA,NA,NA,1.92,1.90,short,short,"Ioan, A., Stratan, A., Dubina, D., Poljansek, M., Molina, F. J., Taucer, F., Pegon, P., and Sabau, G. (2016). “Experimental validation of re-centring capability of eccentrically braced frames with removable links.” Engineering Structures, 113, 335–346",https://www.sciencedirect.com/science/article/pii/S0141029616000547,45.74625778,21.22706413,,,,,
136,"Ioan, Stratan & Dubina",2016,N-St2-SD,230x170x8x12,Europe,built-up, 240YPB, 240YPB,235,235,360,360,205000,205000,250,293,340.75,340.75,361,380,432,432,NR,NR,1.45,1.45,1.2,1.2,1.531914894,1.531914894,1.444,1.296928328,230,8,170,12,NA,NA,NR,NR,NR,NR,NA,206,NR,NA,2040,1648,5728,NR,NR,NR,0,529592,529592,NR,NR,NR,middle,TF2c,bolted,6000,3500,400,LC1,NA,NR,NR,NR,NR,NR,NR,NR,NR,10,NR,NR,NR,51.3,30,NA,NA,230,NA,NA,Non-symmetric cyclic,NA,NA,NA,1.89,1.87,short,short,"Ioan, A., Stratan, A., Dubina, D., Poljansek, M., Molina, F. J., Taucer, F., Pegon, P., and Sabau, G. (2016). “Experimental validation of re-centring capability of eccentrically braced frames with removable links.” Engineering Structures, 113, 335–346",https://www.sciencedirect.com/science/article/pii/S0141029616000547,45.74625778,21.22706413,,,,,
137,"Ioan, Stratan & Dubina",2016,N-St3-SD,230x120x4x12,Europe,built-up, 240YPB, 240YPB,235,235,360,360,205000,205000,250,303,340.75,340.75,361,391,432,432,NR,NR,1.45,1.45,1.2,1.2,1.531914894,1.531914894,1.444,1.290429043,230,4,120,12,NA,NA,NR,NR,NR,NR,NA,206,NR,NA,1440,824,3704,NR,NR,NR,0,356356,356356,NR,NR,NR,middle,TF2c,bolted,6000,3500,400,LC1,NA,NR,NR,NR,NR,NR,NR,NR,NR,10,NR,NR,NR,51.3,30,NA,NA,230,NA,NA,Non-symmetric cyclic,NA,NA,NA,2.08,2.06,short,short,"Ioan, A., Stratan, A., Dubina, D., Poljansek, M., Molina, F. J., Taucer, F., Pegon, P., and Sabau, G. (2016). “Experimental validation of re-centring capability of eccentrically braced frames with removable links.” Engineering Structures, 113, 335–346",https://www.sciencedirect.com/science/article/pii/S0141029616000547,45.74625778,21.22706413,,,,,
138,McDaniel et al.,2003,Type 1,950x600x28x45,USA,built-up,A709,A709,345,345,485,485,205000,205000,366,354,379.5,379.5,532,497,582,582,NR,NR,1.1,1.1,1.2,1.2,1.405797101,1.405797101,1.453551913,1.403954802,950,28,600,45,NA,NA,NR,NR,NR,NR,NA,860,NR,NA,27000,24080,78080,NR,NR,NR,0,29612200,29612200,NR,NR,NR,middle,TF1,bolted,6000,3500,1680,LC5,NA,NA,CJP double bevel groove,double,regular,560,NA,560,NA,28,fillet,4,4,NA,NA,NA,NA,NA,NA,NA,Symmetric-cyclic,NA,NA,FM3,1.80,1.78,short,short,"McDaniel, C. C., Uang, C.-M., and Seible, F. (2003). “Cyclic testing of built-up steel shear links for the new bay bridge.” Journal of Structural Engineering, Vol. 129, Issue(6), pp. 801–809",https://ascelibrary.org/doi/10.1061/%28ASCE%290733-9445%282003%29129%3A6%28801%29,32.8792438,-117.2311247,,,,,
139,McDaniel et al.,2003,Type 3,950x475x28x45,USA,built-up,A709,A709,345,345,485,485,205000,205000,366,354,379.5,379.5,532,497,582,582,NR,NR,1.1,1.1,1.2,1.2,1.405797101,1.405797101,1.453551913,1.403954802,950,28,475,45,NA,NA,NR,NR,NR,NR,NA,860,NR,NA,21375,24080,66830,NR,NR,NR,0,24521575,24521575,NR,NR,NR,middle,TF1,bolted,6000,3500,1000,LC5,NA,NA,CJP double bevel groove,double,regular,500,NA,500,NA,28,fillet,3,3,NA,NA,NA,NA,NA,NA,NA,Symmetric-cyclic,NA,NA,FM10,1.94,1.91,short,short,"McDaniel, C. C., Uang, C.-M., and Seible, F. (2003). “Cyclic testing of built-up steel shear links for the new bay bridge.” Journal of Structural Engineering, Vol. 129, Issue(6), pp. 801–809",https://ascelibrary.org/doi/10.1061/%28ASCE%290733-9445%282003%29129%3A6%28801%29,32.8792438,-117.2311247,,,,,
140,"Itani, Elfass & Douglas",2003,BU30,762x356x10x38,USA,built-up,A572 Gr. 50,A572 Gr. 50,345,345,450,450,205000,205000,372,393,379.5,379.5,579,559,540,540,NR,NR,1.1,1.1,1.2,1.2,1.304347826,1.304347826,1.556451613,1.422391858,762,10,356,38,NA,NA,NR,NR,NR,NR,NA,686,NR,NA,13528,6860,33916,NR,NR,NR,0,10970762,10970762,NR,NR,NR,middle,TF2,continuous,5334,7010,1829,LC16,NA,NA,fillet,double,regular,133.4,NA,133.4,NA,9.5,fillet,12,12,63,25.4,25.4,314.325,384.175,NA,2,Symmetric-cyclic,NA,NA,"FM10,FM15",1.64,1.62,short,short,"Itani, A. M., Elfass, S., and Douglas, B. M. (2003). “Behavior of built-up shear links under large cyclic displacement.” Engineering Journal,Vol. 40, Issue (4), 221–234",https://www.aisc.org/Behavior-of-Built-Up-Shear-Links-Under-Large-Cyclic-Displacement,39.5442688,-119.8163105,,,,,
141,"Itani, Elfass & Douglas",2003,BU16,406x356x10x38,USA,built-up,A572 Gr. 50,A572 Gr. 50,345,345,450,450,205000,205000,372,393,379.5,379.5,579,559,540,540,NR,NR,1.1,1.1,1.2,1.2,1.304347826,1.304347826,1.556451613,1.422391858,406,10,356,38,NA,NA,NR,NR,NR,NR,NA,330,NR,NA,13528,3300,30356,NR,NR,NR,0,5250554,5250554,NR,NR,NR,middle,TF2,continuous,5334,7010,1829,LC16,NA,NA,fillet,double,regular,419.1,NA,419.1,NA,9.5,fillet,4,4,63,25.4,25.4,314.325,384.175,NA,2,Symmetric-cyclic,NA,NA,FM10,1.83,1.72,short,short,"Itani, A. M., Elfass, S., and Douglas, B. M. (2003). “Behavior of built-up shear links under large cyclic displacement.” Engineering Journal,Vol. 40, Issue (4), 221–234",https://www.aisc.org/Behavior-of-Built-Up-Shear-Links-Under-Large-Cyclic-Displacement,39.5442688,-119.8163105,,,,,
142,Volynkin & Clifton,2016,AL-4C,W14x48,USA,hot-rolled,A992 Gr. 50,A992 Gr. 50,345,345,450,450,205000,205000,364.1,364.1,379.5,379.5,482.7,482.7,495,495,NR,NR,1.1,1.1,1.1,1.1,1.304347826,1.304347826,1.325734688,1.325734688,350,8.6,204,15.1,NA,15,349.25,7.94,203.2,15.88,NA,289.8,287.49,48.28541324,3080.4,2750.28,8911.08,3226.816,2520.8706,9167.644253,30236.22551,1281747.072,1230883.746,30013.1469,1305824.599,1275811.452,edge,TF4,bolted,3000,2800,862,LC2,NA,CJP single bevel groove and fillet,NA,double,regular,172.5,NA,172.5,NA,9.5,fillet,4,4,56.4,45,NA,NA,260,NA,NA,Symmetric-cyclic,NA,NA,FM7,1.36,1.34,short,short,"Volynkin, D. (2006). “Development and validation of shear links for lcf and ebf seismic systems via testing and numerical modelling.” Ph.D. thesis, The University of Auckland, New Zealand",https://researchspace.auckland.ac.nz/items/74bc9b2c-c3bb-449b-8ad0-db57ac34d0e7,-36.85196304,174.7689514,,,,,
143,Volynkin & Clifton,2016,AL-3S,W14x48,USA,hot-rolled,A992 Gr. 50,A992 Gr. 50,345,345,450,450,205000,205000,364.1,364.1,379.5,379.5,482.7,482.7,495,495,NR,NR,1.1,1.1,1.1,1.1,1.304347826,1.304347826,1.325734688,1.325734688,350,8.6,204,15.1,NA,15,349.25,7.94,203.2,15.88,NA,289.8,287.49,48.28541324,3080.4,2750.28,8911.08,3226.816,2520.8706,9167.644253,30236.22551,1281747.072,1230883.746,30013.1469,1305824.599,1275811.452,edge,TF4,bolted,3000,2800,862,LC2,NA,CJP single bevel groove and fillet,NA,double,non-regular,431.3,NA,215.6,431.3,9.5,fillet,1,2,56.4,45,NA,NA,260,NA,NA,Symmetric-cyclic,NA,NA,FM3,1.68,1.66,short,short,"Volynkin, D. (2006). “Development and validation of shear links for lcf and ebf seismic systems via testing and numerical modelling.” Ph.D. thesis, The University of Auckland, New Zealand",https://researchspace.auckland.ac.nz/items/74bc9b2c-c3bb-449b-8ad0-db57ac34d0e7,-36.85196304,174.7689514,,,,,
144,Volynkin & Clifton,2016,AL-2S,W14x48,USA,hot-rolled,A992 Gr. 50,A992 Gr. 50,345,345,450,450,205000,205000,364.1,364.1,379.5,379.5,482.7,482.7,495,495,NR,NR,1.1,1.1,1.1,1.1,1.304347826,1.304347826,1.325734688,1.325734688,350,8.6,204,15.1,NA,15,349.25,7.94,203.2,15.88,NA,289.8,287.49,48.28541324,3080.4,2750.28,8911.08,3226.816,2520.8706,9167.644253,30236.22551,1281747.072,1230883.746,30013.1469,1305824.599,1275811.452,edge,TF4,bolted,3000,2800,862,LC2,NA,CJP single bevel groove and fillet,NA,single,regular,287.5,NA,NA,NA,9.5,fillet,2,NA,56.4,45,NA,NA,260,NA,NA,Symmetric-cyclic,NA,NA,FM14,1.52,1.50,short,short,"Volynkin, D. (2006). “Development and validation of shear links for lcf and ebf seismic systems via testing and numerical modelling.” Ph.D. thesis, The University of Auckland, New Zealand",https://researchspace.auckland.ac.nz/items/74bc9b2c-c3bb-449b-8ad0-db57ac34d0e7,-36.85196304,174.7689514,,,,,
