Repository: RESSLab-Team/resslab-hub-data

# Eccentrically braced frame links database

Tests on shear, intermediate and flexural links of eccentrically braced frames, with the link section, stiffener layout, connection and welding details, material properties, loading protocol, the measured capacities and the processed link shear versus link rotation response.

## Contents

| Path | Contents |
| --- | --- |
| `eccentric_braced_frames.csv` | Main table, one row per link test. |
| `eccentric_braced_frames_data_dictionary.csv` | Data dictionary: name, description, symbol, unit, type, example and nullability of every column of the main table. It is the single reference for what each column expects, so it is not repeated here. |

File: eccentric_braced_frames/eccentric_braced_frames.csv (part 4 of 5)
2102.959665,4178.422726,7898.064885,481595.0094,466011.9045,7938.092763,467083.3718,459145.2791,edge,TF4,continuous-welded,NA,NA,679,LC14,CJP single bevel groove and fillet,NA,NA,single,regular,174.752,NA,NA,NA,6.35,fillet,3,NA,28,6.35,9.5,275.1,177.8,482.6,1,Symmetric-cyclic,NA,NA,FM9,1.04,1.60,intermediate,long,"Engelhardt, M. and Popov, E. P. (1989). “Behavior of long links in eccentrically braced frames.” Report No. UCB/EERC- 89/01, Earthquake Engineering Research Center, Berkeley, California",https://nehrpsearch.nist.gov/static/files/NSF/PB92143056.pdf,37.8742565,-122.2387092,,,,,
13,Engelhardt & Popov,1989,11-R2,W12x22,USA,hot-rolled,A36,A36,250,250,400,400,205000,205000,303,331,375,375.00,462.00,462.00,480.0,480.0,NR,NR,1.5,1.5,1.2,1.2,1.6,1.6,1.522742254,1.395770393,312.7,6.6,102.4,10.8,NA,8,311.9,7.2,104.4,9.7,NA,275.1,276.5572,13.73451754,1105.92,1921.26,4188.03807,1010.262496,2102.959665,4178.422726,7898.064885,481595.0094,466011.9045,7938.092763,467083.3718,459145.2791,edge,TF4,continuous-welded,NA,NA,679,LC14,CJP single bevel groove and fillet,NA,NA,single,non-regular,158.75,174.752,NA,NA,6.35,fillet,3,NA,28,6.35,9.5,275.1,177.8,482.6,1,Symmetric-cyclic,NA,NA,FM9,1.22,1.80,intermediate,long,"Engelhardt, M. and Popov, E. P. (1989). “Behavior of long links in eccentrically braced frames.” Report No. UCB/EERC- 89/01, Earthquake Engineering Research Center, Berkeley, California",https://nehrpsearch.nist.gov/static/files/NSF/PB92143056.pdf,37.8742565,-122.2387092,,,,,
145,Volynkin & Clifton,2016,AL-B,W14x48,USA,hot-rolled,A992 Gr. 50,A992 Gr. 50,345,345,450,450,205000,205000,364.1,364.1,379.5,379.5,482.7,482.7,495,495,NR,NR,1.1,1.1,1.1,1.1,1.304347826,1.304347826,1.325734688,1.325734688,350,8.6,204,15.1,NA,15,349.25,7.94,203.2,15.88,NA,289.8,287.49,48.28541324,3080.4,2750.28,8911.08,3226.816,2520.8706,9167.644253,30236.22551,1281747.072,1230883.746,30013.1469,1305824.599,1275811.452,edge,TF4,bolted,3000,2800,862,LC2,NA,CJP single bevel groove and fillet,NA,NA,NA,NA,NA,NA,NA,NA,NA,NA,NA,56.4,45,NA,NA,260,NA,NA,Symmetric-cyclic,NA,NA,"FM1,FM10",1.39,1.38,short,short,"Volynkin, D. (2006). “Development and validation of shear links for lcf and ebf seismic systems via testing and numerical modelling.” Ph.D. thesis, The University of Auckland, New Zealand",https://researchspace.auckland.ac.nz/items/74bc9b2c-c3bb-449b-8ad0-db57ac34d0e7,-36.85196304,174.7689514,,,,,
146,Volynkin & Clifton,2016,AL-BU-N1,267x229x11x19,USA,built-up,A572 Gr. 50,A572 Gr. 50,345,345,450,450,205000,205000,455.1,374.4,379.5,379.5,593,496.4,540,540,NR,NR,1.1,1.1,1.2,1.2,1.304347826,1.304347826,1.303010327,1.325854701,267,11,229,19,NA,NA,266.7,11.11,228.6,19.05,NA,229,228.6,NA,4351,2519,11221,4354.83,2539.746,11249.406,0,1223260.75,1223260.75,NR,1223620.133,1223620.133,edge,TF4,bolted,3000,2800,837,LC2,NA,CJP single bevel groove and fillet,fillet,single,regular,462.8,NA,NA,NA,9.5,fillet,1,NA,56.4,45,NA,NA,260,NA,NA,Symmetric-cyclic,NA,NA,"FM3,FM11",1.60,1.51,short,short,"Volynkin, D. (2006). “Development and validation of shear links for lcf and ebf seismic systems via testing and numerical modelling.” Ph.D. thesis, The University of Auckland, New Zealand",https://researchspace.auckland.ac.nz/items/74bc9b2c-c3bb-449b-8ad0-db57ac34d0e7,-36.85196304,174.7689514,,,,,
147,Volynkin & Clifton,2016,AL-BU-N2,241x229x9.5x19,USA,built-up,A572 Gr. 50,A572 Gr. 50,345,345,450,450,205000,205000,455.1,374.4,379.5,379.5,593,496.4,540,540,NR,NR,1.1,1.1,1.2,1.2,1.304347826,1.304347826,1.303010327,1.325854701,241,9.5,229,19,NA,NA,241.3,9.53,228.6,19.05,NA,203,203.2,NA,4351,1928.5,10630.5,4354.83,1936.496,10646.156,0,1063793.375,1063793.375,NR,1066234.964,1066234.964,edge,TF4,bolted,3000,2800,837,LC2,NA,CJP single bevel groove and fillet,fillet,single,regular,308.6,NA,NA,NA,9.5,fillet,2,NA,56.4,45,NA,NA,260,NA,NA,Symmetric-cyclic,NA,NA,"FM3,FM11",1.70,1.59,short,short,"Volynkin, D. (2006). “Development and validation of shear links for lcf and ebf seismic systems via testing and numerical modelling.” Ph.D. thesis, The University of Auckland, New Zealand",https://researchspace.auckland.ac.nz/items/74bc9b2c-c3bb-449b-8ad0-db57ac34d0e7,-36.85196304,174.7689514,,,,,
148,Volynkin & Clifton,2016,AL-BU-B1,267x229x11x19,USA,built-up,A572 Gr. 50,A572 Gr. 50,345,345,450,450,205000,205000,455.1,374.4,379.5,379.5,593,496.4,540,540,NR,NR,1.1,1.1,1.2,1.2,1.304347826,1.304347826,1.303010327,1.325854701,267,11,229,19,NA,NA,266.7,11.11,228.6,19.05,NA,229,228.6,NA,4351,2519,11221,4354.83,2539.746,11249.406,0,1223260.75,1223260.75,NR,1223620.133,1223620.133,edge,TF4,bolted,3000,2800,837,LC2,NA,CJP single bevel groove and fillet,fillet,NA,NA,NA,NA,NA,NA,NA,NA,NA,NA,56.4,45,NA,NA,260,NA,NA,Symmetric-cyclic,NA,NA,FM11,1.64,1.55,short,short,"Volynkin, D. (2006). “Development and validation of shear links for lcf and ebf seismic systems via testing and numerical modelling.” Ph.D. thesis, The University of Auckland, New Zealand",https://researchspace.auckland.ac.nz/items/74bc9b2c-c3bb-449b-8ad0-db57ac34d0e7,-36.85196304,174.7689514,,,,,
149,Volynkin & Clifton,2016,AL-BU-B2,241x229x9.5x19,USA,built-up,A572 Gr. 50,A572 Gr. 50,345,345,450,450,205000,205000,455.1,374.4,379.5,379.5,593,496.4,540,540,NR,NR,1.1,1.1,1.2,1.2,1.304347826,1.304347826,1.303010327,1.325854701,241,9.5,229,19,NA,NA,241.3,9.53,228.6,19.05,NA,203,203.2,NA,4351,1928.5,10630.5,4354.83,1936.496,10646.156,0,1063793.375,1063793.375,NR,1066234.964,1066234.964,edge,TF4,bolted,3000,2800,837,LC2,NA,CJP single bevel groove and fillet,fillet,NA,NA,NA,NA,NA,NA,NA,NA,NA,NA,56.4,45,NA,NA,260,NA,NA,Symmetric-cyclic,NA,NA,"FM10,FM11",1.69,1.57,short,short,"Volynkin, D. (2006). “Development and validation of shear links for lcf and ebf seismic systems via testing and numerical modelling.” Ph.D. thesis, The University of Auckland, New Zealand",https://researchspace.auckland.ac.nz/items/74bc9b2c-c3bb-449b-8ad0-db57ac34d0e7,-36.85196304,174.7689514,,,,,
150,Volynkin & Clifton,2016,AL-D8,W14x46,USA,hot-rolled,A992 Gr. 50,A992 Gr. 50,345,345,450,450,205000,205000,364.1,364.1,379.5,379.5,482.7,482.7,495,495,NR,NR,1.1,1.1,1.1,1.1,1.304347826,1.304347826,1.325734688,1.325734688,350,8.6,204,15.1,NA,15,349.25,7.94,203.2,15.88,NA,289.8,287.49,48.28541324,3080.4,2750.28,8911.08,3226.816,2520.8706,9167.644253,30236.22551,1281747.072,1230883.746,30013.1469,1305824.599,1275811.452,edge,TF4,bolted,3000,2800,633,LC2,NA,CJP single bevel groove and fillet,NA,single,regular,215.9,NA,NA,NA,9.5,fillet,2,NA,56.4,45,NA,NA,260,NA,NA,Symmetric-cyclic,NA,NA,FM11,1.73,1.71,short,short,"Volynkin, D. (2006). “Development and validation of shear links for lcf and ebf seismic systems via testing and numerical modelling.” Ph.D. thesis, The University of Auckland, New Zealand",https://researchspace.auckland.ac.nz/items/74bc9b2c-c3bb-449b-8ad0-db57ac34d0e7,-36.85196304,174.7689514,,,,,
151,Volynkin & Clifton,2016,AL-3C,W14x46,USA,hot-rolled,A992 Gr. 50,A992 Gr. 50,345,345,450,450,205000,205000,364.1,364.1,379.5,379.5,482.7,482.7,495,495,NR,NR,1.1,1.1,1.1,1.1,1.304347826,1.304347826,1.325734688,1.325734688,350,8.6,204,15.1,NA,15,349.25,7.94,203.2,15.88,NA,289.8,287.49,48.28541324,3080.4,2750.28,8911.08,3226.816,2520.8706,9167.644253,30236.22551,1281747.072,1230883.746,30013.1469,1305824.599,1275811.452,edge,TF4,bolted,3000,2800,837,LC2,NA,CJP single bevel groove and fillet,NA,double,regular,209.6,NA,209.6,NA,9.5,fillet,3,3,56.4,45,NA,NA,260,NA,NA,Symmetric-cyclic,NA,NA,FM10,1.61,1.59,short,short,"Volynkin, D. (2006). “Development and validation of shear links for lcf and ebf seismic systems via testing and numerical modelling.” Ph.D. thesis, The University of Auckland, New Zealand",https://researchspace.auckland.ac.nz/items/74bc9b2c-c3bb-449b-8ad0-db57ac34d0e7,-36.85196304,174.7689514,,,,,
152,Volynkin & Clifton,2016,AL-D0,W14x46,USA,hot-rolled,A992 Gr. 50,A992 Gr. 50,345,345,450,450,205000,205000,364.1,364.1,379.5,379.5,482.7,482.7,495,495,NR,NR,1.1,1.1,1.1,1.1,1.304347826,1.304347826,1.325734688,1.325734688,350,8.6,204,15.1,NA,15,349.25,7.94,203.2,15.88,NA,289.8,287.49,48.28541324,3080.4,2750.28,8911.08,3226.816,2520.8706,9167.644253,30236.22551,1281747.072,1230883.746,30013.1469,1305824.599,1275811.452,edge,TF4,bolted,3000,2800,1040,LC2,NA,CJP single bevel groove and fillet,NA,double,non-regular,419.1,209.6,209.6,628.7,9.5,fillet,2,2,56.4,45,NA,NA,260,NA,NA,Symmetric-cyclic,NA,NA,"FM3,FM11",1.70,1.68,short,short,"Volynkin, D. (2006). “Development and validation of shear links for lcf and ebf seismic systems via testing and numerical modelling.” Ph.D. thesis, The University of Auckland, New Zealand",https://researchspace.auckland.ac.nz/items/74bc9b2c-c3bb-449b-8ad0-db57ac34d0e7,-36.85196304,174.7689514,,,,,
153,Volynkin & Clifton,2016,AL-G,W14x46,USA,hot-rolled,A992 Gr. 50,A992 Gr. 50,345,345,450,450,205000,205000,364.1,364.1,379.5,379.5,482.7,482.7,495,495,NR,NR,1.1,1.1,1.1,1.1,1.304347826,1.304347826,1.325734688,1.325734688,350,8.6,204,15.1,NA,15,349.25,7.94,203.2,15.88,NA,289.8,287.49,48.28541324,3080.4,2750.28,8911.08,3226.816,2520.8706,9167.644253,30236.22551,1281747.072,1230883.746,30013.1469,1305824.599,1275811.452,edge,TF4,bolted,3000,2800,862,LC2,NA,CJP single bevel groove and fillet,NA,double,non-regular,425.7,NA,212.9,425.7,9.5,fillet,1,2,56.4,45,NA,NA,260,NA,NA,Symmetric-cyclic,NA,NA,"FM3,FM11",1.69,1.67,short,short,"Volynkin, D. (2006). “Development and validation of shear links for lcf and ebf seismic systems via testing and numerical modelling.” Ph.D. thesis, The University of Auckland, New Zealand",https://researchspace.auckland.ac.nz/items/74bc9b2c-c3bb-449b-8ad0-db57ac34d0e7,-36.85196304,174.7689514,,,,,
154,Volynkin & Clifton,2016,AL-D2,W14x46,USA,hot-rolled,A992 Gr. 50,A992 Gr. 50,345,345,450,450,205000,205000,364.1,364.1,379.5,379.5,482.7,482.7,495,495,NR,NR,1.1,1.1,1.1,1.1,1.304347826,1.304347826,1.325734688,1.325734688,350,8.6,204,15.1,NA,15,349.25,7.94,203.2,15.88,NA,289.8,287.49,48.28541324,3080.4,2750.28,8911.08,3226.816,2520.8706,9167.644253,30236.22551,1281747.072,1230883.746,30013.1469,1305824.599,1275811.452,edge,TF4,bolted,3000,2800,938,LC2,NA,CJP single bevel groove and fillet,NA,double,non-regular,381.0,190.5,190.5,571.5,9.5,fillet,2,2,56.4,45,NA,NA,260,NA,NA,Symmetric-cyclic,NA,NA,"FM3,FM11",1.75,1.73,short,short,"Volynkin, D. (2006). “Development and validation of shear links for lcf and ebf seismic systems via testing and numerical modelling.” Ph.D. thesis, The University of Auckland, New Zealand",https://researchspace.auckland.ac.nz/items/74bc9b2c-c3bb-449b-8ad0-db57ac34d0e7,-36.85196304,174.7689514,,,,,
155,Volynkin & Clifton,2016,AL-D4S,W14x46,USA,hot-rolled,A992 Gr. 50,A992 Gr. 50,345,345,450,450,205000,205000,364.1,364.1,379.5,379.5,482.7,482.7,495,495,NR,NR,1.1,1.1,1.1,1.1,1.304347826,1.304347826,1.325734688,1.325734688,350,8.6,204,15.1,NA,15,349.25,7.94,203.2,15.88,NA,289.8,287.49,48.28541324,3080.4,2750.28,8911.08,3226.816,2520.8706,9167.644253,30236.22551,1281747.072,1230883.746,30013.1469,1305824.599,1275811.452,edge,TF4,bolted,3000,2800,837,LC2,NA,CJP single bevel groove and fillet,NA,double,non-regular,216.4,432.8,432.8,NA,9.5,fillet,2,3,56.4,45,NA,NA,260,NA,NA,Symmetric-cyclic,NA,NA,FM11,NA,NA,short,short,"Volynkin, D. (2006). “Development and validation of shear links for lcf and ebf seismic systems via testing and numerical modelling.” Ph.D. thesis, The University of Auckland, New Zealand",https://researchspace.auckland.ac.nz/items/74bc9b2c-c3bb-449b-8ad0-db57ac34d0e7,-36.85196304,174.7689514,,,,,
156,Ji & Okazaki,2016,L11C,400x180x10x14,China,built-up,Q345,LY225,345,225,470,350,205000,205000,319,228,NA,NA,479,330,NA,NA,NR,NR,NA,NA,NA,NA,1.362318841,1.555555556,1.501567398,1.447368421,400,10,180,14,NA,NA,NR,NR,NR,NR,NA,372,NR,NA,2520,3720,8760,NR,NR,NR,0,1318680,1318680,NR,NR,NR,middle,TF1,bolted,NA,NA,660,LC2,NA,CJP double bevel groove,CJP double bevel groove,double,regular,220,NA,220,NA,10,fillet,2,2,NA,NA,NA,NA,NA,NA,NA,Symmetric-cyclic,NA,NA,FM6,1.78,1.76,short,short,"Ji, X., Wang, Y., Ma, Q., and Okazaki, T. (2016). “Cyclic behavior of very short steel shear links.” Journal of Structural Engineering, Vol. 142, Issue (2), pp. 04015114–1–10",https://ascelibrary.org/doi/full/10.1061/%28ASCE%29ST.1943-541X.0001375,40.0022905,116.320963,,,,,
157,Ji & Okazaki,2016,L11D,400x180x10x14,China,built-up,Q345,LY225,345,225,470,350,205000,205000,319,228,NA,NA,479,330,NA,NA,NR,NR,NA,NA,NA,NA,1.362318841,1.555555556,1.501567398,1.447368421,400,10,180,14,NA,NA,NR,NR,NR,NR,NA,372,NR,NA,2520,3720,8760,NR,NR,NR,0,1318680,1318680,NR,NR,NR,middle,TF1,bolted,NA,NA,660,LC2,NA,CJP double bevel groove,CJP double bevel groove,double,regular,220,NA,220,NA,10,fillet,2,2,NA,NA,NA,NA,NA,NA,NA,Symmetric-cyclic,NA,NA,FM6,1.63,1.61,short,short,"Ji, X., Wang, Y., Ma, Q., and Okazaki, T. (2016). “Cyclic behavior of very short steel shear links.” Journal of Structural Engineering, Vol. 142, Issue (2), pp. 04015114–1–10",https://ascelibrary.org/doi/full/10.1061/%28ASCE%29ST.1943-541X.0001375,40.0022905,116.320963,,,,,
158,Ji & Okazaki,2016,L11,400x180x10x14,China,built-up,Q345,LY225,345,225,470,350,205000,205000,319,228,NA,NA,479,330,NA,NA,NR,NR,NA,NA,NA,NA,1.362318841,1.555555556,1.501567398,1.447368421,400,10,180,14,NA,NA,NR,NR,NR,NR,NA,372,NR,NA,2520,3720,8760,NR,NR,NR,0,1318680,1318680,NR,NR,NR,middle,TF1,bolted,NA,NA,660,LC2,NA,CJP double bevel groove,CJP double bevel groove,double,regular,220,NA,220,NA,10,fillet,2,2,NA,NA,NA,NA,NA,NA,NA,Symmetric-cyclic,NA,NA,FM6,1.70,1.68,short,short,"Ji, X., Wang, Y., Ma, Q., and Okazaki, T. (2016). “Cyclic behavior of very short steel shear links.” Journal of Structural Engineering, Vol. 142, Issue (2), pp. 04015114–1–10",https://ascelibrary.org/doi/full/10.1061/%28ASCE%29ST.1943-541X.0001375,40.0022905,116.320963,,,,,
159,Ji & Okazaki,2016,L12,400x180x10x14,China,built-up,Q345,LY225,345,225,470,350,205000,205000,319,228,NA,NA,479,330,NA,NA,NR,NR,NA,NA,NA,NA,1.362318841,1.555555556,1.501567398,1.447368421,400,10,180,14,NA,NA,NR,NR,NR,NR,NA,372,NR,NA,2520,3720,8760,NR,NR,NR,0,1318680,1318680,NR,NR,NR,middle,TF1,bolted,NA,NA,660,LC2,NA,CJP double bevel groove,CJP double bevel groove,single,regular,220,NA,NA,NA,10,fillet,2,NA,NA,NA,NA,NA,NA,NA,NA,Symmetric-cyclic,NA,NA,FM10,1.71,1.69,short,short,"Ji, X., Wang, Y., Ma, Q., and Okazaki, T. (2016). “Cyclic behavior of very short steel shear links.” Journal of Structural Engineering, Vol. 142, Issue (2), pp. 04015114–1–10",https://ascelibrary.org/doi/full/10.1061/%28ASCE%29ST.1943-541X.0001375,40.0022905,116.320963,,,,,
160,Ji & Okazaki,2016,L13,400x180x10x14,China,built-up,Q345,LY225,345,225,470,350,205000,205000,319,228,NA,NA,479,330,NA,NA,NR,NR,NA,NA,NA,NA,1.362318841,1.555555556,1.501567398,1.447368421,400,10,180,14,NA,NA,NR,NR,NR,NR,NA,372,NR,NA,2520,3720,8760,NR,NR,NR,0,1318680,1318680,NR,NR,NR,middle,TF1,bolted,NA,NA,660,LC2,NA,CJP double bevel groove,CJP double bevel groove,double,regular,330,NA,330,NA,10,fillet,1,1,NA,NA,NA,NA,NA,NA,NA,Symmetric-cyclic,NA,NA,FM10,1.67,1.65,short,short,"Ji, X., Wang, Y., Ma, Q., and Okazaki, T. (2016). “Cyclic behavior of very short steel shear links.” Journal of Structural Engineering, Vol. 142, Issue (2), pp. 04015114–1–10",https://ascelibrary.org/doi/full/10.1061/%28ASCE%29ST.1943-541X.0001375,40.0022905,116.320963,,,,,
161,Ji & Okazaki,2016,L21,400x180x10x14,China,built-up,Q345,LY225,345,225,470,350,205000,205000,319,228,NA,NA,479,330,NA,NA,NR,NR,NA,NA,NA,NA,1.362318841,1.555555556,1.501567398,1.447368421,400,10,180,14,NA,NA,NR,NR,NR,NR,NA,372,NR,NA,2520,3720,8760,NR,NR,NR,0,1318680,1318680,NR,NR,NR,middle,TF1,bolted,NA,NA,440,LC2,NA,CJP double bevel groove,CJP double bevel groove,double,regular,220,NA,220,NA,10,fillet,1,1,NA,NA,NA,NA,NA,NA,NA,Symmetric-cyclic,NA,NA,FM6,1.84,1.82,short,short,"Ji, X., Wang, Y., Ma, Q., and Okazaki, T. (2016). “Cyclic behavior of very short steel shear links.” Journal of Structural Engineering, Vol. 142, Issue (2), pp. 04015114–1–10",https://ascelibrary.org/doi/full/10.1061/%28ASCE%29ST.1943-541X.0001375,40.0022905,116.320963,,,,,
162,Ji & Okazaki,2016,L22,400x180x10x14,China,built-up,Q345,LY225,345,225,470,350,205000,205000,319,228,NA,NA,479,330,NA,NA,NR,NR,NA,NA,NA,NA,1.362318841,1.555555556,1.501567398,1.447368421,400,10,180,14,NA,NA,NR,NR,NR,NR,NA,372,NR,NA,2520,3720,8760,NR,NR,NR,0,1318680,1318680,NR,NR,NR,middle,TF1,bolted,NA,NA,440,LC2,NA,CJP double bevel groove,CJP double bevel groove,single,regular,220,NA,NA,NA,10,fillet,1,NA,NA,NA,NA,NA,NA,NA,NA,Symmetric-cyclic,NA,NA,FM10,1.77,1.75,short,short,"Ji, X., Wang, Y., Ma, Q., and Okazaki, T. (2016). “Cyclic behavior of very short steel shear links.” Journal of Structural Engineering, Vol. 142, Issue (2), pp. 04015114–1–10",https://ascelibrary.org/doi/full/10.1061/%28ASCE%29ST.1943-541X.0001375,40.0022905,116.320963,,,,,
163,Ji & Okazaki,2016,Q11,400x180x10x14,China,built-up,Q345,Q235,345,235,470,375,205000,205000,319,273,NA,NA,479,416,NA,NA,NR,NR,NA,NA,NA,NA,1.362318841,1.595744681,1.501567398,1.523809524,400,10,180,14,NA,NA,NR,NR,NR,NR,NA,372,NR,NA,2520,3720,8760,NR,NR,NR,0,1318680,1318680,NR,NR,NR,middle,TF1,bolted,NA,NA,660,LC2,NA,CJP double bevel groove,CJP double bevel groove,double,regular,220,NA,220,NA,10,fillet,2,2,NA,NA,NA,NA,NA,NA,NA,Symmetric-cyclic,NA,NA,FM6,1.73,1.72,short,short,"Ji, X., Wang, Y., Ma, Q., and Okazaki, T. (2016). “Cyclic behavior of very short steel shear links.” Journal of Structural Engineering, Vol. 142, Issue (2), pp. 04015114–1–10",https://ascelibrary.org/doi/full/10.1061/%28ASCE%29ST.1943-541X.0001375,40.0022905,116.320963,,,,,
164,Ji & Okazaki,2016,Q12,400x180x10x14,China,built-up,Q345,Q235,345,235,470,375,205000,205000,319,273,NA,NA,479,416,NA,NA,NR,NR,NA,NA,NA,NA,1.362318841,1.595744681,1.501567398,1.523809524,400,10,180,14,NA,NA,NR,NR,NR,NR,NA,372,NR,NA,2520,3720,8760,NR,NR,NR,0,1318680,1318680,NR,NR,NR,middle,TF1,bolted,NA,NA,660,LC2,NA,CJP double bevel groove,CJP double bevel groove,single,regular,220,NA,NA,NA,10,fillet,2,NA,NA,NA,NA,NA,NA,NA,NA,Symmetric-cyclic,NA,NA,FM6,NA,NA,short,short,"Ji, X., Wang, Y., Ma, Q., and Okazaki, T. (2016). “Cyclic behavior of very short steel shear links.” Journal of Structural Engineering, Vol. 142, Issue (2), pp. 04015114–1–10",https://ascelibrary.org/doi/full/10.1061/%28ASCE%29ST.1943-541X.0001375,40.0022905,116.320963,,,,,
165,Ji & Okazaki,2016,Q13,400x180x10x14,China,built-up,Q345,Q235,345,235,470,375,205000,205000,319,273,NA,NA,479,416,NA,NA,NR,NR,NA,NA,NA,NA,1.362318841,1.595744681,1.501567398,1.523809524,400,10,180,14,NA,NA,NR,NR,NR,NR,NA,372,NR,NA,2520,3720,8760,NR,NR,NR,0,1318680,1318680,NR,NR,NR,middle,TF1,bolted,NA,NA,660,LC2,NA,CJP double bevel groove,CJP double bevel groove,double,regular,330,NA,330,NA,10,fillet,1,1,NA,NA,NA,NA,NA,NA,NA,Symmetric-cyclic,NA,NA,FM10,1.65,1.64,short,short,"Ji, X., Wang, Y., Ma, Q., and Okazaki, T. (2016). “Cyclic behavior of very short steel shear links.” Journal of Structural Engineering, Vol. 142, Issue (2), pp. 04015114–1–10",https://ascelibrary.org/doi/full/10.1061/%28ASCE%29ST.1943-541X.0001375,40.0022905,116.320963,,,,,
166,Ji & Okazaki,2016,Q21,400x180x10x14,China,built-up,Q345,Q235,345,235,470,375,205000,205000,319,273,NA,NA,479,416,NA,NA,NR,NR,NA,NA,NA,NA,1.362318841,1.595744681,1.501567398,1.523809524,400,10,180,14,NA,NA,NR,NR,NR,NR,NA,372,NR,NA,2520,3720,8760,NR,NR,NR,0,1318680,1318680,NR,NR,NR,middle,TF1,bolted,NA,NA,440,LC2,NA,CJP double bevel groove,CJP double bevel groove,double,regular,220,NA,220,NA,10,fillet,1,1,NA,NA,NA,NA,NA,NA,NA,Symmetric-cyclic,NA,NA,FM10,1.78,1.77,short,short,"Ji, X., Wang, Y., Ma, Q., and Okazaki, T. (2016). “Cyclic behavior of very short steel shear links.” Journal of Structural Engineering, Vol. 142, Issue (2), pp. 04015114–1–10",https://ascelibrary.org/doi/full/10.1061/%28ASCE%29ST.1943-541X.0001375,40.0022905,116.320963,,,,,
167,Ji & Okazaki,2016,Q22,400x180x10x14,China,built-up,Q345,Q235,345,235,470,375,205000,205000,319,273,NA,NA,479,416,NA,NA,NR,NR,NA,NA,NA,NA,1.362318841,1.595744681,1.501567398,1.523809524,400,10,180,14,NA,NA,NR,NR,NR,NR,NA,372,NR,NA,2520,3720,8760,NR,NR,NR,0,1318680,1318680,NR,NR,NR,middle,TF1,bolted,NA,NA,440,LC2,NA,CJP double bevel groove,CJP double bevel groove,single,regular,220,NA,NA,NA,10,fillet,1,NA,NA,NA,NA,NA,NA,NA,NA,Symmetric-cyclic,NA,NA,FM10,1.74,1.73,short,short,"Ji, X., Wang, Y., Ma, Q., and Okazaki, T. (2016). “Cyclic behavior of very short steel shear links.” Journal of Structural Engineering, Vol. 142, Issue (2), pp. 04015114–1–10",https://ascelibrary.org/doi/full/10.1061/%28ASCE%29ST.1943-541X.0001375,40.0022905,116.320963,,,,,
168,Ji & Okazaki,2017,CB1,350x170x10x12,China,built-up,Q345,LY225,345,225,470,350,205000,205000,396,228,NA,NA,557,330,NA,NA,NR,NR,NA,NA,NA,NA,1.362318841,1.555555556,1.406565657,1.447368421,350,10,170,12,NA,NA,NR,NR,NR,NR,NA,326,NR,NA,2040,3260,7340,NR,NR,NR,0,955210,955210,NR,NR,NR,middle,TF1,bolted,NA,NA,520,LC2,NA,CJP double bevel groove,CJP double bevel groove,single,regular,180,NA,NA,NA,10,fillet,2,NA,NA,NA,NA,NA,NA,NA,NA,Symmetric-cyclic,0.25,0.5,FM6,1.74,1.70,short,short,"Ji, X., Wang, Y., Ma, Q., and Okazaki, T. (2017). “Cyclic behavior of replaceable steel coupling beams.” Journal of Structural Engineering, Vol. 143, Issue (2), pp. 04015114–1–10",https://ascelibrary.org/doi/full/10.1061/%28ASCE%29ST.1943-541X.0001661,40.0022905,116.320963,,,,,
169,Ji & Okazaki,2017,CB2,350x170x10x16,China,built-up,Q345,LY225,345,225,470,350,205000,205000,378,228,NA,NA,537,330,NA,NA,NR,NR,NA,NA,NA,NA,1.362318841,1.555555556,1.420634921,1.447368421,350,10,170,16,NA,NA,NR,NR,NR,NR,NA,318,NR,NA,2720,3180,8620,NR,NR,NR,0,1161290,1161290,NR,NR,NR,middle,TF1,bolted,NA,NA,700,LC5,NA,NA,CJP double bevel groove,single,regular,180,NA,NA,NA,10,fillet,2,NA,NA,NA,NA,NA,NA,NA,NA,Symmetric-cyclic,0.25,0.5,FM10,1.67,1.60,short,short,"Ji, X., Wang, Y., Ma, Q., and Okazaki, T. (2017). “Cyclic behavior of replaceable steel coupling beams.” Journal of Structural Engineering, Vol. 143, Issue (2), pp. 04015114–1–10",https://ascelibrary.org/doi/full/10.1061/%28ASCE%29ST.1943-541X.0001661,40.0022905,116.320963,,,,,
170,Ji & Okazaki,2017,CB3,C 320x85x5x12,China,built-up,Q345,Q235,345,235,470,375,205000,205000,396,316,NA,NA,557,425,NA,NA,NR,NR,NA,NA,NA,NA,1.362318841,1.595744681,1.406565657,1.344936709,320,5,85,12,NA,NA,NR,NR,NR,NR,NA,296,NR,NA,1020,1480,3520,NR,NR,NR,0,423680,423680,NR,NR,NR,middle,TF1,bolted,NA,NA,700,LC3,NA,NA,CJP double bevel groove,single,regular,116,NA,NA,NA,8,fillet,4,NA,NA,NA,NA,NA,NA,NA,NA,Symmetric-cyclic,NA,NA,FM10,1.45,1.43,short,short,"Ji, X., Wang, Y., Ma, Q., and Okazaki, T. (2017). “Cyclic behavior of replaceable steel coupling beams.” Journal of Structural Engineering, Vol. 143, Issue (2), pp. 04015114–1–10",https://ascelibrary.org/doi/full/10.1061/%28ASCE%29ST.1943-541X.0001661,40.0022905,116.320963,,,,,
171,Ji & Okazaki,2017,CB4,C 320x85x5x12,China,built-up,Q345,Q235,345,235,470,375,205000,205000,396,316,NA,NA,557,425,NA,NA,NR,NR,NA,NA,NA,NA,1.362318841,1.595744681,1.406565657,1.344936709,320,5,85,12,NA,NA,NR,NR,NR,NR,NA,296,NR,NA,1020,1480,3520,NR,NR,NR,0,423680,423680,NR,NR,NR,middle,TF1,epoxy adhesive,NA,NA,580,LC3,NA,NA,CJP double bevel groove,single,regular,116,NA,NA,NA,8,fillet,4,NA,NA,NA,NA,NA,NA,NA,NA,Symmetric-cyclic,NA,NA,NA,NA,NA,short,short,"Ji, X., Wang, Y., Ma, Q., and Okazaki, T. (2017). “Cyclic behavior of replaceable steel coupling beams.” Journal of Structural Engineering, Vol. 143, Issue (2), pp. 04015114–1–10",https://ascelibrary.org/doi/full/10.1061/%28ASCE%29ST.1943-541X.0001661,40.0022905,116.320963,,,,,
172,Mansour & Christopoulos,2011,UT-1A,C 305x75x7x13,USA,built-up,300W,300W,300,300,450,450,205000,205000,380,403,330,330,501,504,NR,NR,NR,NR,1.1,1.1,1.3,1.3,1.5,1.5,1.318421053,1.250620347,305,7.2,74,12.7,12,NA,305,7.2,75,12.7,NR,279.6,279.6,NA,939.8,2013.12,3892.72,952.5,2013.12,3918.12,0,415420.628,415420.628,NR,NR,419132.838,middle,TF1,bolted,NA,NA,680,LC3,NA,NA,NA,double,regular,200,NA,200,NA,10,fillet,4,4,NA,NA,NA,NA,NA,NA,NA,Symmetric-cyclic,NA,NA,FM3,1.37,1.32,short,short,"Mansour, N., Christopoulos, C., and Tremblay, R. (2011). “Experimental validation of replaceable shear links for eccentrically braced steel frames.” Journal of Structural Engineering, Vol. 137, Issue (10), pp. 1141–1152",https://ascelibrary.org/doi/10.1061/%28ASCE%29ST.1943-541X.0000350,43.66358566,-79.39789581,,,,,
173,Mansour & Christopoulos,2011,UT-1B,C 305x75x7x13,USA,built-up,300W,300W,300,300,450,450,205000,205000,380,403,330,330,501,504,NR,NR,NR,NR,1.1,1.1,1.3,1.3,1.5,1.5,1.318421053,1.250620347,305,7.2,74,12.7,12,NA,305,7.2,75,12.7,NR,279.6,279.6,NA,939.8,2013.12,3892.72,952.5,2013.12,3918.12,0,415420.628,415420.628,NR,NR,419132.838,middle,TF1,bolted,NA,NA,680,LC3,NA,NA,NA,double,regular,200,NA,200,NA,10,fillet,4,4,NA,NA,NA,NA,NA,NA,NA,Symmetric-cyclic,NA,NA,FM3,1.45,1.39,short,short,"Mansour, N., Christopoulos, C., and Tremblay, R. (2011). “Experimental validation of replaceable shear links for eccentrically braced steel frames.” Journal of Structural Engineering, Vol. 137, Issue (10), pp. 1141–1152",https://ascelibrary.org/doi/10.1061/%28ASCE%29ST.1943-541X.0000350,43.66358566,-79.39789581,,,,,
174,Mansour & Christopoulos,2011,UT-2A,C 311x87x7x10,USA,built-up,350W,350W,345,345,450,450,205000,205000,380,415,379.5,379.5,501,524,NR,NR,NR,NR,1.1,1.1,1.3,1.3,1.304347826,1.304347826,1.318421053,1.262650602,310,5.8,85.4,9.7,12,NA,311,6.6,87,9.5,NR,290.6,292,NA,828.38,1685.48,3342.24,826.5,1927.2,3580.2,0,371212.636,371212.636,NR,NR,389875.35,middle,TF1,bolted,NA,NA,680,LC3,NA,NA,NA,double,regular,200,NA,200,NA,10,fillet,4,4,NA,NA,NA,NA,NA,NA,NA,Symmetric-cyclic,NA,NA,FM16,NA,NA,short,short,"Mansour, N., Christopoulos, C., and Tremblay, R. (2011). “Experimental validation of replaceable shear links for eccentrically braced steel frames.” Journal of Structural Engineering, Vol. 137, Issue (10), pp. 1141–1152",https://ascelibrary.org/doi/10.1061/%28ASCE%29ST.1943-541X.0000350,43.66358566,-79.39789581,,,,,
175,Mansour & Christopoulos,2011,UT-2B,C 311x87x7x10,USA,built-up,350W,350W,345,345,450,450,205000,205000,380,415,379.5,379.5,501,524,NR,NR,NR,NR,1.1,1.1,1.3,1.3,1.304347826,1.304347826,1.318421053,1.262650602,310,5.8,85.4,9.7,12,NA,311,6.6,87,9.5,NR,290.6,292,NA,828.38,1685.48,3342.24,826.5,1927.2,3580.2,0,371212.636,371212.636,NR,NR,389875.35,middle,TF1,bolted,NA,NA,680,LC3,NA,NA,NA,double,regular,200,NA,200,NA,10,fillet,4,4,NA,NA,NA,NA,NA,NA,NA,Symmetric-cyclic,NA,NA,NA,1.32,1.29,short,short,"Mansour, N., Christopoulos, C., and Tremblay, R. (2011). “Experimental validation of replaceable shear links for eccentrically braced steel frames.” Journal of Structural Engineering, Vol. 137, Issue (10), pp. 1141–1152",https://ascelibrary.org/doi/10.1061/%28ASCE%29ST.1943-541X.0000350,43.66358566,-79.39789581,,,,,
176,Mansour & Christopoulos,2011,UT-3A,W360x101,USA,hot-rolled,350W,350W,345,345,450,450,205000,205000,380,445,379.5,379.5,501,550,NR,NR,NR,NR,1.1,1.1,1.3,1.3,1.304347826,1.304347826,1.318421053,1.235955056,357,10.5,255,18.3,NA,15,356,10.5,254,18.7,NA,290.4,288.6,48.28541324,4666.5,3364.2,12697.2,4749.8,3345.3,13038.04165,30294.16801,1880310.138,1824784.47,30120.34052,1898681.026,1868560.685,middle,TF1,bolted,NA,NA,900,LC2,NA,CJP single bevel groove,NA,single,regular,200,NA,NA,NA,12,fillet,3,NA,NA,NA,NA,NA,NA,NA,NA,Symmetric-cyclic,NA,NA,FM11,1.42,1.41,short,short,"Mansour, N., Christopoulos, C., and Tremblay, R. (2011). “Experimental validation of replaceable shear links for eccentrically braced steel frames.” Journal of Structural Engineering, Vol. 137, Issue (10), pp. 1141–1152",https://ascelibrary.org/doi/10.1061/%28ASCE%29ST.1943-541X.0000350,43.66358566,-79.39789581,,,,,
177,Mansour & Christopoulos,2011,UT-3B,W360x101,USA,hot-rolled,350W,350W,345,345,450,450,205000,205000,380,445,379.5,379.5,501,550,NR,NR,NR,NR,1.1,1.1,1.3,1.3,1.304347826,1.304347826,1.318421053,1.235955056,357,10.5,255,18.3,NA,15,356,10.5,254,18.7,NA,290.4,288.6,48.28541324,4666.5,3364.2,12697.2,4749.8,3345.3,13038.04165,30294.16801,1880310.138,1824784.47,30120.34052,1898681.026,1868560.685,middle,TF1,bolted,NA,NA,900,LC2,NA,CJP single bevel groove,NA,single,regular,200,NA,NA,NA,12,fillet,3,NA,NA,NA,NA,NA,NA,NA,NA,Symmetric-cyclic,NA,NA,FM11,1.43,1.41,short,short,"Mansour, N., Christopoulos, C., and Tremblay, R. (2011). “Experimental validation of replaceable shear links for eccentrically braced steel frames.” Journal of Structural Engineering, Vol. 137, Issue (10), pp. 1141–1152",https://ascelibrary.org/doi/10.1061/%28ASCE%29ST.1943-541X.0000350,43.66358566,-79.39789581,,,,,
178,Mansour & Christopoulos,2011,EPM-11A,W360x72,USA,hot-rolled,350W,350W,345,345,450,450,205000,205000,NR,NR,379.5,379.5,NR,NR,585,585,NR,NR,1.1,1.1,1.3,1.3,1.304347826,1.304347826,NR,NR,350,8.6,204,15.1,NA,15,NR,NR,NR,NR,NA,289.8,NR,48.28541324,3080.4,2750.28,8911.08,NR,NR,NR,30236.22551,1281747.072,1230883.746,NR,NR,NR,middle,TF2,bolted,7500,4587,800,LC2,NA,PJP single J-groove and fillet,NA,single,regular,200,NA,NA,NA,12,fillet,3,NA,54,40,NA,NA,435,NA,NA,Symmetric-cyclic,0.26,0.26,FM6,1.80,1.78,short,short,"Mansour, N., Christopoulos, C., and Tremblay, R. (2011). “Experimental validation of replaceable shear links for eccentrically braced steel frames.” Journal of Structural Engineering, Vol. 137, Issue (10), pp. 1141–1152",https://ascelibrary.org/doi/10.1061/%28ASCE%29ST.1943-541X.0000350,43.66358566,-79.39789581,,,,,
179,Mansour & Christopoulos,2011,EPM-11B,W360x72,USA,hot-rolled,350W,350W,345,345,450,450,205000,205000,NR,NR,379.5,379.5,NR,NR,585,585,NR,NR,1.1,1.1,1.3,1.3,1.304347826,1.304347826,NR,NR,350,8.6,204,15.1,NA,15,NR,NR,NR,NR,NA,289.8,NR,48.28541324,3080.4,2750.28,8911.08,NR,NR,NR,30236.22551,1281747.072,1230883.746,NR,NR,NR,middle,TF2,bolted,7500,4587,800,LC2,NA,PJP single J-groove and fillet,NA,single,regular,200,NA,NA,NA,12,fillet,3,NA,54,40,NA,NA,435,NA,NA,Symmetric-cyclic,0.26,0.26,FM3,1.78,1.77,short,short,"Mansour, N., Christopoulos, C., and Tremblay, R. (2011). “Experimental validation of replaceable shear links for eccentrically braced steel frames.” Journal of Structural Engineering, Vol. 137, Issue (10), pp. 1141–1152",https://ascelibrary.org/doi/10.1061/%28ASCE%29ST.1943-541X.0000350,43.66358566,-79.39789581,,,,,
180,Mansour & Christopoulos,2011,EPM-12,C W250x24,USA,built-up,350W,350W,345,345,450,450,205000,205000,379,405,379.5,379.5,478,498,NR,NR,NR,NR,1.1,1.1,1.3,1.3,1.304347826,1.304347826,1.26121372,1.22962963,253,5,75,6.4,12,NA,NR,NR,NR,NR,NR,240.2,NR,NA,480,1201,2161,NR,NR,NR,0,190488.05,190488.05,NR,NR,NR,middle,TF2,bolted,7500,4587,680,LC3,NA,NA,NA,double,regular,150,NA,150,NA,10,fillet,5,5,54,NA,NA,NA,608,NA,NA,Symmetric-cyclic,0.26,0.26,FM3,1.55,1.50,short,short,"Mansour, N., Christopoulos, C., and Tremblay, R. (2011). “Experimental validation of replaceable shear links for eccentrically braced steel frames.” Journal of Structural Engineering, Vol. 137, Issue (10), pp. 1141–1152",https://ascelibrary.org/doi/10.1061/%28ASCE%29ST.1943-541X.0000350,43.66358566,-79.39789581,,,,,
181,Mansour & Christopoulos,2011,EPM-13,C W250x24,USA,built-up,350W,350W,345,345,450,450,205000,205000,379,405,379.5,379.5,478,498,NR,NR,NR,NR,1.1,1.1,1.3,1.3,1.304347826,1.304347826,1.26121372,1.22962963,253,5,75,6.4,12,NA,NR,NR,NR,NR,NR,240.2,NR,NA,480,1201,2161,NR,NR,NR,0,190488.05,190488.05,NR,NR,NR,middle,TF2,bolted,7500,4587,680,LC3,NA,NA,NA,double,regular,99,NA,99,NA,10,fillet,7,7,54,NA,NA,NA,608,NA,NA,Symmetric-cyclic,0.26,0.26,FM16,1.67,1.62,short,short,"Mansour, N., Christopoulos, C., and Tremblay, R. (2011). “Experimental validation of replaceable shear links for eccentrically braced steel frames.” Journal of Structural Engineering, Vol. 137, Issue (10), pp. 1141–1152",https://ascelibrary.org/doi/10.1061/%28ASCE%29ST.1943-541X.0000350,43.66358566,-79.39789581,,,,,
182,Mansour & Christopoulos,2011,EPM-14,C W250x24,USA,built-up,350W,350W,345,345,450,450,205000,205000,379,405,379.5,379.5,478,498,NR,NR,NR,NR,1.1,1.1,1.3,1.3,1.304347826,1.304347826,1.26121372,1.22962963,253,5,75,6.4,12,NA,NR,NR,NR,NR,NR,240.2,NR,NA,480,1201,2161,NR,NR,NR,0,190488.05,190488.05,NR,NR,NR,middle,TF3c,bolted,7500,4587,680,LC3,NA,NA,NA,double,regular,99,NA,99,NA,10,fillet,7,7,54,NA,NA,NA,608,NA,NA,Symmetric-cyclic,0.26,0.26,FM3,1.82,1.76,short,short,"Mansour, N., Christopoulos, C., and Tremblay, R. (2011). “Experimental validation of replaceable shear links for eccentrically braced steel frames.” Journal of Structural Engineering, Vol. 137, Issue (10), pp. 1141–1152",https://ascelibrary.org/doi/10.1061/%28ASCE%29ST.1943-541X.0000350,43.66358566,-79.39789581,,,,,
183,Mansour & Christopoulos,2011,EPM-15,C W250x24,USA,built-up,350W,350W,345,345,450,450,205000,205000,379,405,379.5,379.5,478,498,NR,NR,NR,NR,1.1,1.1,1.3,1.3,1.304347826,1.304347826,1.26121372,1.22962963,253,5,75,6.4,12,NA,NR,NR,NR,NR,NR,240.2,NR,NA,480,1201,2161,NR,NR,NR,0,190488.05,190488.05,NR,NR,NR,middle,TF2,welded,7500,4587,590,LC17,fillet,NA,NA,double,regular,150,NA,150,NA,10,fillet,5,5,54,NA,NA,NA,608,NA,NA,Symmetric-cyclic,0.26,0.26,FM3,1.48,1.43,short,short,"Mansour, N., Christopoulos, C., and Tremblay, R. (2011). “Experimental validation of replaceable shear links for eccentrically braced steel frames.” Journal of Structural Engineering, Vol. 137, Issue (10), pp. 1141–1152",https://ascelibrary.org/doi/10.1061/%28ASCE%29ST.1943-541X.0000350,43.66358566,-79.39789581,,,,,
184,Mansour & Christopoulos,2011,EPM-16,C W250x24,USA,built-up,350W,350W,345,345,450,450,205000,205000,379,405,379.5,379.5,478,498,NR,NR,NR,NR,1.1,1.1,1.3,1.3,1.304347826,1.304347826,1.26121372,1.22962963,253,5,75,6.4,12,NA,NR,NR,NR,NR,NR,240.2,NR,NA,480,1201,2161,NR,NR,NR,0,190488.05,190488.05,NR,NR,NR,middle,TF3c,bolted,7500,4587,680,LC3,NA,NA,NA,double,regular,150,NA,150,NA,10,fillet,5,5,54,NA,NA,NA,608,NA,NA,Symmetric-cyclic,0.26,0.26,FM3,1.49,1.44,short,short,"Mansour, N., Christopoulos, C., and Tremblay, R. (2011). “Experimental validation of replaceable shear links for eccentrically braced steel frames.” Journal of Structural Engineering, Vol. 137, Issue (10), pp. 1141–1152",https://ascelibrary.org/doi/10.1061/%28ASCE%29ST.1943-541X.0000350,43.66358566,-79.39789581,,,,,
185,Bozkurt & Topkaya,2018,SP1-EBF12,HEA160,Europe,hot-rolled,S275,S275,275,275,410,410,205000,205000,294,285,371.25,371.25,430,417,492,492,NR,NR,1.35,1.35,1.2,1.2,1.490909091,1.490909091,1.462585034,1.463157895,152,6,160,9,NA,15,152.34,6.68,159.61,8.82,NA,104,104.7,48.28541324,1440,804,3684,1407.7602,899.796,3908.458053,12293.36595,245147.366,226824,12360.96553,244703.3397,232342.3742,middle,TF2,bolted,5000,2700,600,LC6,NA,NA,NA,single,regular,150,NA,NA,NA,10,fillet,3,NA,31.5,10,NA,NA,NR,NA,NA,Symmetric-cyclic,0.25,0.21,FM6,1.92,1.87,short,short,"Bozkurt, M. B. and Topkaya, C. (2018). “Replaceable links with gusseted brace joints for eccentrically braced frames.” Soil Dynamics and Earthquake Engineering, Vol. 115, pp. 305–318",https://www.sciencedirect.com/science/article/pii/S0267726118300277,39.8755073,32.7855305,,,,,
186,Bozkurt & Topkaya,2018,SP2-EBF5,HEA160,Europe,hot-rolled,S275,S275,275,275,410,410,205000,205000,294,285,371.25,371.25,430,417,492,492,NR,NR,1.35,1.35,1.2,1.2,1.490909091,1.490909091,1.462585034,1.463157895,152,6,160,9,NA,15,152.34,6.68,159.61,8.82,NA,104,104.7,48.28541324,1440,804,3684,1407.7602,899.796,3908.458053,12293.36595,245147.366,226824,12360.96553,244703.3397,232342.3742,middle,TF2,bolted,5000,2700,600,LC6,NA,NA,NA,single,regular,150,NA,NA,NA,10,fillet,3,NA,31.5,10,NA,NA,NR,NA,NA,Symmetric-cyclic,0.24,0.29,"FM4,FM6",1.99,1.94,short,short,"Bozkurt, M. B. and Topkaya, C. (2018). “Replaceable links with gusseted brace joints for eccentrically braced frames.” Soil Dynamics and Earthquake Engineering, Vol. 115, pp. 305–318",https://www.sciencedirect.com/science/article/pii/S0267726118300277,39.8755073,32.7855305,,,,,
187,Bozkurt & Topkaya,2018,SP3-EBF20,HEA160,Europe,hot-rolled,S275,S275,275,275,410,410,205000,205000,324,393,371.25,371.25,445,501,492,492,NR,NR,1.35,1.35,1.2,1.2,1.490909091,1.490909091,1.37345679,1.27480916,152,6,160,9,NA,15,153.09,6.72,160.6,8.76,NA,104,105.57,48.28541324,1440,804,3684,1406.856,911.0304,3917.884053,12293.36595,245147.366,226824,12444.98215,246373.6065,233928.6243,middle,TF2,bolted,5000,2700,800,LC6,NA,NA,NA,single,regular,200,NA,NA,NA,10,fillet,3,NA,32.7,10,NA,NA,NR,NA,NA,Symmetric-cyclic,0.2,0.2,"FM4,FM6",1.42,1.91,intermediate,intermediate,"Bozkurt, M. B. and Topkaya, C. (2018). “Replaceable links with gusseted brace joints for eccentrically braced frames.” Soil Dynamics and Earthquake Engineering, Vol. 115, pp. 305–318",https://www.sciencedirect.com/science/article/pii/S0267726118300277,39.8755073,32.7855305,,,,,
188,Bozkurt & Topkaya,2018,SP4-EBF7,HEA220,Europe,hot-rolled,S275,S275,275,275,410,410,205000,205000,278,305,371.25,371.25,408,421,492,492,NR,NR,1.35,1.35,1.2,1.2,1.490909091,1.490909091,1.467625899,1.380327869,210,7,220,11,NA,18,213.72,7.81,220.97,10.67,NA,152,156.38,69.53099506,2420,1316,6156,2357.7499,1502.4878,6496.11158,25025.4225,568457.4225,531588,25634.51401,576637.782,551003.2679,middle,TF2,bolted,5000,2700,600,LC6,NA,NA,NA,single,regular,150,NA,NA,NA,10,fillet,3,NA,31.5,10,NA,NA,NR,NA,NA,Symmetric-cyclic,0.15,0.13,FM6,1.85,1.83,short,short,"Bozkurt, M. B. and Topkaya, C. (2018). “Replaceable links with gusseted brace joints for eccentrically braced frames.” Soil Dynamics and Earthquake Engineering, Vol. 115, pp. 305–318",https://www.sciencedirect.com/science/article/pii/S0267726118300277,39.8755073,32.7855305,,,,,
189,Bozkurt & Topkaya,2018,SP5-EBF9,HEA220,Europe,hot-rolled,S275,S275,275,275,410,410,205000,205000,278,305,371.25,371.25,408,421,492,492,NR,NR,1.35,1.35,1.2,1.2,1.490909091,1.490909091,1.467625899,1.380327869,210,7,220,11,NA,18,213.72,7.81,220.97,10.67,NA,152,156.38,69.53099506,2420,1316,6156,2357.7499,1502.4878,6496.11158,25025.4225,568457.4225,531588,25634.51401,576637.782,551003.2679,middle,TF2,bolted,5000,2700,600,LC6,NA,NA,NA,single,regular,150,NA,NA,NA,10,fillet,3,NA,31.5,10,NA,NA,NR,NA,NA,Symmetric-cyclic,0.17,0.2,FM3,1.84,1.82,short,short,"Bozkurt, M. B. and Topkaya, C. (2018). “Replaceable links with gusseted brace joints for eccentrically braced frames.” Soil Dynamics and Earthquake Engineering, Vol. 115, pp. 305–318",https://www.sciencedirect.com/science/article/pii/S0267726118300277,39.8755073,32.7855305,,,,,
190,Bozkurt & Topkaya,2018,SP6-EBF6,HEA160,Europe,hot-rolled,S275,S275,275,275,410,410,205000,205000,294,285,371.25,371.25,430,417,492,492,NR,NR,1.35,1.35,1.2,1.2,1.490909091,1.490909091,1.462585034,1.463157895,152,6,160,9,NA,15,152.34,6.68,159.61,8.82,NA,104,104.7,48.28541324,1440,804,3684,1407.7602,899.796,3908.458053,12293.36595,245147.366,226824,12360.96553,244703.3397,232342.3742,middle,TF2,bolted,5000,2700,600,LC7,NA,NA,NA,single,regular,150,NA,NA,NA,10,fillet,3,NA,31.5,NA,NA,NA,NA,NA,NA,Symmetric-cyclic,0.15,0.17,"FM4,FM6",1.93,1.88,short,short,"Bozkurt, M. B. and Topkaya, C. (2018). “Replaceable links with gusseted brace joints for eccentrically braced frames.” Soil Dynamics and Earthquake Engineering, Vol. 115, pp. 305–318",https://www.sciencedirect.com/science/article/pii/S0267726118300277,39.8755073,32.7855305,,,,,
191,Bozkurt & Topkaya,2018,SP7-EBF22,HEA160,Europe,hot-rolled,S275,S275,275,275,410,410,205000,205000,290,278,371.25,371.25,426,421,492,492,NR,NR,1.35,1.35,1.2,1.2,1.490909091,1.490909091,1.468965517,1.514388489,152,6,160,9,NA,15,152.53,6.7,159.67,8.88,NA,104,104.77,48.28541324,1440,804,3684,1417.8696,902.959,3931.839853,12293.36595,245147.366,226824,12367.72549,246467.6396,234099.9141,middle,TF2,bolted,5000,2700,600,LC7,NA,NA,NA,single,regular,150,NA,NA,NA,10,fillet,3,NA,31.5,NA,NA,NA,NA,NA,NA,Symmetric-cyclic,0.2,0.17,"FM4,FM6",2.01,1.96,short,short,"Bozkurt, M. B. and Topkaya, C. (2018). “Replaceable links with gusseted brace joints for eccentrically braced frames.” Soil Dynamics and Earthquake Engineering, Vol. 115, pp. 305–318",https://www.sciencedirect.com/science/article/pii/S0267726118300277,39.8755073,32.7855305,,,,,
192,Bozkurt & Topkaya,2018,SP8-EBF21,HEA160,Europe,hot-rolled,S275,S275,275,275,410,410,205000,205000,290,278,371.25,371.25,426,421,492,492,NR,NR,1.35,1.35,1.2,1.2,1.490909091,1.490909091,1.468965517,1.514388489,152,6,160,9,NA,15,152.53,6.7,159.67,8.88,NA,104,104.77,48.28541324,1440,804,3684,1417.8696,902.959,3931.839853,12293.36595,245147.366,226824,12367.72549,246467.6396,234099.9141,middle,TF2,bolted,5000,2700,800,LC7,NA,NA,NA,single,regular,200,NA,NA,NA,10,fillet,3,NA,32.7,NA,NA,NA,NA,NA,NA,Symmetric-cyclic,0.21,0.19,"FM4,FM6",1.67,2.16,intermediate,intermediate,"Bozkurt, M. B. and Topkaya, C. (2018). “Replaceable links with gusseted brace joints for eccentrically braced frames.” Soil Dynamics and Earthquake Engineering, Vol. 115, pp. 305–318",https://www.sciencedirect.com/science/article/pii/S0267726118300277,39.8755073,32.7855305,,,,,
