Repository: RESSLab-Team/resslab-hub-data

# Eccentrically braced frame links database

Tests on shear, intermediate and flexural links of eccentrically braced frames, with the link section, stiffener layout, connection and welding details, material properties, loading protocol, the measured capacities and the processed link shear versus link rotation response.

## Contents

| Path | Contents |
| --- | --- |
| `eccentric_braced_frames.csv` | Main table, one row per link test. |
| `eccentric_braced_frames_data_dictionary.csv` | Data dictionary: name, description, symbol, unit, type, example and nullability of every column of the main table. It is the single reference for what each column expects, so it is not repeated here. |

File: eccentric_braced_frames/eccentric_braced_frames.csv (part 5 of 5)
2102.959665,4178.422726,7898.064885,481595.0094,466011.9045,7938.092763,467083.3718,459145.2791,edge,TF4,continuous-welded,NA,NA,679,LC14,CJP single bevel groove and fillet,NA,NA,single,regular,174.752,NA,NA,NA,6.35,fillet,3,NA,28,6.35,9.5,275.1,177.8,482.6,1,Symmetric-cyclic,NA,NA,FM9,1.04,1.60,intermediate,long,"Engelhardt, M. and Popov, E. P. (1989). “Behavior of long links in eccentrically braced frames.” Report No. UCB/EERC- 89/01, Earthquake Engineering Research Center, Berkeley, California",https://nehrpsearch.nist.gov/static/files/NSF/PB92143056.pdf,37.8742565,-122.2387092,,,,,
13,Engelhardt & Popov,1989,11-R2,W12x22,USA,hot-rolled,A36,A36,250,250,400,400,205000,205000,303,331,375,375.00,462.00,462.00,480.0,480.0,NR,NR,1.5,1.5,1.2,1.2,1.6,1.6,1.522742254,1.395770393,312.7,6.6,102.4,10.8,NA,8,311.9,7.2,104.4,9.7,NA,275.1,276.5572,13.73451754,1105.92,1921.26,4188.03807,1010.262496,2102.959665,4178.422726,7898.064885,481595.0094,466011.9045,7938.092763,467083.3718,459145.2791,edge,TF4,continuous-welded,NA,NA,679,LC14,CJP single bevel groove and fillet,NA,NA,single,non-regular,158.75,174.752,NA,NA,6.35,fillet,3,NA,28,6.35,9.5,275.1,177.8,482.6,1,Symmetric-cyclic,NA,NA,FM9,1.22,1.80,intermediate,long,"Engelhardt, M. and Popov, E. P. (1989). “Behavior of long links in eccentrically braced frames.” Report No. UCB/EERC- 89/01, Earthquake Engineering Research Center, Berkeley, California",https://nehrpsearch.nist.gov/static/files/NSF/PB92143056.pdf,37.8742565,-122.2387092,,,,,
193,Bozkurt & Topkaya,2018,SP9-EBF10,HEA220,Europe,hot-rolled,S275,S275,275,275,410,410,205000,205000,278,305,371.25,371.25,408,421,492,492,NR,NR,1.35,1.35,1.2,1.2,1.490909091,1.490909091,1.467625899,1.380327869,210,7,220,11,NA,18,213.72,7.81,220.97,10.67,NA,152,156.38,69.53099506,2420,1316,6156,2357.7499,1502.4878,6496.11158,25025.4225,568457.4225,531588,25634.51401,576637.782,551003.2679,middle,TF2,bolted,5000,2700,600,LC8,NA,NA,NA,single,regular,150,NA,NA,NA,10,fillet,3,NA,31.5,10,NA,NA,310,NA,NA,Symmetric-cyclic,0.17,0.16,FM3,1.84,1.82,short,short,"Bozkurt, M. B. and Topkaya, C. (2018). “Replaceable links with gusseted brace joints for eccentrically braced frames.” Soil Dynamics and Earthquake Engineering, Vol. 115, pp. 305–318",https://www.sciencedirect.com/science/article/pii/S0267726118300277,39.8755073,32.7855305,,,,,
194,Okazaki & Engelhardt ,2007,1A,W10x19,USA,hot-rolled,A992 Gr. 50,A992 Gr. 50,345,345,450,450,205000,205000,367,405,379.5,379.5,509,531,495,495,NR,NR,1.1,1.1,1.1,1.1,1.304347826,1.304347826,1.386920981,1.311111111,260,6.35,102.1,10,NA,8,260.1,6.7,101.7,9.7,NA,224,224.7,13.73451754,1021,1524,3566,986.49,1612.69,3640.60807,6494.397192,353184.3972,340594,6513.625517,350574.3423,344060.7168,edge,TF4,bolted,NA,NA,584,LC2,NA,fillet,NA,single,regular,146.05,NA,NA,NA,9.5,fillet,3,NA,NA,NA,NA,NA,NA,NA,NA,Symmetric-cyclic,NA,NA,FM6,1.15,1.67,intermediate,intermediate,"Okazaki, T. and Engelhardt, M. D. (2007). “Cyclic loading behavior of EBF links constructed of ASTM A992 steel.” Journal of Constructional Steel Research, Vol. 63, pp. 751–765",https://www.sciencedirect.com/science/article/pii/S0143974X06001787,30.2851494,-97.7339352,,,,,
195,Okazaki & Engelhardt ,2007,1B,W10x19,USA,hot-rolled,A992 Gr. 50,A992 Gr. 50,345,345,450,450,205000,205000,367,405,379.5,379.5,509,531,495,495,NR,NR,1.1,1.1,1.1,1.1,1.304347826,1.304347826,1.386920981,1.311111111,260,6.35,102.1,10,NA,8,260.1,6.7,101.7,9.7,NA,224,224.7,13.73451754,1021,1524,3566,986.49,1612.69,3640.60807,6494.397192,353184.3972,340594,6513.625517,350574.3423,344060.7168,edge,TF4,bolted,NA,NA,584,LC2,NA,fillet,NA,single,regular,146.05,NA,NA,NA,9.5,fillet,3,NA,NA,NA,NA,NA,NA,NA,NA,Symmetric-cyclic,NA,NA,FM6,1.21,1.72,intermediate,intermediate,"Okazaki, T. and Engelhardt, M. D. (2007). “Cyclic loading behavior of EBF links constructed of ASTM A992 steel.” Journal of Constructional Steel Research, Vol. 63, pp. 751–765",https://www.sciencedirect.com/science/article/pii/S0143974X06001787,30.2851494,-97.7339352,,,,,
196,Okazaki & Engelhardt ,2007,1C,W10x19,USA,hot-rolled,A992 Gr. 50,A992 Gr. 50,345,345,450,450,205000,205000,367,405,379.5,379.5,509,531,495,495,NR,NR,1.1,1.1,1.1,1.1,1.304347826,1.304347826,1.386920981,1.311111111,260,6.35,102.1,10,NA,8,260.1,6.7,101.7,9.7,NA,224,224.7,13.73451754,1021,1524,3566,986.49,1612.69,3640.60807,6494.397192,353184.3972,340594,6513.625517,350574.3423,344060.7168,edge,TF4,bolted,NA,NA,584,LC2,NA,fillet,NA,single,regular,146.05,NA,NA,NA,9.5,fillet,3,NA,NA,NA,NA,NA,NA,NA,NA,Symmetric-cyclic,NA,NA,FM10,1.25,1.72,intermediate,intermediate,"Okazaki, T. and Engelhardt, M. D. (2007). “Cyclic loading behavior of EBF links constructed of ASTM A992 steel.” Journal of Constructional Steel Research, Vol. 63, pp. 751–765",https://www.sciencedirect.com/science/article/pii/S0143974X06001787,30.2851494,-97.7339352,,,,,
197,Okazaki & Engelhardt ,2007,2,W10x19,USA,hot-rolled,A992 Gr. 50,A992 Gr. 50,345,345,450,450,205000,205000,367,405,379.5,379.5,509,531,495,495,NR,NR,1.1,1.1,1.1,1.1,1.304347826,1.304347826,1.386920981,1.311111111,260,6.35,102.1,10,NA,8,260.1,6.7,101.7,9.7,NA,224,224.7,13.73451754,1021,1524,3566,986.49,1612.69,3640.60807,6494.397192,353184.3972,340594,6513.625517,350574.3423,344060.7168,edge,TF4,bolted,NA,NA,762,LC2,NA,fillet,NA,single,regular,152.4,NA,NA,NA,9.5,fillet,4,NA,NA,NA,NA,NA,NA,NA,NA,Symmetric-cyclic,NA,NA,FM11,1.23,1.58,intermediate,long,"Okazaki, T. and Engelhardt, M. D. (2007). “Cyclic loading behavior of EBF links constructed of ASTM A992 steel.” Journal of Constructional Steel Research, Vol. 63, pp. 751–765",https://www.sciencedirect.com/science/article/pii/S0143974X06001787,30.2851494,-97.7339352,,,,,
198,Okazaki & Engelhardt ,2007,3,W10x19,USA,hot-rolled,A992 Gr. 50,A992 Gr. 50,345,345,450,450,205000,205000,367,405,379.5,379.5,509,531,495,495,NR,NR,1.1,1.1,1.1,1.1,1.304347826,1.304347826,1.386920981,1.311111111,260,6.35,102.1,10,NA,8,260.1,6.7,101.7,9.7,NA,224,224.7,13.73451754,1021,1524,3566,986.49,1612.69,3640.60807,6494.397192,353184.3972,340594,6513.625517,350574.3423,344060.7168,edge,TF4,bolted,NA,NA,1219,LC2,NA,fillet,NA,single,non-regular,152.4,914.4,NA,NA,9.5,fillet,2,NA,NA,NA,NA,NA,NA,NA,NA,Symmetric-cyclic,NA,NA,"FM4,FM9, FM11",1.23,1.79,long,long,"Okazaki, T. and Engelhardt, M. D. (2007). “Cyclic loading behavior of EBF links constructed of ASTM A992 steel.” Journal of Constructional Steel Research, Vol. 63, pp. 751–765",https://www.sciencedirect.com/science/article/pii/S0143974X06001787,30.2851494,-97.7339352,,,,,
199,Okazaki & Engelhardt ,2007,4A,W10x33,USA,hot-rolled,A992 Gr. 50,A992 Gr. 50,345,345,450,450,205000,205000,356,382,379.5,379.5,507,503,495,495,NR,NR,1.1,1.1,1.1,1.1,1.304347826,1.304347826,1.424157303,1.316753927,247.1,7.4,202.2,11,NA,13,247.5,8.1,204.3,11.1,NA,199.1,199.3,36.26771039,2224.2,1665.74,6114.14,2267.73,1824.93,6505.460842,15906.46894,634779.6074,608045.8285,15920.97603,654801.5303,638880.5543,edge,TF4,bolted,NA,NA,584,LC2,NA,fillet,NA,single,regular,146.05,NA,NA,NA,9.5,fillet,3,NA,NA,NA,NA,NA,NA,NA,NA,Symmetric-cyclic,NA,NA,FM3,1.40,1.39,short,short,"Okazaki, T. and Engelhardt, M. D. (2007). “Cyclic loading behavior of EBF links constructed of ASTM A992 steel.” Journal of Constructional Steel Research, Vol. 63, pp. 751–765",https://www.sciencedirect.com/science/article/pii/S0143974X06001787,30.2851494,-97.7339352,,,,,
200,Okazaki & Engelhardt ,2007,4B,W10x33,USA,hot-rolled,A992 Gr. 50,A992 Gr. 50,345,345,450,450,205000,205000,356,382,379.5,379.5,507,503,495,495,NR,NR,1.1,1.1,1.1,1.1,1.304347826,1.304347826,1.424157303,1.316753927,247.1,7.4,202.2,11,NA,13,247.5,8.1,204.3,11.1,NA,199.1,199.3,36.26771039,2224.2,1665.74,6114.14,2267.73,1824.93,6505.460842,15906.46894,634779.6074,608045.8285,15920.97603,654801.5303,638880.5543,edge,TF4,bolted,NA,NA,584,LC2,NA,fillet,NA,single,regular,146.05,NA,NA,NA,9.5,fillet,3,NA,NA,NA,NA,NA,NA,NA,NA,Symmetric-cyclic,NA,NA,FM3,1.42,1.41,short,short,"Okazaki, T. and Engelhardt, M. D. (2007). “Cyclic loading behavior of EBF links constructed of ASTM A992 steel.” Journal of Constructional Steel Research, Vol. 63, pp. 751–765",https://www.sciencedirect.com/science/article/pii/S0143974X06001787,30.2851494,-97.7339352,,,,,
201,Okazaki & Engelhardt ,2007,4C,W10x33,USA,hot-rolled,A992 Gr. 50,A992 Gr. 50,345,345,450,450,205000,205000,356,382,379.5,379.5,507,503,495,495,NR,NR,1.1,1.1,1.1,1.1,1.304347826,1.304347826,1.424157303,1.316753927,247.1,7.4,202.2,11,NA,13,247.5,8.1,204.3,11.1,NA,199.1,199.3,36.26771039,2224.2,1665.74,6114.14,2267.73,1824.93,6505.460842,15906.46894,634779.6074,608045.8285,15920.97603,654801.5303,638880.5543,edge,TF4,bolted,NA,NA,584,LC2,NA,fillet,NA,single,regular,146.05,NA,NA,NA,9.5,fillet,3,NA,NA,NA,NA,NA,NA,NA,NA,Symmetric-cyclic,NA,NA,FM3,1.42,1.41,short,short,"Okazaki, T. and Engelhardt, M. D. (2007). “Cyclic loading behavior of EBF links constructed of ASTM A992 steel.” Journal of Constructional Steel Research, Vol. 63, pp. 751–765",https://www.sciencedirect.com/science/article/pii/S0143974X06001787,30.2851494,-97.7339352,,,,,
202,Okazaki & Engelhardt ,2007,5,W10x33,USA,hot-rolled,A992 Gr. 50,A992 Gr. 50,345,345,450,450,205000,205000,356,382,379.5,379.5,507,503,495,495,NR,NR,1.1,1.1,1.1,1.1,1.304347826,1.304347826,1.424157303,1.316753927,247.1,7.4,202.2,11,NA,13,247.5,8.1,204.3,11.1,NA,199.1,199.3,36.26771039,2224.2,1665.74,6114.14,2267.73,1824.93,6505.460842,15906.46894,634779.6074,608045.8285,15920.97603,654801.5303,638880.5543,edge,TF4,bolted,NA,NA,930,LC2,NA,fillet,NA,single,regular,155.575,NA,NA,NA,9.5,fillet,5,NA,NA,NA,NA,NA,NA,NA,NA,Symmetric-cyclic,NA,NA,FM3,1.34,1.76,intermediate,intermediate,"Okazaki, T. and Engelhardt, M. D. (2007). “Cyclic loading behavior of EBF links constructed of ASTM A992 steel.” Journal of Constructional Steel Research, Vol. 63, pp. 751–765",https://www.sciencedirect.com/science/article/pii/S0143974X06001787,30.2851494,-97.7339352,,,,,
203,Okazaki & Engelhardt ,2007,6A,W10x33,USA,hot-rolled,A992 Gr. 50,A992 Gr. 50,345,345,450,450,205000,205000,356,382,379.5,379.5,507,503,495,495,NR,NR,1.1,1.1,1.1,1.1,1.304347826,1.304347826,1.424157303,1.316753927,247.1,7.4,202.2,11,NA,13,247.5,8.1,204.3,11.1,NA,199.1,199.3,36.26771039,2224.2,1665.74,6114.14,2267.73,1824.93,6505.460842,15906.46894,634779.6074,608045.8285,15920.97603,654801.5303,638880.5543,edge,TF4,bolted,NA,NA,1219,LC2,NA,fillet,NA,single,regular,244.475,NA,NA,NA,9.5,fillet,4,NA,NA,NA,NA,NA,NA,NA,NA,Symmetric-cyclic,NA,NA,FM6,1.21,1.65,intermediate,intermediate,"Okazaki, T. and Engelhardt, M. D. (2007). “Cyclic loading behavior of EBF links constructed of ASTM A992 steel.” Journal of Constructional Steel Research, Vol. 63, pp. 751–765",https://www.sciencedirect.com/science/article/pii/S0143974X06001787,30.2851494,-97.7339352,,,,,
204,Okazaki & Engelhardt ,2007,6B,W10x33,USA,hot-rolled,A992 Gr. 50,A992 Gr. 50,345,345,450,450,205000,205000,356,382,379.5,379.5,507,503,495,495,NR,NR,1.1,1.1,1.1,1.1,1.304347826,1.304347826,1.424157303,1.316753927,247.1,7.4,202.2,11,NA,13,247.5,8.1,204.3,11.1,NA,199.1,199.3,36.26771039,2224.2,1665.74,6114.14,2267.73,1824.93,6505.460842,15906.46894,634779.6074,608045.8285,15920.97603,654801.5303,638880.5543,edge,TF4,bolted,NA,NA,1219,LC2,NA,fillet,NA,single,regular,244.475,NA,NA,NA,9.5,fillet,4,NA,NA,NA,NA,NA,NA,NA,NA,Symmetric-cyclic,NA,NA,"FM1,FM4,FM10",1.21,1.65,intermediate,intermediate,"Okazaki, T. and Engelhardt, M. D. (2007). “Cyclic loading behavior of EBF links constructed of ASTM A992 steel.” Journal of Constructional Steel Research, Vol. 63, pp. 751–765",https://www.sciencedirect.com/science/article/pii/S0143974X06001787,30.2851494,-97.7339352,,,,,
205,Okazaki & Engelhardt ,2007,7,W10x33,USA,hot-rolled,A992 Gr. 50,A992 Gr. 50,345,345,450,450,205000,205000,356,382,379.5,379.5,507,503,495,495,NR,NR,1.1,1.1,1.1,1.1,1.304347826,1.304347826,1.424157303,1.316753927,247.1,7.4,202.2,11,NA,13,247.5,8.1,204.3,11.1,NA,199.1,199.3,36.26771039,2224.2,1665.74,6114.14,2267.73,1824.93,6505.460842,15906.46894,634779.6074,608045.8285,15920.97603,654801.5303,638880.5543,edge,TF4,bolted,NA,NA,1854,LC2,NA,fillet,NA,single,non-regular,304.8,1244.6,NA,NA,9.5,fillet,2,NA,NA,NA,NA,NA,NA,NA,NA,Symmetric-cyclic,NA,NA,"FM1,FM4, FM9",1.27,1.57,long,long,"Okazaki, T. and Engelhardt, M. D. (2007). “Cyclic loading behavior of EBF links constructed of ASTM A992 steel.” Journal of Constructional Steel Research, Vol. 63, pp. 751–765",https://www.sciencedirect.com/science/article/pii/S0143974X06001787,30.2851494,-97.7339352,,,,,
206,Okazaki & Engelhardt ,2007,8,W16x36,USA,hot-rolled,A992 Gr. 50,A992 Gr. 50,345,345,450,450,205000,205000,362,392,379.5,379.5,534,565,495,495,NR,NR,1.1,1.1,1.1,1.1,1.304347826,1.304347826,1.475138122,1.441326531,402.8,7.5,177.4,10.9,NA,10,407.8,7.6,176.9,12.4,NA,361,363,21.46018366,1933.66,2857.5,6724.82,2193.56,2910.8,7383.760735,16160.91927,1046139.148,1015690.729,16246.76,1162289.484,1146042.724,edge,TF4,bolted,NA,NA,930,LC2,NA,fillet,NA,single,regular,133.35,NA,NA,NA,9.5,fillet,6,NA,NA,NA,NA,NA,NA,NA,NA,Symmetric-cyclic,NA,NA,FM3,1.36,1.79,short,intermediate,"Okazaki, T. and Engelhardt, M. D. (2007). “Cyclic loading behavior of EBF links constructed of ASTM A992 steel.” Journal of Constructional Steel Research, Vol. 63, pp. 751–765",https://www.sciencedirect.com/science/article/pii/S0143974X06001787,30.2851494,-97.7339352,,,,,
207,Okazaki & Engelhardt ,2007,9,W16x36,USA,hot-rolled,A992 Gr. 50,A992 Gr. 50,345,345,450,450,205000,205000,362,392,379.5,379.5,534,565,495,495,NR,NR,1.1,1.1,1.1,1.1,1.304347826,1.304347826,1.475138122,1.441326531,402.8,7.5,177.4,10.9,NA,10,407.8,7.6,176.9,12.4,NA,361,363,21.46018366,1933.66,2857.5,6724.82,2193.56,2910.8,7383.760735,16160.91927,1046139.148,1015690.729,16246.76,1162289.484,1146042.724,edge,TF4,bolted,NA,NA,1219,LC2,NA,fillet,NA,single,regular,203.2,NA,NA,NA,9.5,fillet,5,NA,NA,NA,NA,NA,NA,NA,NA,Symmetric-cyclic,NA,NA,"FM1,FM4",1.12,1.65,intermediate,intermediate,"Okazaki, T. and Engelhardt, M. D. (2007). “Cyclic loading behavior of EBF links constructed of ASTM A992 steel.” Journal of Constructional Steel Research, Vol. 63, pp. 751–765",https://www.sciencedirect.com/science/article/pii/S0143974X06001787,30.2851494,-97.7339352,,,,,
208,Okazaki & Engelhardt ,2007,10,W10x68,USA,hot-rolled,A992 Gr. 50,A992 Gr. 50,345,345,450,450,205000,205000,319,404,379.5,379.5,479,531,495,495,NR,NR,1.1,1.1,1.1,1.1,1.304347826,1.304347826,1.501567398,1.314356436,264.2,11.9,257.3,19.6,NA,13,264.2,11.4,260.6,19.6,NA,199,199,36.26771039,5043.08,2677.5,12763.66,5107.76,2565,12925.59084,15899.2154,1400045.958,1366742.993,15899.2154,1409538.561,1393639.346,edge,TF4,bolted,NA,NA,930,LC2,NA,fillet,NA,single,regular,304.8,NA,NA,NA,12.7,fillet,2,NA,NA,NA,NA,NA,NA,NA,NA,Symmetric-cyclic,NA,NA,FM3,1.44,1.40,short,short,"Okazaki, T. and Engelhardt, M. D. (2007). “Cyclic loading behavior of EBF links constructed of ASTM A992 steel.” Journal of Constructional Steel Research, Vol. 63, pp. 751–765",https://www.sciencedirect.com/science/article/pii/S0143974X06001787,30.2851494,-97.7339352,,,,,
209,Okazaki & Engelhardt ,2007,11,W10x68,USA,hot-rolled,A992 Gr. 50,A992 Gr. 50,345,345,450,450,205000,205000,319,404,379.5,379.5,479,531,495,495,NR,NR,1.1,1.1,1.1,1.1,1.304347826,1.304347826,1.501567398,1.314356436,264.2,11.9,257.3,19.6,NA,13,264.2,11.4,260.6,19.6,NA,199,199,36.26771039,5043.08,2677.5,12763.66,5107.76,2565,12925.59084,15899.2154,1400045.958,1366742.993,15899.2154,1409538.561,1393639.346,edge,TF4,bolted,NA,NA,1219,LC2,NA,fillet,NA,single,regular,304.8,NA,NA,NA,12.7,fillet,3,NA,NA,NA,NA,NA,NA,NA,NA,Symmetric-cyclic,NA,NA,FM3,1.42,1.83,intermediate,intermediate,"Okazaki, T. and Engelhardt, M. D. (2007). “Cyclic loading behavior of EBF links constructed of ASTM A992 steel.” Journal of Constructional Steel Research, Vol. 63, pp. 751–765",https://www.sciencedirect.com/science/article/pii/S0143974X06001787,30.2851494,-97.7339352,,,,,
210,Okazaki & Engelhardt ,2007,12,W18x40,USA,hot-rolled,A992 Gr. 50,A992 Gr. 50,345,345,450,450,205000,205000,352,393,379.5,379.5,499,527,495,495,NR,NR,1.1,1.1,1.1,1.1,1.304347826,1.304347826,1.417613636,1.340966921,455,8,153,13.3,NA,10,NR,NR,NR,NR,NA,408.4,NR,21.46018366,2034.9,3427.2,7497,NR,NR,NR,18195.34468,1284063.795,1248732.45,NR,NR,NR,edge,TF4,bolted,NA,NA,584,LC2,NA,fillet,NA,single,regular,146.05,NA,NA,NA,9.5,fillet,3,NA,NA,NA,NA,NA,NA,NA,NA,Symmetric-cyclic,NA,NA,"FM1, FM3",1.38,1.39,short,short,"Okazaki, T. and Engelhardt, M. D. (2007). “Cyclic loading behavior of EBF links constructed of ASTM A992 steel.” Journal of Constructional Steel Research, Vol. 63, pp. 751–765",https://www.sciencedirect.com/science/article/pii/S0143974X06001787,30.2851494,-97.7339352,,,,,
211,Okazaki & Engelhardt ,2007,4A-RLP,W10x33,USA,hot-rolled,A992 Gr. 50,A992 Gr. 50,345,345,450,450,205000,205000,356,382,379.5,379.5,507,503,495,495,NR,NR,1.1,1.1,1.1,1.1,1.304347826,1.304347826,1.424157303,1.316753927,247.1,7.4,202.2,11,NA,13,247.5,8.1,204.3,11.1,NA,199.1,199.3,36.26771039,2224.2,1665.74,6114.14,2267.73,1824.93,6505.460842,15906.46894,634779.6074,608045.8285,15920.97603,654801.5303,638880.5543,edge,TF4,bolted,NA,NA,584,LC2,NA,fillet,NA,single,regular,146.05,NA,NA,NA,9.5,fillet,3,NA,NA,NA,NA,NA,NA,NA,NA,Symmetric-cyclic,NA,NA,FM3,1.42,1.41,short,short,"Okazaki, T. and Engelhardt, M. D. (2007). “Cyclic loading behavior of EBF links constructed of ASTM A992 steel.” Journal of Constructional Steel Research, Vol. 63, pp. 751–765",https://www.sciencedirect.com/science/article/pii/S0143974X06001787,30.2851494,-97.7339352,,,,,
212,Okazaki & Engelhardt ,2007,4C-RLP,W10x33,USA,hot-rolled,A992 Gr. 50,A992 Gr. 50,345,345,450,450,205000,205000,356,382,379.5,379.5,507,503,495,495,NR,NR,1.1,1.1,1.1,1.1,1.304347826,1.304347826,1.424157303,1.316753927,247.1,7.4,202.2,11,NA,13,247.5,8.1,204.3,11.1,NA,199.1,199.3,36.26771039,2224.2,1665.74,6114.14,2267.73,1824.93,6505.460842,15906.46894,634779.6074,608045.8285,15920.97603,654801.5303,638880.5543,edge,TF4,bolted,NA,NA,584,LC2,NA,fillet,NA,single,regular,146.05,NA,NA,NA,9.5,fillet,3,NA,NA,NA,NA,NA,NA,NA,NA,Symmetric-cyclic,NA,NA,FM3,1.40,1.39,short,short,"Okazaki, T. and Engelhardt, M. D. (2007). “Cyclic loading behavior of EBF links constructed of ASTM A992 steel.” Journal of Constructional Steel Research, Vol. 63, pp. 751–765",https://www.sciencedirect.com/science/article/pii/S0143974X06001787,30.2851494,-97.7339352,,,,,
213,Okazaki & Engelhardt ,2007,8-RLP,W16x36,USA,hot-rolled,A992 Gr. 50,A992 Gr. 50,345,345,450,450,205000,205000,362,392,379.5,379.5,550,534,495,495,NR,NR,1.1,1.1,1.1,1.1,1.304347826,1.304347826,1.519337017,1.362244898,402.8,7.5,177.4,10.9,NA,10,407.8,7.6,176.9,12.4,NA,361,363,21.46018366,1933.66,2857.5,6724.82,2193.56,2910.8,7383.760735,16160.91927,1046139.148,1015690.729,16246.76,1162289.484,1146042.724,edge,TF4,bolted,NA,NA,930,LC2,NA,fillet,NA,single,regular,133.35,NA,NA,NA,9.5,fillet,6,NA,NA,NA,NA,NA,NA,NA,NA,Symmetric-cyclic,NA,NA,FM3,1.33,1.76,short,intermediate,"Okazaki, T. and Engelhardt, M. D. (2007). “Cyclic loading behavior of EBF links constructed of ASTM A992 steel.” Journal of Constructional Steel Research, Vol. 63, pp. 751–765",https://www.sciencedirect.com/science/article/pii/S0143974X06001787,30.2851494,-97.7339352,,,,,
214,Okazaki & Engelhardt ,2007,9-RLP,W16x36,USA,hot-rolled,A992 Gr. 50,A992 Gr. 50,345,345,450,450,205000,205000,362,392,379.5,379.5,550,534,495,495,NR,NR,1.1,1.1,1.1,1.1,1.304347826,1.304347826,1.519337017,1.362244898,402.8,7.5,177.4,10.9,NA,10,407.8,7.6,176.9,12.4,NA,361,363,21.46018366,1933.66,2857.5,6724.82,2193.56,2910.8,7383.760735,16160.91927,1046139.148,1015690.729,16246.76,1162289.484,1146042.724,edge,TF4,bolted,NA,NA,1219,LC2,NA,fillet,NA,single,regular,203.2,NA,NA,NA,9.5,fillet,5,NA,NA,NA,NA,NA,NA,NA,NA,Symmetric-cyclic,NA,NA,"FM1,FM4",1.06,1.54,intermediate,intermediate,"Okazaki, T. and Engelhardt, M. D. (2007). “Cyclic loading behavior of EBF links constructed of ASTM A992 steel.” Journal of Constructional Steel Research, Vol. 63, pp. 751–765",https://www.sciencedirect.com/science/article/pii/S0143974X06001787,30.2851494,-97.7339352,,,,,
215,Okazaki & Engelhardt ,2007,10-RLP,W10x68,USA,hot-rolled,A992 Gr. 50,A992 Gr. 50,345,345,450,450,205000,205000,319,404,379.5,379.5,479,531,495,495,NR,NR,1.1,1.1,1.1,1.1,1.304347826,1.304347826,1.501567398,1.314356436,264.2,11.9,257.3,19.6,NA,13,264.2,11.4,260.6,19.6,NA,199,199,36.26771039,5043.08,2677.5,12763.66,5107.76,2565,12925.59084,15899.2154,1400045.958,1366742.993,15899.2154,1409538.561,1393639.346,edge,TF4,bolted,NA,NA,930,LC2,NA,fillet,NA,single,regular,304.8,NA,NA,NA,12.7,fillet,2,NA,NA,NA,NA,NA,NA,NA,NA,Symmetric-cyclic,NA,NA,FM3,1.42,1.39,short,short,"Okazaki, T. and Engelhardt, M. D. (2007). “Cyclic loading behavior of EBF links constructed of ASTM A992 steel.” Journal of Constructional Steel Research, Vol. 63, pp. 751–765",https://www.sciencedirect.com/science/article/pii/S0143974X06001787,30.2851494,-97.7339352,,,,,
216,Okazaki & Engelhardt ,2007,11-RLP,W10x68,USA,hot-rolled,A992 Gr. 50,A992 Gr. 50,345,345,450,450,205000,205000,319,404,379.5,379.5,479,531,495,495,NR,NR,1.1,1.1,1.1,1.1,1.304347826,1.304347826,1.501567398,1.314356436,264.2,11.9,257.3,19.6,NA,13,264.2,11.4,260.6,19.6,NA,199,199,36.26771039,5043.08,2677.5,12763.66,5107.76,2565,12925.59084,15899.2154,1400045.958,1366742.993,15899.2154,1409538.561,1393639.346,edge,TF4,bolted,NA,NA,1219,LC2,NA,fillet,NA,single,regular,304.8,NA,NA,NA,12.7,fillet,3,NA,NA,NA,NA,NA,NA,NA,NA,Symmetric-cyclic,NA,NA,FM3,1.38,1.73,intermediate,intermediate,"Okazaki, T. and Engelhardt, M. D. (2007). “Cyclic loading behavior of EBF links constructed of ASTM A992 steel.” Journal of Constructional Steel Research, Vol. 63, pp. 751–765",https://www.sciencedirect.com/science/article/pii/S0143974X06001787,30.2851494,-97.7339352,,,,,
217,Okazaki & Engelhardt ,2007,12-RLP,W18x40,USA,hot-rolled,A992 Gr. 50,A992 Gr. 50,345,345,450,450,205000,205000,352,393,379.5,379.5,499,527,495,495,NR,NR,1.1,1.1,1.1,1.1,1.304347826,1.304347826,1.417613636,1.340966921,455,8,153,13.3,NA,10,NR,NR,NR,NR,NA,408.4,NR,21.46018366,2034.9,3427.2,7497,NR,NR,NR,18195.34468,1284063.795,1248732.45,NR,NR,NR,edge,TF4,bolted,NA,NA,584,LC2,NA,fillet,NA,single,regular,133.35,NA,NA,NA,9.5,fillet,3,NA,NA,NA,NA,NA,NA,NA,NA,Symmetric-cyclic,NA,NA,"FM1, FM3",1.35,1.37,short,short,"Okazaki, T. and Engelhardt, M. D. (2007). “Cyclic loading behavior of EBF links constructed of ASTM A992 steel.” Journal of Constructional Steel Research, Vol. 63, pp. 751–765",https://www.sciencedirect.com/science/article/pii/S0143974X06001787,30.2851494,-97.7339352,,,,,
218,Okazaki & Engelhardt ,2007,12-MON,W18x40,USA,hot-rolled,A992 Gr. 50,A992 Gr. 50,345,345,450,450,205000,205000,352,393,379.5,379.5,499,527,495,495,NR,NR,1.1,1.1,1.1,1.1,1.304347826,1.304347826,1.417613636,1.340966921,455,8,153,13.3,NA,10,NR,NR,NR,NR,NA,408.4,NR,21.46018366,2034.9,3427.2,7497,NR,NR,NR,18195.34468,1284063.795,1248732.45,NR,NR,NR,edge,TF4,bolted,NA,NA,584,LC2,NA,fillet,NA,single,regular,133.35,NA,NA,NA,9.5,fillet,3,NA,NA,NA,NA,NA,NA,NA,NA,Monotonic,NA,NA,FM1,1.31,1.33,short,short,"Okazaki, T. and Engelhardt, M. D. (2007). “Cyclic loading behavior of EBF links constructed of ASTM A992 steel.” Journal of Constructional Steel Research, Vol. 63, pp. 751–765",https://www.sciencedirect.com/science/article/pii/S0143974X06001787,30.2851494,-97.7339352,,,,,
219,Okazaki & Engelhardt ,2007,12-SEV,W18x40,USA,hot-rolled,A992 Gr. 50,A992 Gr. 50,345,345,450,450,205000,205000,352,393,379.5,379.5,499,527,495,495,NR,NR,1.1,1.1,1.1,1.1,1.304347826,1.304347826,1.417613636,1.340966921,455,8,153,13.3,NA,10,NR,NR,NR,NR,NA,408.4,NR,21.46018366,2034.9,3427.2,7497,NR,NR,NR,18195.34468,1284063.795,1248732.45,NR,NR,NR,edge,TF4,bolted,NA,NA,584,LC2,NA,fillet,NA,single,regular,133.35,NA,NA,NA,9.5,fillet,3,NA,NA,NA,NA,NA,NA,NA,NA,Symmetric-cyclic,NA,NA,FM3,1.33,1.35,short,short,"Okazaki, T. and Engelhardt, M. D. (2007). “Cyclic loading behavior of EBF links constructed of ASTM A992 steel.” Journal of Constructional Steel Research, Vol. 63, pp. 751–765",https://www.sciencedirect.com/science/article/pii/S0143974X06001787,30.2851494,-97.7339352,,,,,
220,Okazaki & Engelhardt ,2007,12-RAN,W18x40,USA,hot-rolled,A992 Gr. 50,A992 Gr. 50,345,345,450,450,205000,205000,352,393,379.5,379.5,499,527,495,495,NR,NR,1.1,1.1,1.1,1.1,1.304347826,1.304347826,1.417613636,1.340966921,455,8,153,13.3,NA,10,NR,NR,NR,NR,NA,408.4,NR,21.46018366,2034.9,3427.2,7497,NR,NR,NR,18195.34468,1284063.795,1248732.45,NR,NR,NR,edge,TF4,bolted,NA,NA,584,LC2,NA,fillet,NA,single,regular,133.35,NA,NA,NA,9.5,fillet,3,NA,NA,NA,NA,NA,NA,NA,NA,Non-symmetric cyclic,NA,NA,"FM1, FM3",1.49,1.51,short,short,"Okazaki, T. and Engelhardt, M. D. (2007). “Cyclic loading behavior of EBF links constructed of ASTM A992 steel.” Journal of Constructional Steel Research, Vol. 63, pp. 751–765",https://www.sciencedirect.com/science/article/pii/S0143974X06001787,30.2851494,-97.7339352,,,,,
221,Okazaki & Engelhardt ,2007,S1,W10x33,USA,hot-rolled,A992 Gr. 50,A992 Gr. 50,345,345,450,450,205000,205000,374,365,379.5,379.5,520,503,495,495,NR,NR,1.1,1.1,1.1,1.1,1.304347826,1.304347826,1.390374332,1.378082192,247.1,7.4,202.2,11,NA,13,245.1,8.3,204.5,10.7,NA,199.1,197.7,36.26771039,2224.2,1665.74,6114.14,2188.15,1856.71,6378.080842,15906.46894,634779.6074,608045.8285,15804.91935,632543.7861,616738.8668,edge,TF4,bolted,NA,NA,584,LC2,NA,fillet,NA,single,regular,146.05,NA,NA,NA,9.5,fillet,3,NA,NA,NA,NA,NA,NA,NA,NA,Symmetric-cyclic,NA,NA,FM3,1.48,1.47,short,short,"Okazaki, T. and Engelhardt, M. D. (2007). “Cyclic loading behavior of EBF links constructed of ASTM A992 steel.” Journal of Constructional Steel Research, Vol. 63, pp. 751–765",https://www.sciencedirect.com/science/article/pii/S0143974X06001787,30.2851494,-97.7339352,,,,,
222,Okazaki & Engelhardt ,2007,S2,W10x33,USA,hot-rolled,A992 Gr. 50,A992 Gr. 50,345,345,450,450,205000,205000,379,402,379.5,379.5,518,530,495,495,NR,NR,1.1,1.1,1.1,1.1,1.304347826,1.304347826,1.366754617,1.31840796,247.1,7.4,202.2,11,NA,13,246.4,7.7,203.2,11,NA,199.1,198.4,36.26771039,2224.2,1665.74,6114.14,2235.2,1727.88,6343.350842,15906.46894,634779.6074,608045.8285,15855.69415,638955.8421,623100.148,edge,TF4,bolted,NA,NA,584,LC2,NA,fillet,NA,single,regular,146.05,NA,NA,NA,9.5,fillet,3,NA,NA,NA,NA,NA,NA,NA,NA,Symmetric-cyclic,NA,NA,FM3,1.28,1.27,short,short,"Okazaki, T. and Engelhardt, M. D. (2007). “Cyclic loading behavior of EBF links constructed of ASTM A992 steel.” Journal of Constructional Steel Research, Vol. 63, pp. 751–765",https://www.sciencedirect.com/science/article/pii/S0143974X06001787,30.2851494,-97.7339352,,,,,
223,Okazaki & Engelhardt ,2007,S3,W10x33,USA,hot-rolled,A992 Gr. 50,A992 Gr. 50,345,345,450,450,205000,205000,374,367,379.5,379.5,518,503,495,495,NR,NR,1.1,1.1,1.1,1.1,1.304347826,1.304347826,1.385026738,1.370572207,247.1,7.4,202.2,11,NA,13,246.4,8.1,205.7,10.7,NA,199.1,199,36.26771039,2224.2,1665.74,6114.14,2200.99,1822.5,6369.550842,15906.46894,634779.6074,608045.8285,15899.2154,637188.1834,621288.968,edge,TF4,bolted,NA,NA,584,LC2,NA,fillet,NA,single,regular,146.05,NA,NA,NA,9.5,fillet,3,NA,NA,NA,NA,NA,NA,NA,NA,Symmetric-cyclic,NA,NA,FM3,1.50,1.49,short,short,"Okazaki, T. and Engelhardt, M. D. (2007). “Cyclic loading behavior of EBF links constructed of ASTM A992 steel.” Journal of Constructional Steel Research, Vol. 63, pp. 751–765",https://www.sciencedirect.com/science/article/pii/S0143974X06001787,30.2851494,-97.7339352,,,,,
224,Okazaki & Engelhardt ,2007,S4,W10x33,USA,hot-rolled,A992 Gr. 50,A992 Gr. 50,345,345,450,450,205000,205000,379,402,379.5,379.5,518,530,495,495,NR,NR,1.1,1.1,1.1,1.1,1.304347826,1.304347826,1.366754617,1.31840796,247.1,7.4,202.2,11,NA,13,246.4,7.7,203.2,11,NA,199.1,198.4,36.26771039,2224.2,1665.74,6114.14,2235.2,1727.88,6343.350842,15906.46894,634779.6074,608045.8285,15855.69415,638955.8421,623100.148,edge,TF4,bolted,NA,NA,584,LC2,NA,fillet,NA,double,regular,146.05,NA,146.05,NA,9.5,fillet,3,3,NA,NA,NA,NA,NA,NA,NA,Symmetric-cyclic,NA,NA,FM3,1.36,1.35,short,short,"Okazaki, T. and Engelhardt, M. D. (2007). “Cyclic loading behavior of EBF links constructed of ASTM A992 steel.” Journal of Constructional Steel Research, Vol. 63, pp. 751–765",https://www.sciencedirect.com/science/article/pii/S0143974X06001787,30.2851494,-97.7339352,,,,,
225,Okazaki & Engelhardt ,2007,S5,W10x33,USA,hot-rolled,A992 Gr. 50,A992 Gr. 50,345,345,450,450,205000,205000,379,402,379.5,379.5,518,530,495,495,NR,NR,1.1,1.1,1.1,1.1,1.304347826,1.304347826,1.366754617,1.31840796,247.1,7.4,202.2,11,NA,13,246.4,7.7,203.2,11,NA,199.1,198.4,36.26771039,2224.2,1665.74,6114.14,2235.2,1727.88,6343.350842,15906.46894,634779.6074,608045.8285,15855.69415,638955.8421,623100.148,edge,TF4,bolted,NA,NA,584,LC2,NA,fillet,NA,double,regular,146.05,NA,146.05,NA,9.5,fillet,3,3,NA,NA,NA,NA,NA,NA,NA,Symmetric-cyclic,NA,NA,"FM1, FM10",1.25,1.24,short,short,"Okazaki, T. and Engelhardt, M. D. (2007). “Cyclic loading behavior of EBF links constructed of ASTM A992 steel.” Journal of Constructional Steel Research, Vol. 63, pp. 751–765",https://www.sciencedirect.com/science/article/pii/S0143974X06001787,30.2851494,-97.7339352,,,,,
226,Okazaki & Engelhardt ,2007,S6,W10x33,USA,hot-rolled,A992 Gr. 50,A992 Gr. 50,345,345,450,450,205000,205000,379,402,379.5,379.5,518,530,495,495,NR,NR,1.1,1.1,1.1,1.1,1.304347826,1.304347826,1.366754617,1.31840796,247.1,7.4,202.2,11,NA,13,246.4,7.7,203.2,11,NA,199.1,198.4,36.26771039,2224.2,1665.74,6114.14,2235.2,1727.88,6343.350842,15906.46894,634779.6074,608045.8285,15855.69415,638955.8421,623100.148,edge,TF4,bolted,NA,NA,584,LC2,NA,fillet,NA,double,regular,146.05,NA,146.05,NA,9.5,fillet,3,3,NA,NA,NA,NA,NA,NA,NA,Symmetric-cyclic,NA,NA,FM3,1.30,1.29,short,short,"Okazaki, T. and Engelhardt, M. D. (2007). “Cyclic loading behavior of EBF links constructed of ASTM A992 steel.” Journal of Constructional Steel Research, Vol. 63, pp. 751–765",https://www.sciencedirect.com/science/article/pii/S0143974X06001787,30.2851494,-97.7339352,,,,,
227,Okazaki & Engelhardt ,2007,S7,W10x33,USA,hot-rolled,A992 Gr. 50,A992 Gr. 50,345,345,450,450,205000,205000,379,402,379.5,379.5,518,530,495,495,NR,NR,1.1,1.1,1.1,1.1,1.304347826,1.304347826,1.366754617,1.31840796,247.1,7.4,202.2,11,NA,13,246.4,7.7,203.2,11,NA,199.1,198.4,36.26771039,2224.2,1665.74,6114.14,2235.2,1727.88,6343.350842,15906.46894,634779.6074,608045.8285,15855.69415,638955.8421,623100.148,edge,TF4,bolted,NA,NA,584,LC2,NA,fillet,NA,single,regular,146.05,NA,NA,NA,9.5,fillet,3,NA,NA,NA,NA,NA,NA,NA,NA,Symmetric-cyclic,NA,NA,FM3,1.27,1.26,short,short,"Okazaki, T. and Engelhardt, M. D. (2007). “Cyclic loading behavior of EBF links constructed of ASTM A992 steel.” Journal of Constructional Steel Research, Vol. 63, pp. 751–765",https://www.sciencedirect.com/science/article/pii/S0143974X06001787,30.2851494,-97.7339352,,,,,
228,Okazaki & Engelhardt ,2007,S8,W10x33,USA,hot-rolled,A992 Gr. 50,A992 Gr. 50,345,345,450,450,205000,205000,379,402,379.5,379.5,518,530,495,495,NR,NR,1.1,1.1,1.1,1.1,1.304347826,1.304347826,1.366754617,1.31840796,247.1,7.4,202.2,11,NA,13,246.4,7.7,203.2,11,NA,199.1,198.4,36.26771039,2224.2,1665.74,6114.14,2235.2,1727.88,6343.350842,15906.46894,634779.6074,608045.8285,15855.69415,638955.8421,623100.148,edge,TF4,bolted,NA,NA,584,LC2,NA,fillet,NA,double,regular,146.05,NA,146.05,NA,9.5,fillet,3,3,NA,NA,NA,NA,NA,NA,NA,Symmetric-cyclic,NA,NA,"FM1, FM10",1.26,1.25,short,short,"Okazaki, T. and Engelhardt, M. D. (2007). “Cyclic loading behavior of EBF links constructed of ASTM A992 steel.” Journal of Constructional Steel Research, Vol. 63, pp. 751–765",https://www.sciencedirect.com/science/article/pii/S0143974X06001787,30.2851494,-97.7339352,,,,,
229,Okazaki & Engelhardt ,2007,S9,W10x33,USA,hot-rolled,A992 Gr. 50,A992 Gr. 50,345,345,450,450,205000,205000,379,402,379.5,379.5,518,530,495,495,NR,NR,1.1,1.1,1.1,1.1,1.304347826,1.304347826,1.366754617,1.31840796,247.1,7.4,202.2,11,NA,13,246.4,7.7,203.2,11,NA,199.1,198.4,36.26771039,2224.2,1665.74,6114.14,2235.2,1727.88,6343.350842,15906.46894,634779.6074,608045.8285,15855.69415,638955.8421,623100.148,edge,TF4,bolted,NA,NA,584,LC2,NA,fillet,NA,double,regular,146.05,NA,146.05,NA,9.5,fillet,3,3,NA,NA,NA,NA,NA,NA,NA,Symmetric-cyclic,NA,NA,FM3,1.39,1.38,short,short,"Okazaki, T. and Engelhardt, M. D. (2007). “Cyclic loading behavior of EBF links constructed of ASTM A992 steel.” Journal of Constructional Steel Research, Vol. 63, pp. 751–765",https://www.sciencedirect.com/science/article/pii/S0143974X06001787,30.2851494,-97.7339352,,,,,
230,Okazaki & Engelhardt ,2007,S10,W10x33,USA,hot-rolled,A992 Gr. 50,A992 Gr. 50,345,345,450,450,205000,205000,379,402,379.5,379.5,518,530,495,495,NR,NR,1.1,1.1,1.1,1.1,1.304347826,1.304347826,1.366754617,1.31840796,247.1,7.4,202.2,11,NA,13,246.4,7.7,203.2,11,NA,199.1,198.4,36.26771039,2224.2,1665.74,6114.14,2235.2,1727.88,6343.350842,15906.46894,634779.6074,608045.8285,15855.69415,638955.8421,623100.148,edge,TF4,bolted,NA,NA,584,LC2,NA,fillet,NA,single,regular,194.82,NA,NA,NA,9.5,fillet,2,NA,NA,NA,NA,NA,NA,NA,NA,Symmetric-cyclic,NA,NA,"FM1, FM3",1.29,1.28,short,short,"Okazaki, T. and Engelhardt, M. D. (2007). “Cyclic loading behavior of EBF links constructed of ASTM A992 steel.” Journal of Constructional Steel Research, Vol. 63, pp. 751–765",https://www.sciencedirect.com/science/article/pii/S0143974X06001787,30.2851494,-97.7339352,,,,,
231,Uang & Sim,2011,S1,1016x711x25x57,USA,built-up,A572 Gr. 50,A572 Gr. 50,345,345,450,450,205000,205000,379,393,379.5,379.5,518,530,540,540,NR,NR,1.1,1.1,1.2,1.2,1.304347826,1.304347826,1.366754617,1.348600509,1016,25.4,711.2,57.15,NA,NA,NR,NR,NR,NR,NA,901.7,NR,NA,40645.08,22903.18,104193.34,NR,NR,NR,0,44135484.31,44135484.31,NR,NR,NR,middle,TF1,continuous,NA,NA,3556,LC16,NA,NA,CJP double bevel groove,double,regular,508,NA,508,NA,25.4,fillet,6,6,NA,25.4,25.4,901.7,685.8,NA,1,Symmetric-cyclic,NA,NA,FM15,1.15,1.49,short,intermediate,"Uang, C.-M. and Sim, H.-B. (2011). “Transbay transit center shear link 2 test.” Progress Report, University of California, San Diego, California",NA,32.8792438,-117.2311247,,,,,
232,Uang & Sim,2011,S2,1016x711x25x57,USA,built-up,A572 Gr. 50,A572 Gr. 50,345,345,450,450,205000,205000,379,393,379.5,379.5,518,530,540,540,NR,NR,1.1,1.1,1.2,1.2,1.304347826,1.304347826,1.366754617,1.348600509,1016,25.4,711.2,57.15,NA,NA,NR,NR,NR,NR,NA,901.7,NR,NA,40645.08,22903.18,104193.34,NR,NR,NR,0,44135484.31,44135484.31,NR,NR,NR,middle,TF1,continuous,NA,NA,3556,LC16,NA,NA,CJP double bevel groove,double,regular,508,NA,508,NA,25.4,fillet,6,6,NA,25.4,25.4,901.7,685.8,NA,1,Symmetric-cyclic,NA,NA,FM15,1.27,1.61,short,intermediate,"Uang, C.-M. and Sim, H.-B. (2011). “Transbay transit center shear link 2 test.” Progress Report, University of California, San Diego, California",NA,32.8792438,-117.2311247,,,,,
233,Drolias & Engalhardt,2007,AISC-1,W18x40,USA,hot-rolled,A992 Gr. 50,A992 Gr. 50,345,345,450,450,205000,205000,362,406,379.5,379.5,499,527,495,495,NR,NR,1.1,1.1,1.1,1.1,1.304347826,1.304347826,1.378453039,1.298029557,455,8,153,13.3,NA,10,452.6,7.9,154.8,12.7,NA,428.4,407.2,21.46018366,2034.9,3427.2,7497,1965.96,3374.88,7392.640735,18195.34468,1284063.795,1265868.45,18143.84024,1243406.828,1225262.988,edge,TF4,bolted-welded,NA,NA,980,LC15,fillet,fillet,NA,single,regular,140.1,NA,NA,NA,9.5,fillet,6,NA,NA,NA,NA,NA,NA,NA,NA,Symmetric-cyclic,NA,NA,FM6,1.33,1.81,intermediate,intermediate,"Drolias, A. (2007). ""Experiments on link-to-column connections in steel eccentrically braced frames.” Master Thesis, The University of Texas at Austin, Texas",https://repositories.lib.utexas.edu/items/196c9105-6e57-445d-b908-ca6cc74249c3,30.2851494,-97.7339352,,,,,
234,Drolias & Engalhardt,2007,AISC-2,W18x40,USA,hot-rolled,A992 Gr. 50,A992 Gr. 50,345,345,450,450,205000,205000,362,406,379.5,379.5,499,527,495,495,NR,NR,1.1,1.1,1.1,1.1,1.304347826,1.304347826,1.378453039,1.298029557,455,8,153,13.3,NA,10,452.6,7.9,154.8,12.7,NA,428.4,407.2,21.46018366,2034.9,3427.2,7497,1965.96,3374.88,7392.640735,18195.34468,1284063.795,1265868.45,18143.84024,1243406.828,1225262.988,edge,TF4,bolted-welded,NA,NA,980,LC15,fillet,fillet,NA,single,regular,140.1,NA,NA,NA,9.5,fillet,6,NA,NA,NA,NA,NA,NA,NA,NA,Symmetric-cyclic,NA,NA,FM6,1.33,1.81,intermediate,intermediate,"Drolias, A. (2007). ""Experiments on link-to-column connections in steel eccentrically braced frames.” Master Thesis, The University of Texas at Austin, Texas",https://repositories.lib.utexas.edu/items/196c9105-6e57-445d-b908-ca6cc74249c3,30.2851494,-97.7339352,,,,,
235,Drolias & Engalhardt,2007,AISC-3,W18x40,USA,hot-rolled,A992 Gr. 50,A992 Gr. 50,345,345,450,450,205000,205000,362,406,379.5,379.5,499,527,495,495,NR,NR,1.1,1.1,1.1,1.1,1.304347826,1.304347826,1.378453039,1.298029557,455,8,153,13.3,NA,10,452.6,7.9,154.8,12.7,NA,428.4,407.2,21.46018366,2034.9,3427.2,7497,1965.96,3374.88,7392.640735,18195.34468,1284063.795,1265868.45,18143.84024,1243406.828,1225262.988,edge,TF4,bolted-welded,NA,NA,980,LC15,fillet,fillet,NA,single,regular,140.1,NA,NA,NA,9.5,fillet,6,NA,NA,NA,NA,NA,NA,NA,NA,Symmetric-cyclic,NA,NA,FM6,1.34,1.86,intermediate,intermediate,"Drolias, A. (2007). ""Experiments on link-to-column connections in steel eccentrically braced frames.” Master Thesis, The University of Texas at Austin, Texas",https://repositories.lib.utexas.edu/items/196c9105-6e57-445d-b908-ca6cc74249c3,30.2851494,-97.7339352,,,,,
236,Drolias & Engalhardt,2007,AISC-4,W10x68,USA,hot-rolled,A992 Gr. 50,A992 Gr. 50,345,345,450,450,205000,205000,328,412,379.5,379.5,479,531,495,495,NR,NR,1.1,1.1,1.1,1.1,1.304347826,1.304347826,1.460365854,1.288834951,264.2,11.9,257.3,19.6,NA,13,264.2,11.4,260.6,19.6,NA,225,199,36.26771039,5043.08,2677.5,12763.66,5107.76,2565,12925.59084,15899.2154,1400045.958,1384146.743,15899.2154,1409538.561,1393639.346,edge,TF4,bolted-welded,NA,NA,980,LC15,PJP single bevel groove + fillet,fillet,NA,single,regular,326.8,NA,NA,NA,9.5,fillet,2,NA,NA,NA,NA,NA,NA,NA,NA,Symmetric-cyclic,NA,NA,FM6,1.37,1.33,short,short,"Drolias, A. (2007). ""Experiments on link-to-column connections in steel eccentrically braced frames.” Master Thesis, The University of Texas at Austin, Texas",https://repositories.lib.utexas.edu/items/196c9105-6e57-445d-b908-ca6cc74249c3,30.2851494,-97.7339352,,,,,
237,Drolias & Engalhardt,2007,AISC-5,W18x40,USA,hot-rolled,A992 Gr. 50,A992 Gr. 50,345,345,450,450,205000,205000,362,406,379.5,379.5,499,527,495,495,NR,NR,1.1,1.1,1.1,1.1,1.304347826,1.304347826,1.378453039,1.298029557,455,8,153,13.3,NA,10,452.6,7.9,154.8,12.7,NA,428.4,407.2,21.46018366,2034.9,3427.2,7497,1965.96,3374.88,7392.640735,18195.34468,1284063.795,1265868.45,18143.84024,1243406.828,1225262.988,edge,TF4,bolted-welded,NA,NA,841,LC9,CJP single bevel groove,fillet,NA,single,regular,140.2,NA,NA,NA,9.5,fillet,6,NA,NA,NA,NA,NA,NA,NA,NA,Symmetric-cyclic,NA,NA,FM3,NA,NA,short,intermediate,"Drolias, A. (2007). ""Experiments on link-to-column connections in steel eccentrically braced frames.” Master Thesis, The University of Texas at Austin, Texas",https://repositories.lib.utexas.edu/items/196c9105-6e57-445d-b908-ca6cc74249c3,30.2851494,-97.7339352,,,,,
238,Drolias & Engalhardt,2007,AISC-6,W10x68,USA,hot-rolled,A992 Gr. 50,A992 Gr. 50,345,345,450,450,205000,205000,328,412,379.5,379.5,479,531,495,495,NR,NR,1.1,1.1,1.1,1.1,1.304347826,1.304347826,1.460365854,1.288834951,264.2,11.9,257.3,19.6,NA,13,264.2,11.4,260.6,19.6,NA,225,199,36.26771039,5043.08,2677.5,12763.66,5107.76,2565,12925.59084,15899.2154,1400045.958,1384146.743,15899.2154,1409538.561,1393639.346,edge,TF4,bolted-welded,NA,NA,848,LC9,CJP single bevel groove,PJP single bevel groove + fillet,NA,single,regular,282.6,NA,NA,NA,9.5,fillet,3,NA,NA,NA,NA,NA,NA,NA,NA,Symmetric-cyclic,NA,NA,FM3,1.50,1.46,short,short,"Drolias, A. (2007). ""Experiments on link-to-column connections in steel eccentrically braced frames.” Master Thesis, The University of Texas at Austin, Texas",https://repositories.lib.utexas.edu/items/196c9105-6e57-445d-b908-ca6cc74249c3,30.2851494,-97.7339352,,,,,
239,Drolias & Engalhardt,2007,AISC-7,W10x68,USA,hot-rolled,A992 Gr. 50,A992 Gr. 50,345,345,450,450,205000,205000,328,412,379.5,379.5,479,531,495,495,NR,NR,1.1,1.1,1.1,1.1,1.304347826,1.304347826,1.460365854,1.288834951,264.2,11.9,257.3,19.6,NA,13,264.2,11.4,260.6,19.6,NA,225,199,36.26771039,5043.08,2677.5,12763.66,5107.76,2565,12925.59084,15899.2154,1400045.958,1384146.743,15899.2154,1409538.561,1393639.346,edge,TF4,bolted-welded,NA,NA,848,LC9,CJP single bevel groove,PJP single bevel groove + fillet,NA,single,regular,282.6,NA,NA,NA,9.5,fillet,3,NA,NA,NA,NA,NA,NA,NA,NA,Symmetric-cyclic,NA,NA,FM3,1.51,1.47,short,short,"Drolias, A. (2007). ""Experiments on link-to-column connections in steel eccentrically braced frames.” Master Thesis, The University of Texas at Austin, Texas",https://repositories.lib.utexas.edu/items/196c9105-6e57-445d-b908-ca6cc74249c3,30.2851494,-97.7339352,,,,,
240,Drolias & Engalhardt,2007,AISC-8,W18x40,USA,hot-rolled,A992 Gr. 50,A992 Gr. 50,345,345,450,450,205000,205000,362,406,379.5,379.5,499,527,495,495,NR,NR,1.1,1.1,1.1,1.1,1.304347826,1.304347826,1.378453039,1.298029557,455,8,153,13.3,NA,10,452.6,7.9,154.8,12.7,NA,428.4,407.2,21.46018366,2034.9,3427.2,7497,1965.96,3374.88,7392.640735,18195.34468,1284063.795,1265868.45,18143.84024,1243406.828,1225262.988,edge,TF4,bolted-welded,NA,NA,841,LC9,CJP single bevel groove,fillet,NA,single,regular,140.2,NA,NA,NA,9.5,fillet,6,NA,NA,NA,NA,NA,NA,NA,NA,Symmetric-cyclic,NA,NA,FM6,1.43,1.90,short,intermediate,"Drolias, A. (2007). ""Experiments on link-to-column connections in steel eccentrically braced frames.” Master Thesis, The University of Texas at Austin, Texas",https://repositories.lib.utexas.edu/items/196c9105-6e57-445d-b908-ca6cc74249c3,30.2851494,-97.7339352,,,,,
