Repository: RESSLab-Team/resslab-hub-data

# Resslab Hub Data

This repository contains the DB underlying [RESSLAB Hub](https://resslab-hub.epfl.ch/). See [RESSLAB Hub's repository](https://github.com/RESSLab-Team/resslab-hub).

The `main` branch is the only source of data. When a pull request is merged into `main`, two things happen:

- `upload.yml` sends the CSV files that changed to each hub listed in the `UPLOAD_TARGETS` repository variable (see the comment at the top of the file). The data is online a few minutes after the merge.
- `build-data-image.yml` packs all the data into an image. Each night, every hub uploads the full data again from that image (the `resslab-hub-upload-data` CronJob). This removes deleted files and fixes a failed upload.

## Data documentation

### Per-database guides

Each database folder has a `README.md` explaining what the database contains, how the specimen identifier is built, which measured-response files are expected (folder, exact column headers, units) and how to submit data. Read the one for your database before preparing a contribution:

| Database | Folder | Guide |
| --- | --- | --- |
| Braces | `braces/` | [braces/README.md](braces/README.md) |
| Columns | `columns/` | [columns/README.md](columns/README.md) |
| Connections | `connections/` | [connections/README.md](connections/README.md) |
| HSS columns | `hss_columns/` | [hss_columns/README.md](hss_columns/README.md) |
| EBF links | `eccentric_braced_frames/` | [eccentric_braced_frames/README.md](eccentric_braced_frames/README.md) |
| Cyclic coupons | `material/cyclic_coupons/` | [material/cyclic_coupons/README.md](material/cyclic_coupons/README.md) |

# HSS columns database

Tests on hollow structural section (square, rectangular and circular) columns under axial load and cyclic or monotonic bending, with the section geometry, forming process, material, loading protocol, the fitted modelling parameters and the measured moment-rotation response.

## Contents

| Path | Contents |
| --- | --- |
| `hss_columns.csv` | Main table, one row per test. |
| `hss_columns_data_dictionary.csv` | Data dictionary: name, description, symbol, unit, type, example and nullability of every column of the main table. It is the single reference for what each column expects, so it is not repeated here. |
| `Moment_Rotation/` | Measured moment versus rotation, one CSV per test. |
| `sections/` | Reference tables of standard hollow sections (`aisc.csv`, `european.csv`, `japanese.csv`) used by the hub's tools. Not part of a data contribution. |

## Specimen identifier

The `id` column is the join key between the main table and the response files. Note the double underscore before the specimen designation:

```text
{Investigator(s)}_{date}__{specimen_designation}
```

- One or two investigators: `Kawaguchi_Morino_2001__Morino-22S0510`, `Fadden_McCormick_2012__HSS-203.2x152.4x9.5`
- Three or more: `Yamada_et_al_2012__No-1`

`date` is the year of publication. The designation is kept as reported (hyphens, dots and `x` are fine, spaces are not). `test_id` is a running integer kept for backward compatibility; give a new row the next free number.

## Main table

- Every column is described in `hss_columns_data_dictionary.csv`. Columns with `nullable = False` are mandatory.
- Leave `data_curation_status` out, the Hub sets it. A new submission goes live as `unverified`, with a warning on the site, and a curator changes it to `verified` once the data has been checked.
- Column names carry their unit as a suffix (`width__mm`, `fy_measured__n_mm2`, `mp_measured__knmm`, `theta_p_pos_100fit__rad`); a double underscore separates the name from the unit.
- `axial_load_ratio` is the applied axial load over the yield load; `loading_angle` is the angle of the applied loading in degrees.
- The `*_100fit` columns are the modelling parameters fitted on the measured response; leave them `NR` if you did not compute them.

## Measured response

| Folder | Response | Columns (exact header) | Units |
| --- | --- | --- | --- |
| `Moment_Rotation/` | Moment versus chord rotation | `rotation (rad)`, `moment (kN.m)` | rad, kN-m |

- One file per test, named `{id}.csv`, for example `Moment_Rotation/Yamada_et_al_2012__No-1.csv`. A file whose stem does not match an `id` in `hss_columns.csv` is rejected by the validator.
- Numeric values only, decimal point.

## Conventions for every CSV

- Encoding `UTF-8`, comma separator, `LF` line endings, final newline.
- `NA` means not applicable, `NR` means not reported. Both are accepted in nullable columns; leave no cell empty.
- Dates are `dd.mm.yyyy`; a year alone is an integer.

## Submitting data

Either use the submission form at <https://resslab-hub.epfl.ch/contribute/new> (pick "HSS columns", start from the template CSV, attach the `Moment_Rotation` files named after their `id`, and submit: the form runs the checks and opens a pull request on this repository for you), or open the pull request yourself following the [repository README](../README.md).

File: hss_columns/Moment_Rotation/Kuwada_et_al_2013__P17-IV0.csv
rotation (rad),moment (kN.m)
0.000422831,47.7628058152
0.002236002,84.9578996
0.004502466,110.6365652
0.005137076,95.732016576
0.002870612,1.68472124072
-0.001209022,-112.634739728
-0.003928779,-172.150424544
-0.00510734,-182.281205176
-0.005379315,-169.414477568
-0.003747462,-115.969837928
-0.000483754,-9.7574758176
0.003505222,98.471498384
0.005953003,126.854297696
0.009307369,146.419500248
0.010576588,143.010170912
0.00985132,113.916873784
0.006678271,1.61049011984
0.002598636,-109.324385184
0.000332173,-143.80297344
-0.005832608,-207.98991668
-0.008733681,-237.040796048
-0.009821584,-246.49642696
-0.010365535,-222.793723096
-0.006920511,-122.677149896
-0.00320351,-12.4121220944
-0.00075573,32.2166882184
0.001329417,72.114148288
0.002779954,93.07030068
0.003958515,106.58566688
0.005227734,118.068514312
0.007403539,141.04127884
0.010123296,158.58810184
0.010032637,117.974841712
0.006950247,6.3436077768
0.003051929,-101.88713388
0.000876124,-137.044406632
-0.004926023,-204.62300516
-0.008008413,-232.316515424
-0.009730925,-243.113608696
-0.010184218,-232.9510148
-0.009821584,-201.142979464
-0.007283145,-125.377748776
-0.003566144,-20.5280579728
-0.001480998,19.3694020856
0.001057441,61.288776472
0.004955759,120.104567912
0.008672759,151.847209136
0.012208442,170.05504264
0.019551784,195.634733392
0.019112272,115.425914688
0.015509138,3.20373034128
0.010182768,-108.984859144
0.00689295,-155.709235192
0.00078329,-202.378637776
-0.003446475,-231.53899748
-0.009556136,-267.680984928
-0.018642298,-287.388965752
-0.019895561,-285.025107528
-0.020522193,-270.976337688
-0.018955614,-228.89721792
-0.015822454,-122.514435288
-0.010652742,-10.3227917576
-0.007362924,42.2501482704
-0.002193211,98.295577744
0.002819843,137.968082112
0.008616188,170.6070394
0.012450198,187.42453576
0.017134223,201.435659824
0.020307272,210.399362264
0.020609467,178.804005016
0.016000991,10.2286643368
0.011122715,-94.96663008
0.00767624,-142.85766488
0.002193211,-194.218134992
-0.002036554,-223.37849464
-0.008146214,-258.35076932
-0.016605744,-282.749817616
-0.019582245,-282.691790136
-0.020365535,-263.96111504
-0.018328982,-200.836327216
-0.014882507,-102.647642272
-0.009556136,3.69238320528
-0.006109661,63.280545944
-0.001409922,111.147148056
0.004229765,147.298297776
0.015200174,197.07340324
0.02290615,217.230687352
0.029886858,236.048276464
0.030068175,217.767979296
0.029705541,179.190772712
0.028041775,114.082119312
0.024281984,4.20241463208
0.021148825,-72.937548152
0.018642298,-109.14977948
0.013629243,-167.537688584
0.006736292,-209.512969624
0.001253264,-248.006599008
-0.005169713,-273.615063176
-0.011279373,-291.041645944
-0.018328982,-296.752776264
-0.025848564,-303.624457192
-0.026788512,-291.909004744
-0.026475196,-265.011718664
-0.024751958,-201.880822696
-0.021932115,-124.734751736
-0.016292428,-12.5522704496
-0.011592689,54.0297363816
-0.005639687,110.0598954
-0.001409922,134.54140392
0.002145344,155.359048096
0.007222222,176.92142132
0.014474906,202.502879488
0.020277053,219.312693544
0.025535248,230.717775064
0.0297962,238.080795288
0.030158834,206.935537872
0.028255004,121.681095536
0.02480998,12.0876826056
0.01918915,-96.786395384
0.011845808,-180.580958992
0.004683783,-222.410195616
0.001692051,-242.659384968
-0.004110096,-268.269121624
-0.009730925,-287.790139
-0.018978097,-304.532791584
-0.025052219,-312.537380792
-0.029675805,-313.12416016
-0.030310415,-307.696451272
-0.029947781,-277.242250208
-0.027681317,-206.887054304
-0.024751958,-120.000927144
-0.019582245,-11.318421968
-0.015195822,38.8937139136
-0.011436031,84.439214944
-0.005169713,132.27527628
-0.000211778,155.405000688
0.009488686,193.123247128
0.022452858,226.716364168
0.028073687,235.406707536
0.039496664,251.430025168
0.040131274,241.940813576
0.040131274,216.217962744
0.036686249,111.362969704
0.031518712,4.5108060564
0.026985785,-84.753884208
0.025444589,-107.739020536
0.021727589,-150.989252904
0.016016101,-190.139099528
0.012299101,-206.989563984
0.005137076,-246.111132064
-0.002115608,-273.046424504
-0.006467218,-283.1153458
-0.027590659,-303.011053632
-0.035296635,-302.860823944
-0.038469684,-293.999042064
-0.040282855,-291.93294256
-0.040282855,-272.979263032
-0.039104294,-236.448714488
-0.035205976,-126.187221496
-0.030310415,-39.6372693752
-0.026049463,12.4022811696
-0.022423122,49.5620267912
-0.01816217,86.032483432
-0.011272121,130.574690792
-0.004019437,160.894568856
0.002689295,185.809714328
0.009760661,201.917867536
0.013840296,209.961339728
0.034873078,240.689488928
0.039496664,243.983936784
0.040221932,236.523709128
0.040312591,225.691267704
0.037411517,124.210255848
0.033694517,1.7607197692
0.029977517,-67.212363344
0.027167102,-110.480269816
0.02417537,-148.329304424
0.019551784,-188.177277064
0.015925442,-207.060260288
0.010304613,-237.411951672
0.004683783,-263.02522316
-0.001662315,-288.624355432
-0.009730925,-307.420735664
-0.021788512,-323.431681496
-0.031126342,-330.018809736
-0.038832318,-327.160911616
-0.040192196,-315.626809344
-0.040010879,-304.122753032
-0.037291123,-223.62263728
-0.034480708,-133.647449152
-0.033030171,-105.922125512
-0.029222512,-34.9200583872
-0.026502756,4.28811269376
-0.022785756,39.4153395328
-0.018615463,72.50297796
-0.013538584,100.834522432
-0.008371047,129.841216624
-0.003656803,150.056825184
0.002598636,168.888553568
0.011755149,188.340642056
0.019551784,209.173075944
0.027529736,221.878969424
0.033422541,225.825590704
0.041853786,237.84573008
0.049287786,243.793056752
0.049831738,237.013281064
0.05028503,216.69693024
0.049287786,181.516681192
0.047383957,113.862084112
0.043032347,3.60942816024
0.039224688,-56.561964928
0.037502176,-80.897400752
0.035145054,-107.251216016
0.032787932,-134.281948472
0.028617639,-159.246581368
0.023178126,-191.632558992
0.018010589,-207.100910632
0.006043661,-231.91354648
-0.001390339,-238.537790344
-0.011997389,-248.484760552
-0.017618219,-253.11360116
-0.023329707,-248.26383456
-0.028043951,-244.787343752
-0.029131854,-223.1047868
-0.033030171,-208.136611536
-0.044634465,-180.156781168
-0.047172904,-159.79978
-0.050073977,-157.71247156
-0.050073977,-145.52796328
-0.03556861,-34.7963398496
-0.035296635,0.3980484788

File: hss_columns/Moment_Rotation/Kuwada_et_al_2013__P17-IV45.csv
rotation (rad),moment (kN.m)
0.000873843,64.5285494
0.002139757,92.88503084
0.003586516,113.13966048
0.004762008,125.292438264
0.00557581,104.362654312
0.002863137,6.4652777784
0.000512153,-68.476851856
-0.000934606,-107.635802456
-0.003376013,-152.871141976
-0.004461082,-167.724537064
-0.005184462,-154.2214506
-0.004913194,-138.692901256
-0.004099392,-101.559413592
-0.001115451,-6.3626543232
0.002230179,80.057098744
0.004129051,119.891203712
0.0059375,135.419753112
0.007926794,152.298611136
0.009373553,153.64891976
0.010096933,141.496141976
0.009735243,114.48996916
0.00666088,5.11496913592
0.003948206,-69.152006168
0.002139757,-104.26003084
0.000150463,-135.31712964
-0.000844184,-150.170524672
-0.002652633,-169.074845688
-0.005726997,-193.380401256
-0.00807798,-213.63503084
-0.009796007,-226.462962936
-0.010157697,-212.284722216
-0.009434317,-187.979166648
-0.00880136,-153.546296288
-0.007264178,-102.909722216
-0.00364728,-5.6875
-0.002562211,11.191358024
-0.000663339,57.101851856
0.002682292,103.6875
0.007203414,146.897376528
0.009011863,160.400462936
0.010096933,165.801697544
0.01000651,127.993055568
0.009192708,87.483796288
0.007112992,15.9174382696
0.005756655,-23.2415123472
0.004309896,-54.2986111136
0.002591869,-96.833333352
0.001235532,-120.463734552
-0.000392072,-141.393518504
-0.004099392,-182.577932096
-0.006902488,-200.807098744
-0.009072627,-219.71141976
-0.009976852,-220.386574072
-0.009886429,-190.679783952
-0.00916305,-169.75
-0.007987558,-125.86496916
-0.004099392,-16.4899691376
-0.001748409,38.8726851856
0.000692998,76.681327184
0.006480035,142.171296288
0.009644821,164.451388864
0.011995804,175.253858024
0.014075521,182.680555568
0.01624566,189.432098744
0.017963686,194.833333352
0.019500868,200.909722216
0.020043403,187.406635808
0.019410446,141.496141976
0.018234954,105.037808624
0.014889323,9.16589506
0.013713831,-29.9930555568
0.01145327,-76.578703712
0.009735243,-104.26003084
0.006389612,-146.794753112
0.000692998,-190.00462964
-0.003195168,-211.609567904
-0.008530093,-241.991512336
-0.016306424,-271.698302456
-0.019199942,-276.424382696
-0.020104167,-275.749228384
-0.019561632,-231.189043232
-0.018205295,-179.877314792
-0.016035156,-115.0625
-0.011152344,-7.0378086408
-0.009072627,35.4969135808
-0.006269531,72.630401256
-0.002833478,103.6875
0.000240885,130.693672816
0.005666233,163.10108024
0.010277778,183.35570988
0.015431858,203.61033952
0.019139178,213.0625
0.020224248,209.686728384
0.019862558,176.604166648
0.018506221,119.891203712
0.01516059,17.9429012336
0.013804253,-19.8657407424
0.011995804,-67.801697544
0.0103682,-96.833333352
0.007384259,-135.31712964
0.002049334,-181.227623472
-0.001567564,-205.53317904
-0.005546152,-228.488425928
-0.012327836,-256.169753112
-0.019832899,-269.67283952
-0.019923322,-250.093364192
-0.016306424,-123.164351856
-0.011604456,-15.1396604912
-0.00916305,28.070216048
-0.005636574,79.381944432
-0.003737703,97.611111136
0.001416377,138.795524672
0.004762008,157.024691376
0.008740596,175.929012336
0.013171296,194.15817904
0.021490162,223.189814792
0.026463397,233.31712964
0.02989945,240.068672816
0.03026114,221.164351856
0.029266493,171.202932096
0.027819734,117.86574072
0.024112413,8.4907407424
0.021128472,-56.999228384
0.018415799,-102.234567904
0.016426505,-128.565586408
0.013261719,-160.972993832
0.009644821,-183.92824072
0.006751302,-198.781635808
0.004400318,-210.25925928
-3.03819e-05,-239.290895088
-0.010428964,-273.048611136
-0.019561632,-287.902006168
-0.029236834,-298.704475328
-0.030321904,-287.226851856
-0.029598524,-255.494598744
-0.028242188,-212.284722216
-0.026885851,-160.972993832
-0.024354022,-95.483024672
-0.019923322,-12.4390432096
-0.015583044,43.5987654312
-0.012508681,80.057098744
-0.008620515,118.540895088
-0.002381366,151.623456768
0.006118345,189.432098744
0.0147989,214.412808624
0.020857205,230.616512336
0.026101707,238.718364192
0.02989945,244.794753112
0.030441985,230.616512336
0.029989873,190.782407424
0.028000579,127.993055568
0.024564525,19.9683641976
0.021671007,-48.8973765448
0.019229601,-92.782407424
0.016878617,-121.814043232
0.013713831,-155.57175928
0.011001157,-176.501543232
0.007565104,-195.405864192
0.002772714,-221.736882696
-0.000934606,-244.016975328
-0.012508681,-285.201388864
-0.020556279,-298.704475328
-0.021912616,-267.647376528
-0.030231481,-273.723765448
-0.030231481,-237.265432096
-0.027247541,-145.444444432
-0.021098814,-26.617283952
-0.016848958,30.095679012
-0.009796007,91.534722216
-0.004641927,127.317901256
0.003224826,168.502314792
0.009102286,192.80787036
0.016516927,217.113425928
0.023841146,233.992283952
0.02953776,240.743827184
0.03469184,248.84567904
0.039665075,252.896604912
0.040117188,242.094135808
0.040659722,209.011574072
0.037766204,119.2160494
0.034149306,34.14660494
0.032431279,-4.33719135808
0.026011285,-109.661265448
0.022303964,-148.820216048
0.016788194,-179.20216048
0.008559751,-208.233796288
0.004671586,-224.4375
-0.000301649,-232.539351856
-0.001748409,-235.915123472
-0.003104745,-230.513888864
-0.003104745,-218.361111136
-0.015221354,-225.112654312
-0.017753183,-220.386574072
-0.027428385,-223.762345688
-0.039364149,-220.386574072
-0.040539641,-204.858024672
-0.039816262,-185.2785494
-0.03864077,-155.57175928
-0.036018519,-119.113425928
-0.031135706,-57.674382696
-0.028242188,-28.642746916
-0.02245515,13.216820988
-0.017391493,46.2993827184
-0.010700231,79.381944432
-0.005455729,101.662037064
0.0015068,126.642746888
0.012357494,165.126543232
0.022484809,192.80787036
0.033697193,224.540123472
0.039936343,238.04320988
0.039574653,206.310956768
0.037133247,118.540895088
0.033245081,5.11496913592
0.030713252,-31.3433641976
0.026644242,-76.578703712
0.023479456,-102.234567904
0.019862558,-121.814043232
0.012719184,-152.871141976
0.008650174,-162.998456768
0.001597222,-169.75
-0.006540799,-177.176697544
-0.012779948,-179.877314792
-0.021370081,-177.851851856
-0.031135706,-176.501543232
-0.037646123,-173.800925928
-0.040358796,-173.125771616
-0.040177951,-153.546296288
-0.039364149,-141.393518504
-0.036922743,-115.0625
-0.031135706,-73.202932096
-0.024534867,-20.54089506
-0.015130932,27.3950617304
-0.00364728,69.929783952
0.007565104,104.362654312
0.0147989,123.94212964
0.023931568,146.897376528
0.031436632,172.55324072
0.037585359,209.686728384
0.041835214,229.941358024
0.049882813,241.418981496
0.050244502,211.037037064
0.047712674,115.840277784
0.044819155,41.5733024672
0.042920284,7.140432096
0.04020761,-25.9421296288
0.036500289,-57.674382696
0.032521701,-88.056327184
0.027819734,-115.0625
0.021580584,-133.96682096
0.017421152,-142.743827184
0.010458623,-154.2214506
0.002139757,-160.972993832
-0.006450376,-162.998456768
-0.010881076,-162.323302456
-0.011966146,-147.469907424
-0.021731771,-146.119598744
-0.02390191,-128.565586408
-0.033034578,-133.96682096
-0.050395689,-123.839506168
-0.049762731,-111.686728384
-0.030774016,-36.7445987664

File: hss_columns/Moment_Rotation/Kuwada_et_al_2013__P33-IV0.csv
rotation (rad),moment (kN.m)
0.000114255,15.7911227152
0.000747432,26.3185378568
0.001587031,32.8981723224
0.002947733,37.7232375968
0.003938056,39.4229764992
0.00496615,40.438352192
0.005144943,36.376849432
0.005139104,26.9846243128
0.004890089,15.3078038848
0.004337774,1.8540760084
0.001290574,-38.7609515496
0.000555679,-54.2454308088
-0.001820537,-84.960545376
-0.004924073,-118.975630984
-0.005219956,-108.821874112
-0.005094344,-101.206556416
-0.004238256,-85.214389344
-0.003195486,-60.591528872
-0.001725223,-28.861038584
-0.000319188,-3.22280243712
0.000716955,10.7386132896
0.003330509,34.3460980576
0.004420779,38.1537568888
0.005571014,41.199883956
0.006840076,40.9460400328
0.008593123,41.4537278792
0.009982432,40.1845082688
0.010338754,30.03075138
0.010029773,19.1154627216
0.008991579,1.8540760084
0.006251624,-30.6379460408
0.005279234,-39.268639396
0.004246879,-47.1378009872
0.002908067,-61.860748488
0.00071948,-82.4221062
-0.001955618,-107.806498408
-0.003170868,-118.214099192
-0.004505577,-126.337104712
-0.006144216,-137.252393376
-0.00777891,-141.82158396
-0.009291622,-144.613867104
-0.010015943,-143.090803576
-0.010191422,-133.698578496
-0.009944616,-125.575572976
-0.009207039,-105.775747
-0.007859706,-77.345227736
-0.006881004,-58.560777464
-0.005600107,-39.7763272424
-0.005410584,-26.5764432864
-0.003948054,-7.2843051904
-0.002732172,4.13867130824
-0.001153341,16.0693356544
5.95427e-05,22.6692776352
0.001754992,27.7461560768
0.004236463,33.3307223648
0.006232529,35.8691615912
0.008348685,37.1383812016
0.010222137,36.8845372784
0.010335913,25.4615607792
0.009786439,16.5770235008
0.00935658,5.6617348424
0.006556975,-25.5610675936
0.005100284,-35.4609805648
0.004372175,-40.0301711656
0.002671834,-52.9762111984
0.001394724,-65.668407336
-0.001339076,-88.2605164
-0.004252774,-108.568030144
-0.00740949,-130.906295352
-0.008742936,-136.998549464
-0.009772925,-141.060052224
-0.010194104,-138.013925168
-0.009946352,-128.36785612
-0.009879916,-118.721787072
-0.008534161,-92.829706984
-0.007553408,-70.745285744
-0.006330741,-48.4070205976
-0.004678372,-15.4073107048
-0.003216947,2.10791993048
-0.001881923,10.7386132896
0.000238966,19.623150568
0.001510395,23.176965476
0.00429422,29.0153756872
0.007560452,33.0768784472
0.012457434,35.3614737448
0.015237629,35.3614737448
0.018803532,35.3614737448
0.020132402,34.0922541344
0.020130192,30.5384392208
0.020244127,19.3693066448
0.018660877,0.3310124748
0.016231954,-17.9457499256
0.014351085,-29.6225703536
0.012837269,-34.1917609488
0.010899906,-39.5224833192
0.009265212,-44.09167392
0.007203499,-55.0069625784
0.001625434,-83.437481848
-0.002132674,-100.952712504
-0.008012303,-128.36785612
-0.009224239,-133.444734528
-0.011161287,-138.26776908
-0.013098492,-143.344647544
-0.015517631,-145.88308672
-0.018119192,-150.198433448
-0.019932836,-150.959965184
-0.020111313,-146.3907746
-0.019126298,-117.452567456
-0.018145387,-95.114302304
-0.017837669,-86.229764992
-0.016005246,-55.260806496
-0.014474545,-23.5303162192
-0.013257558,-10.3304322576
-0.012285957,-2.96895851448
-0.010588773,4.90020307504
-0.00913508,9.97708152
-0.007016242,15.561647808
-0.002843109,20.1308384088
-0.000908744,20.6385262552
0.003928587,24.1923411688
0.007979265,26.2230925432
0.011606869,28.2538439232
0.019041501,29.2692196104
0.020068964,29.2692196104
0.02024823,25.96924862
0.020124827,21.9077458656
0.019393089,11.5001450536
0.018480349,1.60023208576
0.01768754,-9.8227444168
0.016959589,-14.1380910944
0.014171819,-26.3225993632
0.011569154,-32.4148534976
0.00969223,-37.7455758624
0.006789263,-40.7917029296
0.005457079,-44.853205684
-0.003145462,-77.345227736
-0.006295866,-89.529736016
-0.011386158,-111.106469376
-0.015020074,-123.290977656
-0.019985385,-138.26776908
-0.020100266,-128.621700032
-0.020153446,-116.944879632
-0.019054182,-98.668117184
-0.016790795,-55.0069625784
-0.015201707,-26.5764432864
-0.014712513,-17.4380620848
-0.013619246,-8.807368724
-0.012284853,-1.1920510588
-0.011133513,3.63098346408
-0.009317659,7.94633014
-0.00580904,13.0232085872
-0.002120839,15.3078038848
0.002837687,19.3693066448
0.00688868,21.9077458656
0.012510772,23.9384972456
0.030041877,30.03075138
0.030338549,21.1462141016
0.029426914,13.0232085872
0.028576034,5.40789091976
0.026634095,-7.2843051904
0.023480534,-24.5456919064
0.02009011,-33.9379170312
0.016219645,-37.7455758624
0.012470216,-41.299390776
0.007511217,-46.1224253
0.00515015,-52.468523352
-0.002658951,-72.522193184
-0.006473711,-83.945169728
-0.010227401,-94.352770512
-0.014890674,-109.583405848
-0.018342485,-120.498694512
-0.022580634,-132.42935888
-0.025606846,-139.283144784
-0.027845615,-143.344647544
-0.030022524,-145.121554984
-0.030078545,-138.013925168
-0.030011794,-127.86016824
-0.029031671,-106.791122704
-0.025978001,-55.7684943424
-0.024021386,-19.4688134592
-0.022748222,-13.1227154072
-0.021052142,-7.0304612728
-0.01887318,-1.9535828256
-0.015606475,2.86945169728
-0.012340873,5.9155787656
-0.010586879,7.94633014
-0.003269969,14.0385842744
0.002956671,16.3231795776
0.0075513,18.353930952
0.014322838,22.1615897888
0.025445671,25.4615607792
0.030522549,25.4615607792
0.030577465,16.5770235008
0.029482304,4.90020307504
0.028086525,-4.238178126
0.026145848,-14.8996228584
0.023481481,-23.0226283728
0.021424503,-26.3225993632
0.016705524,-33.9379170312
0.013379642,-36.7302001752
0.009872758,-39.0147954728
0.005641079,-40.5378590064
0.003464485,-41.8070786168
-0.000469891,-51.1993037416
-0.005250886,-61.353060608
-0.01257395,-77.345227736
-0.022019482,-104.760371352
-0.025651662,-114.152596488
-0.029526388,-124.814041184
-0.029886181,-120.2448506
-0.030002168,-112.375688992
-0.029633852,-103.237307824
-0.028596763,-87.75282852
-0.027435481,-66.937626896
-0.026459304,-52.2146794288
-0.0249346,-30.1302581944
-0.024504425,-18.7072816952
-0.023172084,-14.3919350176
-0.022019955,-8.2996808832
-0.021470481,0.58485639688

File: hss_columns/Moment_Rotation/Kuwada_et_al_2013__P33-IV45.csv
rotation (rad),moment (kN.m)
4.37243e-05,15.8154917312
9.3959e-05,19.623150568
0.000144194,22.3731263896
0.000395367,27.238468236
0.000897714,30.6230538656
0.001450296,34.219176096
0.002254051,37.180688524
0.00320851,39.9306643456
0.003761092,40.9883473552
0.004765786,42.0460303648
0.004966725,40.5652741536
0.005016959,36.546078716
0.005067194,31.6807368752
0.005067194,27.0269316296
0.004966725,20.8923701784
0.004363908,2.91175901744
0.004012265,-3.85741224232
0.002856867,-21.2034135936
0.001751704,-33.8956097088
0.000244663,-52.7223672752
-0.000458623,-64.77995356
-0.001664255,-77.26061308
-0.003874582,-101.375785728
-0.00427646,-103.914224904
-0.004929511,-106.452664136
-0.005180684,-103.914224904
-0.005281154,-98.837346496
-0.005180684,-92.279711832
-0.003723878,-58.64539212
-0.003171296,-48.914708444
-0.002015898,-23.3187796128
-0.000609327,-1.53050962176
-0.00010698,7.3540276544
0.000646541,16.66163814
0.00150053,24.7000290096
0.002153582,31.0461270672
0.003158275,37.180688524
0.003962031,39.507591144
0.00491649,41.6229571632
0.005569541,41.834493764
0.006976112,41.834493764
0.008181745,42.0460303648
0.009588317,41.4114205568
0.009939959,40.1422009464
0.009990194,32.1038100768
0.009990194,27.238468236
0.009939959,21.31544338
0.008784561,2.4886858136
0.008282215,-5.7612416568
0.007026347,-18.8765109736
0.006122123,-26.9149018488
0.005067194,-31.5687070888
0.003710857,-38.7609515496
0.003108041,-40.8763175688
0.002555459,-45.5301228144
0.001349826,-55.6838797032
0.000345132,-65.203026784
-0.000508857,-73.452954232
-0.001513551,-80.010588896
-0.002317306,-86.356686976
-0.003472704,-95.452760872
-0.004326694,-101.164249088
-0.005632796,-109.625713176
-0.00673796,-117.452567456
-0.007441245,-122.740982504
-0.008596644,-128.875543944
-0.009450633,-131.202446592
-0.010153919,-130.356300144
-0.010003215,-115.760274616
-0.008998521,-92.91432164
-0.008697113,-85.933613752
-0.007240307,-57.799245728
-0.006034674,-27.9725848584
-0.004879276,-12.5304129216
-0.003975051,-1.31897301984
-0.003372235,5.6617348424
-0.002066133,13.9116623128
-0.001262378,17.7193211496
-0.000458623,21.950053188
0.000947949,26.3923218272
0.003359214,31.892273476
0.004213204,33.1614930864
0.006071888,34.8537858984
0.007528694,36.7576153168
0.009035735,36.7576153168
0.010040429,36.546078716
0.010040429,29.9884440576
0.009990194,23.0077361976
0.0089855,5.6617348424
0.008432919,-4.06894884424
0.007428225,-16.126535152
0.005870949,-30.2994874784
0.00481602,-37.0686587376
0.004363908,-40.4532443672
0.003057806,-53.568513684
0.001801939,-65.837636592
0.000495837,-78.74136928
-0.001865194,-97.991200104
-0.003271766,-108.35649356
-0.005230919,-119.35639688
-0.007240307,-128.66400736
-0.008697113,-133.529349184
-0.00995298,-135.221642024
-0.010304623,-128.45247072
-0.010103684,-119.779470048
-0.009752042,-107.933420392
-0.007290541,-59.068465344
-0.006084909,-31.9917802904
-0.005683031,-25.2226090312
-0.00502998,-15.9149985512
-0.004125756,-3.85741224232
-0.003472704,2.27714921168
-0.002668949,6.9309544528
-0.002066133,10.5270766832
-0.001262378,14.5462721208
-0.000508857,17.5077845488
0.000646541,20.8923701784
0.001952643,23.642346
0.00320851,26.3923218272
0.004514612,28.7192244472
0.00737799,32.1038100768
0.01069348,35.0653225048
0.013004276,36.546078716
0.016922582,36.7576153168
0.01978596,36.1230055144
0.019886429,28.930761048
0.019635256,21.7385165872
0.01903244,13.2770525104
0.018278919,3.12329561936
0.017525399,-4.06894884424
0.015968123,-17.1842181616
0.014712256,-22.8957064112
0.013406154,-28.8187312616
0.011899113,-34.1071463096
0.010442306,-38.337878348
0.009487847,-40.8763175688
0.00823198,-42.5686103864
0.005720245,-55.6838797032
0.003660622,-66.260709816
0.001148888,-78.95290592
-0.002920123,-99.04888308
-0.005130449,-109.414176592
-0.007943592,-120.202543272
-0.009299929,-124.433275288
-0.011259082,-129.087080528
-0.012816358,-132.894739376
-0.014624807,-135.856251832
-0.016533726,-138.606227648
-0.018442644,-140.93313024
-0.019598042,-140.93313024
-0.019949685,-137.548544616
-0.020050154,-129.721690336
-0.019949685,-120.83715308
-0.019447338,-108.991103368
-0.016734664,-56.953099336
-0.014775511,-22.0495600024
-0.014172695,-15.2803887432
-0.013218236,-8.0881442824
-0.012012603,-0.68436321464
-0.010505562,4.81558843416
-0.008144531,10.3155400824
-0.005733266,14.1231989192
-0.003070827,17.2962479424
0.003560153,22.1615897888
0.007980806,24.0654192072
0.012753102,25.96924862
0.017023052,26.3923218272
0.019685491,26.8153950288
0.020087368,23.642346
0.020087368,17.2962479424
0.019283613,9.2578570728
0.018329154,-1.31897301984
0.017073286,-11.2611933056
0.015315072,-19.2995841808
0.013406154,-26.4918286416
0.011497235,-31.357170488
0.009538082,-35.1648293192
0.007779868,-37.9148051464
0.005569541,-40.4532443672
0.004464378,-41.9340005784
0.003158275,-45.953196016
0.001349826,-52.7223672752
-0.001965664,-65.837636592
-0.006687725,-82.549028128
-0.010304623,-95.029687648
-0.012364246,-101.798858896
-0.015076919,-108.144956976
-0.016634195,-112.587225632
-0.018392409,-116.18334784
-0.01989945,-117.241030872
-0.01999992,-113.433372024
-0.020251093,-106.452664136
-0.019949685,-99.04888308
-0.019246399,-85.722077168
-0.017739358,-58.222318952
-0.015880675,-25.0110724304
-0.015026685,-16.126535152
-0.013720583,-9.9919736952
-0.012916827,-6.184314864
-0.012766123,0.7963929988
