Repository: RESSLab-Team/resslab-hub-data

# HSS columns database

Tests on hollow structural section (square, rectangular and circular) columns under axial load and cyclic or monotonic bending, with the section geometry, forming process, material, loading protocol, the fitted modelling parameters and the measured moment-rotation response.

## Contents

| Path | Contents |
| --- | --- |
| `hss_columns.csv` | Main table, one row per test. |
| `hss_columns_data_dictionary.csv` | Data dictionary: name, description, symbol, unit, type, example and nullability of every column of the main table. It is the single reference for what each column expects, so it is not repeated here. |

File: hss_columns/hss_columns.csv (part 3 of 4)
,test_id,investigator,reference,url,test_configuration,stiffness_coefficient,test_type,loading_protocol,forming_process,seams,tube_section,width__mm,depth__mm,flange_thickness__mm,web_thickness__mm,area__mm2,moment_of_inertia__mm4,radius__mm,depth_over_t,plastic_section_modulus__mm3,axial_load_ratio,axial_load_sequence,loading_angle,steel_type,fy_nominal__n_mm2,fy_measured__n_mm2,f_ultimate__n_mm2,mp_measured__knmm,length__mm,ke_measured__knmm_rad,my_pos_100fit__knmm,my_neg_100fit__knmm,theta_p_pos_100fit__rad,theta_pc_pos_100fit__rad,theta_u_pos_100fit__rad,theta_p_neg_100fit__rad,theta_pc_neg_100fit__rad,theta_u_neg_100fit__rad,mc_my_pos_100fit,mu_mc_pos_100fit,mc_my_neg_100fit,mu_mc_neg_100fit,my_pos_80fit__knmm,my_neg_80fit__knmm,theta_p_pos_80fit__rad,theta_pc_pos_80fit__rad,theta_u_pos_80fit__rad,theta_p_neg_80fit__rad,theta_pc_neg_80fit__rad,theta_u_neg_80fit__rad,mc_my_pos_80fit,mu_mc_pos_80fit,mc_my_neg_80fit,mu_mc_neg_80fit,lambda_s,lambda_c,flexural_buckling
132,Fadden_McCormick_2012__HSS-254x101.6x6.4,Fadden & McCormick,"Fadden, K., & McCormick, K. (2012). ""Cyclic Quasi-Static Testing of Hollow Structural Section Beam Members"", ASCE, Journal of Structural Engineering, Vol. 138(5), pp. 561-570",https://doi.org/10.1061/(ASCE)ST.1943-541X.0000506,CF,3,Cyclic,Symmetric,Cold,NR,HSS-254x101.6x6.4,101.6,254.0,6.4,6.4,4282.36,20545292.01,69.27,15.87,347167.23,0.0,Constant,0,A500 Gr. B,315.0,434.0,505.0,150670.58,1537.0,8975399.7,132885.95,138409.81,0.024,0.067,0.071,0.014,0.07,0.07,1.125,0.518,1.107,0.371,127983.63,131374.65,0.03,0.055,0.071,0.028,0.045,0.07,1.17,0.52,1.17,0.37,0.821,2.501,FALSE
133,Fadden_McCormick_2012__HSS-304.8x152.4x6.4,Fadden & McCormick,"Fadden, K., & McCormick, K. (2012). ""Cyclic Quasi-Static Testing of Hollow Structural Section Beam Members"", ASCE, Journal of Structural Engineering, Vol. 138(5), pp. 561-570",https://doi.org/10.1061/(ASCE)ST.1943-541X.0000506,CF,3,Cyclic,Symmetric,Cold,NR,HSS-304.8x152.4x6.4,152.4,304.8,6.4,6.4,5582.84,40111629.82,84.76,23.81,563892.22,0.0,Constant,0,A500 Gr. B,315.0,422.9,491.1,238470.02,1537.0,15412596.68,195568.61,205566.91,0.015,0.052,0.073,0.004,0.067,0.068,1.062,0.333,1.019,0.317,187933.29,181219.67,0.02,0.044,0.073,0.021,0.036,0.068,1.1,0.33,1.16,0.32,0.512,4.977,FALSE
134,Ishida_et_al_2012__C00_0.2,Ishida,"Ishida, T. (2012). ""Bi-axial Bending Behavior of RHS-columns Including Post-buckling and Deterioration Range"", Proceedings of 15th World Conference of Earthquake Engineering, Lisbon, Portugal, 24-28 September 2012",Not available,DC,3,Cyclic,Symmetric,NR,NR,HSS-200x200x9,200.0,200.0,9.0,9.0,6667.41,39946264.8,77.4,22.22,492858.0,0.2,Constant,0,BCR295,295.0,443.0,483.0,218336.09,1734.0,20024813.05,216472.56,216414.42,0.019,0.055,0.068,0.008,0.056,0.056,1.069,0.381,1.07,0.368,202696.34,198879.09,0.03,0.034,0.068,0.023,0.027,0.056,1.14,0.38,1.16,0.37,0.399,0.363,FALSE
135,Ishida_et_al_2012__C00_0.4,Ishida,"Ishida, T. (2012). ""Bi-axial Bending Behavior of RHS-columns Including Post-buckling and Deterioration Range"", Proceedings of 15th World Conference of Earthquake Engineering, Lisbon, Portugal, 24-28 September 2012",Not available,DC,3,Cyclic,Symmetric,NR,NR,HSS-200x200x9,200.0,200.0,9.0,9.0,6667.41,39946264.8,77.4,22.22,492858.0,0.4,Constant,0,BCR295,295.0,443.0,483.0,218336.09,1734.0,21753797.19,168789.73,174627.59,0.007,0.032,0.034,0.007,0.019,0.028,1.103,0.323,1.051,0.214,157488.61,162457.43,0.017,0.012,0.034,0.012,0.011,0.028,1.18,0.32,1.13,0.21,0.14,0.126,FALSE
136,Ishida_et_al_2012__C15_0.2,Ishida,"Ishida, T. (2012). ""Bi-axial Bending Behavior of RHS-columns Including Post-buckling and Deterioration Range"", Proceedings of 15th World Conference of Earthquake Engineering, Lisbon, Portugal, 24-28 September 2012",Not available,DC,3,Cyclic,Symmetric,NR,NR,HSS-200x200x9,200.0,200.0,9.0,9.0,6667.41,39946264.8,77.4,22.22,492858.0,0.2,Constant,15,BCR295,295.0,375.0,427.0,184821.75,1734.0,18030672.83,180663.73,181674.64,0.018,0.06,0.073,0.017,0.057,0.061,1.098,0.331,1.045,0.418,171666.43,168313.27,0.033,0.032,0.073,0.028,0.037,0.061,1.16,0.33,1.13,0.42,NA,NA,FALSE
137,Ishida_et_al_2012__C15_0.4,Ishida,"Ishida, T. (2012). ""Bi-axial Bending Behavior of RHS-columns Including Post-buckling and Deterioration Range"", Proceedings of 15th World Conference of Earthquake Engineering, Lisbon, Portugal, 24-28 September 2012",Not available,DC,3,Cyclic,Symmetric,NR,NR,HSS-200x200x9,200.0,200.0,9.0,9.0,6667.41,39946264.8,77.4,22.22,492858.0,0.4,Constant,15,BCR295,295.0,375.0,427.0,184821.75,1734.0,17581130.43,132946.21,143563.1,0.016,0.019,0.04,0.007,0.032,0.032,1.083,0.285,1.065,0.452,127658.55,130921.57,0.019,0.014,0.04,0.015,0.017,0.032,1.13,0.28,1.17,0.45,NA,NA,FALSE
138,Ishida_et_al_2012__C30_0.2,Ishida,"Ishida, T. (2012). ""Bi-axial Bending Behavior of RHS-columns Including Post-buckling and Deterioration Range"", Proceedings of 15th World Conference of Earthquake Engineering, Lisbon, Portugal, 24-28 September 2012",Not available,DC,3,Cyclic,Symmetric,NR,NR,HSS-200x200x9,200.0,200.0,9.0,9.0,6667.41,39946264.8,77.4,22.22,492858.0,0.2,Constant,30,BCR295,295.0,375.0,427.0,184821.75,1734.0,17092728.14,175992.57,176159.52,0.017,0.085,0.071,0.018,0.073,0.071,1.11,0.485,1.047,0.432,162978.4,160976.8,0.035,0.052,0.071,0.032,0.047,0.071,1.2,0.48,1.15,0.43,NA,NA,FALSE
139,Ishida_et_al_2012__C30_0.4,Ishida,"Ishida, T. (2012). ""Bi-axial Bending Behavior of RHS-columns Including Post-buckling and Deterioration Range"", Proceedings of 15th World Conference of Earthquake Engineering, Lisbon, Portugal, 24-28 September 2012",Not available,DC,3,Cyclic,Symmetric,NR,NR,HSS-200x200x9,200.0,200.0,9.0,9.0,6667.41,39946264.8,77.4,22.22,492858.0,0.4,Constant,30,BCR295,295.0,375.0,427.0,184821.75,1734.0,18067230.51,147339.9,143832.24,0.015,0.028,0.04,0.007,0.04,0.032,1.056,0.403,1.051,0.583,138946.53,130485.76,0.02,0.019,0.04,0.017,0.017,0.032,1.12,0.4,1.16,0.58,NA,NA,FALSE
140,Ishida_et_al_2012__C45_0.2,Ishida,"Ishida, T. (2012). ""Bi-axial Bending Behavior of RHS-columns Including Post-buckling and Deterioration Range"", Proceedings of 15th World Conference of Earthquake Engineering, Lisbon, Portugal, 24-28 September 2012",Not available,DC,3,Cyclic,Symmetric,NR,NR,HSS-200x200x9,200.0,200.0,9.0,9.0,6667.41,39946264.8,77.4,22.22,492858.0,0.2,Constant,45,BCR295,295.0,443.0,483.0,218336.09,1734.0,18217717.76,201257.0,201361.27,0.02,0.094,0.078,0.008,0.092,0.067,1.088,0.5,1.067,0.443,188222.53,184017.09,0.034,0.068,0.078,0.028,0.054,0.067,1.16,0.5,1.17,0.44,NA,NA,FALSE
141,Ishida_et_al_2012__C45_0.4,Ishida,"Ishida, T. (2012). ""Bi-axial Bending Behavior of RHS-columns Including Post-buckling and Deterioration Range"", Proceedings of 15th World Conference of Earthquake Engineering, Lisbon, Portugal, 24-28 September 2012",Not available,DC,3,Cyclic,Symmetric,NR,NR,HSS-200x200x9,200.0,200.0,9.0,9.0,6667.41,39946264.8,77.4,22.22,492858.0,0.4,Constant,45,BCR295,295.0,443.0,483.0,218336.09,1734.0,18450186.23,161714.51,165004.16,0.016,0.029,0.043,0.006,0.042,0.034,1.082,0.363,1.065,0.543,152745.17,147138.41,0.02,0.02,0.043,0.016,0.021,0.034,1.15,0.36,1.19,0.54,NA,NA,FALSE
142,Kadono_et_al_1994__BX4-8-20,Kadono,"Kadono, A., et al. (1994). ""Experimental study on the effect of yield ratio on the bending strength increasing ratio and ductility of steel structures' members""",Not available,3PB,3,Monotonic,Monotonic,NR,NR,HSS-180x180x9,180.0,180.0,9.0,9.0,5947.41,28519857.64,69.25,20.0,395118.0,0.3,Constant,0,SS400,205.0,348.0,435.0,137501.06,700.0,19788519.8,127015.43,127015.43,0.067,NA,0.074,0.067,NA,0.074,1.146,0.905,1.146,0.905,NA,NA,NA,NA,NA,NA,NA,NA,NA,NA,NA,NA,NA,NA,FALSE
143,Kadono_et_al_1994__BX4-8-30,Kadono,"Kadono, A., et al. (1994). ""Experimental study on the effect of yield ratio on the bending strength increasing ratio and ductility of steel structures' members""",Not available,3PB,3,Monotonic,Monotonic,NR,NR,HSS-270x270x9,270.0,270.0,9.0,9.0,9187.41,103159555.9,105.96,30.0,919998.0,0.3,Constant,0,SS400,205.0,348.0,435.0,320159.3,1100.0,47381059.19,246635.42,246635.42,0.011,0.102,0.049,0.011,0.102,0.049,1.128,0.677,1.128,0.677,NA,NA,NA,NA,NA,NA,NA,NA,NA,NA,NA,NA,NA,NA,FALSE
144,Kadono_et_al_1994__BX4-8-40,Kadono,"Kadono, A., et al. (1994). ""Experimental study on the effect of yield ratio on the bending strength increasing ratio and ductility of steel structures' members""",Not available,3PB,3,Monotonic,Monotonic,NR,NR,HSS-360x360x9,360.0,360.0,9.0,9.0,12427.41,253062052.56,142.7,40.0,1663578.0,0.3,Constant,0,SS400,205.0,348.0,435.0,578925.14,1400.0,89193363.63,326962.62,326962.62,0.003,0.033,0.019,0.003,0.033,0.019,1.22,0.609,1.22,0.609,NA,NA,NA,NA,NA,NA,NA,NA,NA,NA,NA,NA,NA,NA,FALSE
145,Kadono_et_al_1994__BX5-7-15,Kadono,"Kadono, A., et al. (1994). ""Experimental study on the effect of yield ratio on the bending strength increasing ratio and ductility of steel structures' members""",Not available,3PB,3,Monotonic,Monotonic,NR,NR,HSS-135x135x9,135.0,135.0,9.0,9.0,4327.41,11222307.92,50.92,15.0,214690.5,0.3,Constant,0,SM490,325.0,388.0,554.29,83299.91,500.0,11015055.97,92640.21,92640.21,0.112,0.754,0.18,0.112,0.754,0.18,1.491,0.921,1.491,0.921,NA,NA,NA,NA,NA,NA,NA,NA,NA,NA,NA,NA,NA,NA,FALSE
146,Kadono_et_al_1994__BX5-7-25,Kadono,"Kadono, A., et al. (1994). ""Experimental study on the effect of yield ratio on the bending strength increasing ratio and ductility of steel structures' members""",Not available,3PB,3,Monotonic,Monotonic,NR,NR,HSS-225x225x9,225.0,225.0,9.0,9.0,7567.41,58072106.97,87.6,25.0,630220.5,0.3,Constant,0,SM490,325.0,388.0,554.29,244525.55,900.0,32404200.27,192025.68,192025.68,0.018,0.29,0.054,0.018,0.29,0.054,1.248,0.895,1.248,0.895,NA,NA,NA,NA,NA,NA,NA,NA,NA,NA,NA,NA,NA,NA,FALSE
147,Kadono_et_al_1994__BX5-7-35,Kadono,"Kadono, A., et al. (1994). ""Experimental study on the effect of yield ratio on the bending strength increasing ratio and ductility of steel structures' members""",Not available,3PB,3,Monotonic,Monotonic,NR,NR,HSS-315x315x9,315.0,315.0,9.0,9.0,10807.41,167062704.43,124.33,35.0,1264450.5,0.3,Constant,0,SM490,325.0,388.0,554.29,490606.79,1400.0,63228239.17,350418.91,350418.91,0.006,0.104,0.022,0.006,0.104,0.022,1.054,0.899,1.054,0.899,NA,NA,NA,NA,NA,NA,NA,NA,NA,NA,NA,NA,NA,NA,FALSE
148,Kadono_et_al_1994__BX5-8-15,Kadono,"Kadono, A., et al. (1994). ""Experimental study on the effect of yield ratio on the bending strength increasing ratio and ductility of steel structures' members""",Not available,3PB,3,Monotonic,Monotonic,NR,NR,HSS-135x135x9,135.0,135.0,9.0,9.0,4327.41,11222307.92,50.92,15.0,214690.5,0.3,Constant,0,SM490,325.0,419.0,523.75,89955.32,500.0,12231025.39,93602.35,93602.35,0.084,0.746,0.144,0.084,0.746,0.144,1.313,0.93,1.313,0.93,NA,NA,NA,NA,NA,NA,NA,NA,NA,NA,NA,NA,NA,NA,FALSE
149,Kadono_et_al_1994__BX5-8-25,Kadono,"Kadono, A., et al. (1994). ""Experimental study on the effect of yield ratio on the bending strength increasing ratio and ductility of steel structures' members""",Not available,3PB,3,Monotonic,Monotonic,NR,NR,HSS-225x225x9,225.0,225.0,9.0,9.0,7567.41,58072106.97,87.6,25.0,630220.5,0.3,Constant,0,SM490,325.0,419.0,523.75,264062.39,900.0,33360467.53,203366.34,203366.34,0.015,0.186,0.048,0.015,0.186,0.048,1.17,0.854,1.17,0.854,NA,NA,NA,NA,NA,NA,NA,NA,NA,NA,NA,NA,NA,NA,FALSE
150,Kadono_et_al_1994__BX5-8-35,Kadono,"Kadono, A., et al. (1994). ""Experimental study on the effect of yield ratio on the bending strength increasing ratio and ductility of steel structures' members""",Not available,3PB,3,Monotonic,Monotonic,NR,NR,HSS-315x315x9,315.0,315.0,9.0,9.0,10807.41,167062704.43,124.33,35.0,1264450.5,0.3,Constant,0,SM490,325.0,419.0,523.75,529804.76,1400.0,63360004.47,339147.51,339147.51,0.003,0.043,0.021,0.003,0.043,0.021,1.092,0.714,1.092,0.714,NA,NA,NA,NA,NA,NA,NA,NA,NA,NA,NA,NA,NA,NA,FALSE
151,Kadono_et_al_1994__BX5-9-15,Kadono,"Kadono, A., et al. (1994). ""Experimental study on the effect of yield ratio on the bending strength increasing ratio and ductility of steel structures' members""",Not available,3PB,3,Monotonic,Monotonic,NR,NR,HSS-135x135x9,135.0,135.0,9.0,9.0,4327.41,11222307.92,50.92,15.0,214690.5,0.3,Constant,0,SM490,325.0,497.0,552.22,106701.18,500.0,13949192.13,103399.54,103399.54,0.111,0.002,0.119,0.111,0.002,0.119,1.196,0.858,1.196,0.858,NA,NA,NA,NA,NA,NA,NA,NA,NA,NA,NA,NA,NA,NA,FALSE
152,Kadono_et_al_1994__BX5-9-25,Kadono,"Kadono, A., et al. (1994). ""Experimental study on the effect of yield ratio on the bending strength increasing ratio and ductility of steel structures' members""",Not available,3PB,3,Monotonic,Monotonic,NR,NR,HSS-225x225x9,225.0,225.0,9.0,9.0,7567.41,58072106.97,87.6,25.0,630220.5,0.3,Constant,0,SM490,325.0,497.0,552.22,313219.59,900.0,34920908.76,210526.49,210526.49,0.008,0.137,0.054,0.008,0.137,0.054,1.207,0.71,1.207,0.71,NA,NA,NA,NA,NA,NA,NA,NA,NA,NA,NA,NA,NA,NA,FALSE
153,Kadono_et_al_1994__BX5-9-35,Kadono,"Kadono, A., et al. (1994). ""Experimental study on the effect of yield ratio on the bending strength increasing ratio and ductility of steel structures' members""",Not available,3PB,3,Monotonic,Monotonic,NR,NR,HSS-315x315x9,315.0,315.0,9.0,9.0,10807.41,167062704.43,124.33,35.0,1264450.5,0.3,Constant,0,SM490,325.0,497.0,552.22,628431.9,1400.0,63691542.94,372163.34,372163.34,0.003,0.055,0.028,0.003,0.055,0.028,1.074,0.638,1.074,0.638,NA,NA,NA,NA,NA,NA,NA,NA,NA,NA,NA,NA,NA,NA,FALSE
154,Kadono_et_al_1994__BX6-8-14,Kadono,"Kadono, A., et al. (1994). ""Experimental study on the effect of yield ratio on the bending strength increasing ratio and ductility of steel structures' members""",Not available,3PB,3,Monotonic,Monotonic,NR,NR,HSS-126x126x9,126.0,126.0,9.0,9.0,4003.41,8944677.93,47.27,14.0,185166.0,0.3,Constant,0,SM570,460.0,466.0,582.5,86287.36,500.0,10031828.17,93592.73,93592.73,0.083,0.828,0.144,0.083,0.828,0.144,1.299,0.938,1.299,0.938,NA,NA,NA,NA,NA,NA,NA,NA,NA,NA,NA,NA,NA,NA,FALSE
155,Kadono_et_al_1994__BX6-8-22,Kadono,"Kadono, A., et al. (1994). ""Experimental study on the effect of yield ratio on the bending strength increasing ratio and ductility of steel structures' members""",Not available,3PB,3,Monotonic,Monotonic,NR,NR,HSS-198x198x9,198.0,198.0,9.0,9.0,6595.41,38686485.42,76.59,22.0,482598.0,0.3,Constant,0,SM570,460.0,466.0,582.5,224890.67,800.0,23425788.2,195171.98,195171.98,0.021,0.185,0.062,0.021,0.185,0.062,1.184,0.822,1.184,0.822,NA,NA,NA,NA,NA,NA,NA,NA,NA,NA,NA,NA,NA,NA,FALSE
156,Kadono_et_al_1994__BX6-8-30,Kadono,"Kadono, A., et al. (1994). ""Experimental study on the effect of yield ratio on the bending strength increasing ratio and ductility of steel structures' members""",Not available,3PB,3,Monotonic,Monotonic,NR,NR,HSS-270x270x9,270.0,270.0,9.0,9.0,9187.41,103159555.9,105.96,30.0,919998.0,0.3,Constant,0,SM570,460.0,466.0,582.5,428719.07,1200.0,43786743.54,330743.36,330743.36,0.008,0.1,0.043,0.008,0.1,0.043,1.069,0.729,1.069,0.729,NA,NA,NA,NA,NA,NA,NA,NA,NA,NA,NA,NA,NA,NA,FALSE
157,Kadono_et_al_1994__BX6-9-14,Kadono,"Kadono, A., et al. (1994). ""Experimental study on the effect of yield ratio on the bending strength increasing ratio and ductility of steel structures' members""",Not available,3PB,3,Monotonic,Monotonic,NR,NR,HSS-126x126x9,126.0,126.0,9.0,9.0,4003.41,8944677.93,47.27,14.0,185166.0,0.3,Constant,0,SM570,460.0,581.0,645.56,107581.45,500.0,10135227.81,99125.45,99125.45,0.074,0.454,0.12,0.074,0.454,0.12,1.275,0.921,1.275,0.921,NA,NA,NA,NA,NA,NA,NA,NA,NA,NA,NA,NA,NA,NA,FALSE
158,Kadono_et_al_1994__BX6-9-22,Kadono,"Kadono, A., et al. (1994). ""Experimental study on the effect of yield ratio on the bending strength increasing ratio and ductility of steel structures' members""",Not available,3PB,3,Monotonic,Monotonic,NR,NR,HSS-198x198x9,198.0,198.0,9.0,9.0,6595.41,38686485.42,76.59,22.0,482598.0,0.3,Constant,0,SM570,460.0,581.0,645.56,280389.44,800.0,25296080.0,198955.24,198955.24,0.012,0.163,0.049,0.012,0.163,0.049,1.193,0.818,1.193,0.818,NA,NA,NA,NA,NA,NA,NA,NA,NA,NA,NA,NA,NA,NA,FALSE
159,Kadono_et_al_1994__BX6-9-30,Kadono,"Kadono, A., et al. (1994). ""Experimental study on the effect of yield ratio on the bending strength increasing ratio and ductility of steel structures' members""",Not available,3PB,3,Monotonic,Monotonic,NR,NR,HSS-270x270x9,270.0,270.0,9.0,9.0,9187.41,103159555.9,105.96,30.0,919998.0,0.3,Constant,0,SM570,460.0,581.0,645.56,534518.84,1200.0,46940146.23,364405.45,364405.45,0.004,0.071,0.04,0.004,0.071,0.04,1.088,0.634,1.088,0.634,NA,NA,NA,NA,NA,NA,NA,NA,NA,NA,NA,NA,NA,NA,FALSE
160,Katayama_et_al_2002__P19-32-1,Katayama,"Katayama (2002). ""Structural Performance of 590N/mm2 Cold Press-formed Rectangular Column - Part2. Bending Test""",Not available,3PB,3,Cyclic,Symmetric,Cold,2.0,HSS-600x600x19,600.0,600.0,19.0,19.0,43226.34,2406426358.25,235.95,31.58,9623918.0,0.0,Constant,0,SA440,440.0,500.0,633.0,4811959.0,4000.0,262651819.24,4570616.22,5409968.34,0.053,NA,0.07,0.008,0.195,0.09,1.161,0.827,1.036,0.686,4570616.22,4680738.34,0.053,NA,0.07,0.05,0.071,0.09,1.16,0.83,1.2,0.69,5.0,0.485,FALSE
161,Katayama_et_al_2002__P25-24-1,Katayama,"Katayama (2002). ""Structural Performance of 590N/mm2 Cold Press-formed Rectangular Column - Part2. Bending Test""",Not available,3PB,3,Cyclic,Symmetric,Cold,2.0,HSS-600x600x25,600.0,600.0,25.0,25.0,55890.49,3037826332.63,233.14,24.0,12406250.0,0.0,Constant,0,SA440,440.0,489.0,629.0,6066656.25,4000.0,546645808.87,6976654.69,7449704.1,0.02,NA,0.033,0.027,0.173,0.097,1.099,0.901,1.061,0.672,6976654.69,6898171.53,0.02,NA,0.033,0.049,0.108,0.097,1.1,0.9,1.15,0.67,0.626,0.699,FALSE
162,Katayama_et_al_2002__P40-15-1,Katayama,"Katayama (2002). ""Structural Performance of 590N/mm2 Cold Press-formed Rectangular Column - Part2. Bending Test""",Not available,3PB,3,Cyclic,Symmetric,Cold,2.0,HSS-600x600x40,600.0,600.0,40.0,40.0,85479.64,4378769741.41,226.33,15.0,18848000.0,0.0,Constant,0,SA440,440.0,510.0,649.0,9612480.0,4000.0,526461682.62,11361973.44,11054352.0,0.087,NA,0.108,0.04,NA,0.061,1.087,0.993,1.063,0.89,11361973.44,11054352.0,0.087,NA,0.108,0.04,NA,0.061,1.09,0.99,1.06,0.89,3.129,3.054,FALSE
163,Kurata_et_al_2005__S-3301,Kurata,"Kurata, M., Nakashima, M., Suita, K. (2005). ""Effect of Column Base Behaviour On The Seismic Response Of Steel Moment Frames"", Journal of Earthquake Engineering, Vol. 9, Special Issue 2, pp. 415-438",https://www.worldscientific.com/doi/abs/10.1142/S136324690500247X,CF,3,Cyclic,Symmetric,Cold,NR,HSS-200x200x6.0,200.0,200.0,6.0,6.0,4563.29,28339461.06,78.81,33.33,338832.0,0.1,Constant,0,STKR400,245.0,380.0,NR,128756.16,1265.0,10998282.38,98560.36,110366.31,0.01,0.027,0.061,0.009,0.021,0.064,1.183,0.184,1.046,0.164,96075.67,104416.6,0.015,0.017,0.061,0.014,0.014,0.064,1.21,0.18,1.11,0.16,0.346,0.347,FALSE
164,Kurata_et_al_2005__S-3303,Kurata,"Kurata, M., Nakashima, M., Suita, K. (2005). ""Effect of Column Base Behaviour On The Seismic Response Of Steel Moment Frames"", Journal of Earthquake Engineering, Vol. 9, Special Issue 2, pp. 415-438",https://www.worldscientific.com/doi/abs/10.1142/S136324690500247X,CF,3,Cyclic,Symmetric,Cold,NR,HSS-200x200x6.0,200.0,200.0,6.0,6.0,4563.29,28339461.06,78.81,33.33,338832.0,0.3,Constant,0,STKR400,245.0,380.0,NR,128756.16,1265.0,10427160.49,93802.03,89353.89,0.005,0.013,0.024,0.004,0.01,0.022,1.092,0.122,1.131,0.097,92506.33,88659.74,0.005,0.012,0.024,0.004,0.01,0.022,1.11,0.12,1.14,0.1,NA,NA,FALSE
165,Kurata_et_al_2005__S-2201,Kurata,"Kurata, M., Nakashima, M., Suita, K. (2005). ""Effect of Column Base Behaviour On The Seismic Response Of Steel Moment Frames"", Journal of Earthquake Engineering, Vol. 9, Special Issue 2, pp. 415-438",https://www.worldscientific.com/doi/abs/10.1142/S136324690500247X,CF,3,Cyclic,Symmetric,Cold,NR,HSS-200x200x9,200.0,200.0,9.0,9.0,6667.41,39946264.8,77.4,22.22,492858.0,0.1,Constant,0,STKR400,245.0,404.0,NR,199114.63,1265.0,14530991.26,168626.78,171340.36,0.028,0.045,0.062,0.02,0.047,0.056,1.146,0.471,1.11,0.39,161241.87,161108.67,0.038,0.027,0.062,0.027,0.034,0.056,1.2,0.47,1.18,0.39,0.993,0.895,FALSE
166,Kurata_et_al_2005__S-2203,Kurata,"Kurata, M., Nakashima, M., Suita, K. (2005). ""Effect of Column Base Behaviour On The Seismic Response Of Steel Moment Frames"", Journal of Earthquake Engineering, Vol. 9, Special Issue 2, pp. 415-438",https://www.worldscientific.com/doi/abs/10.1142/S136324690500247X,CF,3,Cyclic,Symmetric,Cold,NR,HSS-200x200x9,200.0,200.0,9.0,9.0,6667.41,39946264.8,77.4,22.22,492858.0,0.3,Constant,0,STKR400,245.0,404.0,NR,199114.63,1265.0,12049004.39,166498.34,163970.25,0.006,0.02,0.065,0.004,0.021,0.044,1.089,0.075,1.104,0.078,151791.69,149680.54,0.013,0.007,0.065,0.01,0.012,0.044,1.19,0.07,1.21,0.08,0.184,2.501,FALSE
167,Kurata_et_al_2005__S-1701,Kurata,"Kurata, M., Nakashima, M., Suita, K. (2005). ""Effect of Column Base Behaviour On The Seismic Response Of Steel Moment Frames"", Journal of Earthquake Engineering, Vol. 9, Special Issue 2, pp. 415-438",https://www.worldscientific.com/doi/abs/10.1142/S136324690500247X,CF,3,Cyclic,Symmetric,Cold,NR,HSS-200x200x12,200.0,200.0,12.0,12.0,8653.17,50027534.34,76.04,16.67,637056.0,0.1,Constant,0,STKR400,245.0,425.0,NR,270748.8,1265.0,15356535.45,247315.77,241189.18,0.075,0.008,0.093,0.082,0.013,0.101,1.087,0.789,1.107,0.732,246070.3,239931.13,0.077,0.001,0.093,0.084,0.007,0.101,1.09,0.79,1.11,0.73,5.0,4.007,FALSE
168,Kurata_et_al_2005__S-1703,Kurata,"Kurata, M., Nakashima, M., Suita, K. (2005). ""Effect of Column Base Behaviour On The Seismic Response Of Steel Moment Frames"", Journal of Earthquake Engineering, Vol. 9, Special Issue 2, pp. 415-438",https://www.worldscientific.com/doi/abs/10.1142/S136324690500247X,CF,3,Cyclic,Symmetric,Cold,NR,HSS-200x200x12,200.0,200.0,12.0,12.0,8653.17,50027534.34,76.04,16.67,637056.0,0.3,Constant,0,STKR400,245.0,425.0,NR,270748.8,1265.0,18177709.39,249833.13,244051.01,0.024,0.065,0.086,0.02,0.052,0.097,1.029,0.254,1.033,0.18,233082.98,227626.6,0.037,0.041,0.086,0.031,0.031,0.097,1.1,0.25,1.11,0.18,0.925,0.85,FALSE
169,Kuwada_et_al_2013__P17-IC0,Kuwada,"Kuwada, R., et al. (2013). ""Cyclic Loading Tests of Steel Tube Columns Subjected to Varying Axial Force and Bi-axial Bending Moment""",Not available,DC,6,Cyclic,Symmetric,Cold,2.0,HSS-200x200x12,200.0,200.0,12.0,12.0,8653.17,50027534.34,76.04,16.67,637056.0,0.3,Constant,0,SN490B,295.0,355.0,539.0,226154.88,1120.0,29003754.93,327926.94,324464.78,0.036,0.044,0.059,0.024,0.071,0.06,1.063,0.735,1.065,0.658,314418.85,305482.24,0.046,0.007,0.059,0.043,0.017,0.06,1.11,0.74,1.13,0.66,1.623,0.802,FALSE
170,Kuwada_et_al_2013__P17-IC45,Kuwada,"Kuwada, R., et al. (2013). ""Cyclic Loading Tests of Steel Tube Columns Subjected to Varying Axial Force and Bi-axial Bending Moment""",Not available,DC,6,Cyclic,Symmetric,Cold,2.0,HSS-200x200x12,200.0,200.0,12.0,12.0,8653.17,50027534.34,76.04,16.67,637056.0,0.3,Constant,45,SN490B,295.0,355.0,539.0,226154.88,1120.0,31904114.21,312224.45,302012.01,0.036,0.039,0.058,0.025,0.061,0.058,1.084,0.689,1.097,0.608,310227.54,290076.8,0.037,0.035,0.058,0.036,0.034,0.058,1.09,0.69,1.14,0.61,NA,NA,FALSE
171,Kuwada_et_al_2013__P17-IV0,Kuwada,"Kuwada, R., et al. (2013). ""Cyclic Loading Tests of Steel Tube Columns Subjected to Varying Axial Force and Bi-axial Bending Moment""",Not available,DC,6,Cyclic,Symmetric,Cold,2.0,HSS-200x200x12,200.0,200.0,12.0,12.0,8653.17,50027534.34,76.04,16.67,637056.0,0.3,Varying,0,SN490B,295.0,355.0,539.0,226154.88,1120.0,35226278.08,204118.21,308591.93,0.044,NA,0.05,0.031,0.019,0.05,1.231,0.862,1.069,0.478,204118.21,302781.54,0.044,NA,0.05,0.035,0.012,0.05,1.23,0.86,1.09,0.48,NA,NA,FALSE
172,Kuwada_et_al_2013__P17-IV45,Kuwada,"Kuwada, R., et al. (2013). ""Cyclic Loading Tests of Steel Tube Columns Subjected to Varying Axial Force and Bi-axial Bending Moment""",Not available,DC,6,Cyclic,Symmetric,Cold,2.0,HSS-200x200x12,200.0,200.0,12.0,12.0,8653.17,50027534.34,76.04,16.67,637056.0,0.3,Varying,45,SN490B,295.0,355.0,539.0,226154.88,1120.0,29019990.64,211146.38,278373.86,0.043,NA,0.05,0.02,0.035,0.05,1.197,0.922,1.071,0.415,211146.38,266418.98,0.043,NA,0.05,0.028,0.021,0.05,1.2,0.92,1.12,0.42,NA,NA,FALSE
173,Kuwada_et_al_2013__P33-IC0,Kuwada,"Kuwada, R., et al. (2013). ""Cyclic Loading Tests of Steel Tube Columns Subjected to Varying Axial Force and Bi-axial Bending Moment""",Not available,DC,6,Cyclic,Symmetric,Cold,2.0,HSS-200x200x6.0,200.0,200.0,6.0,6.0,4563.29,28339461.06,78.81,33.33,338832.0,0.3,Constant,0,SM490A,275.0,398.0,550.0,134855.14,1120.0,21216551.56,116827.07,117780.57,0.003,0.028,0.02,0.004,0.018,0.02,1.081,0.618,1.063,0.185,104104.51,106161.19,0.01,0.012,0.02,0.008,0.012,0.02,1.21,0.62,1.18,0.19,0.101,0.081,FALSE
174,Kuwada_et_al_2013__P33-IC45,Kuwada,"Kuwada, R., et al. (2013). ""Cyclic Loading Tests of Steel Tube Columns Subjected to Varying Axial Force and Bi-axial Bending Moment""",Not available,DC,6,Cyclic,Symmetric,Cold,2.0,HSS-200x200x6.0,200.0,200.0,6.0,6.0,4563.29,28339461.06,78.81,33.33,338832.0,0.3,Constant,45,SM490A,275.0,398.0,550.0,134855.14,1120.0,20727731.91,120248.43,116870.34,0.004,0.021,0.02,0.004,0.021,0.02,1.071,0.523,1.045,0.299,106166.3,103721.77,0.013,0.003,0.02,0.01,0.01,0.02,1.21,0.52,1.18,0.3,NA,NA,FALSE
175,Kuwada_et_al_2013__P33-IV0,Kuwada,"Kuwada, R., et al. (2013). ""Cyclic Loading Tests of Steel Tube Columns Subjected to Varying Axial Force and Bi-axial Bending Moment""",Not available,DC,6,Cyclic,Symmetric,Cold,2.0,HSS-200x200x6.0,200.0,200.0,6.0,6.0,4563.29,28339461.06,78.81,33.33,338832.0,0.3,Varying,0,SM490A,275.0,398.0,550.0,134855.14,1120.0,14585000.0,30327.57,138668.0,0.028,0.001,0.031,0.02,NA,0.03,1.326,0.412,1.088,0.961,32098.23,138668.0,0.023,0.011,0.031,0.02,NA,0.03,1.25,0.41,1.09,0.96,NA,NA,FALSE
176,Kuwada_et_al_2013__P33-IV45,Kuwada,"Kuwada, R., et al. (2013). ""Cyclic Loading Tests of Steel Tube Columns Subjected to Varying Axial Force and Bi-axial Bending Moment""",Not available,DC,6,Cyclic,Symmetric,Cold,2.0,HSS-200x200x6.0,200.0,200.0,6.0,6.0,4563.29,28339461.06,78.81,33.33,338832.0,0.3,Varying,45,SM490A,275.0,398.0,550.0,134855.14,1120.0,13322000.0,36782.39,125786.81,0.017,0.001,0.02,0.01,0.003,0.02,1.064,0.612,1.12,0.755,36189.95,114138.47,0.017,0.0,0.02,0.012,0.0,0.02,1.08,0.61,1.23,0.76,NA,NA,FALSE
177,Kuwada_et_al_2015__DT16-LD24-A0-ny0,Kuwada,"Kuwada, R., Koetaka, Y., Suita, K. (2015). ""Plastic Deformation Capacity of Cold Press-Formed SHS Columns Determined by Local Buckling And Fracture"", Journal of Structural and Construction Engineering AIJ, Vol. 80, No. 718, 1961-1970.",https://doi.org/10.3130/aijs.80.1961,CF,3,Cyclic,Symmetric,Cold,2.0,HSS-200x200x12,200.0,200.0,12.0,12.0,8653.17,50027534.34,76.04,16.67,637056.0,0.0,Constant,0,SN490B,295.0,363.0,528.0,231251.33,485.0,25254472.51,290587.6,300778.27,0.027,0.016,0.049,0.022,0.039,0.046,1.074,0.2,1.085,0.715,287122.61,297434.33,0.033,0.004,0.049,0.032,0.007,0.046,1.09,0.2,1.1,0.72,2.094,0.878,FALSE
178,Kuwada_et_al_2015__DT16-LD24-A45-ny0,Kuwada,"Kuwada, R., Koetaka, Y., Suita, K. (2015). ""Plastic Deformation Capacity of Cold Press-Formed SHS Columns Determined by Local Buckling And Fracture"", Journal of Structural and Construction Engineering AIJ, Vol. 80, No. 718, 1961-1970.",https://doi.org/10.3130/aijs.80.1961,CF,3,Cyclic,Symmetric,Cold,2.0,HSS-200x200x12,200.0,200.0,12.0,12.0,8653.17,50027534.34,76.04,16.67,637056.0,0.0,Constant,45,SN490B,295.0,363.0,528.0,231251.33,485.0,31642992.18,264266.38,280132.89,0.019,0.019,0.036,0.02,0.018,0.037,1.121,0.56,1.115,0.539,259831.17,272371.37,0.025,0.007,0.036,0.024,0.01,0.037,1.14,0.56,1.15,0.54,NA,NA,FALSE
179,Kuwada_et_al_2015__DT16-LD37-A0-ny0,Kuwada,"Kuwada, R., Koetaka, Y., Suita, K. (2015). ""Plastic Deformation Capacity of Cold Press-Formed SHS Columns Determined by Local Buckling And Fracture"", Journal of Structural and Construction Engineering AIJ, Vol. 80, No. 718, 1961-1970.",https://doi.org/10.3130/aijs.80.1961,CF,3,Cyclic,Symmetric,Cold,2.0,HSS-200x200x12,200.0,200.0,12.0,12.0,8653.17,50027534.34,76.04,16.67,637056.0,0.0,Constant,0,SN490B,295.0,363.0,528.0,231251.33,735.0,23034875.1,284774.32,294084.15,0.05,0.002,0.063,0.045,0.008,0.065,1.1,0.741,1.104,0.224,284389.97,292573.47,0.05,0.001,0.063,0.046,0.005,0.065,1.1,0.74,1.11,0.22,3.467,2.708,FALSE
180,Kuwada_et_al_2015__DT16-LD37-A45-ny0,Kuwada,"Kuwada, R., Koetaka, Y., Suita, K. (2015). ""Plastic Deformation Capacity of Cold Press-Formed SHS Columns Determined by Local Buckling And Fracture"", Journal of Structural and Construction Engineering AIJ, Vol. 80, No. 718, 1961-1970.",https://doi.org/10.3130/aijs.80.1961,CF,3,Cyclic,Symmetric,Cold,2.0,HSS-200x200x12,200.0,200.0,12.0,12.0,8653.17,50027534.34,76.04,16.67,637056.0,0.0,Constant,45,SN490B,295.0,363.0,528.0,231251.33,735.0,26130420.61,254343.44,268587.15,0.034,0.004,0.048,0.033,0.007,0.049,1.152,0.303,1.15,0.373,260827.94,268397.67,0.032,0.008,0.048,0.033,0.007,0.049,1.12,0.3,1.15,0.37,NA,NA,FALSE
181,Kuwada_et_al_2015__DT16-LD49-A0-ny0,Kuwada,"Kuwada, R., Koetaka, Y., Suita, K. (2015). ""Plastic Deformation Capacity of Cold Press-Formed SHS Columns Determined by Local Buckling And Fracture"", Journal of Structural and Construction Engineering AIJ, Vol. 80, No. 718, 1961-1970.",https://doi.org/10.3130/aijs.80.1961,CF,3,Cyclic,Symmetric,Cold,2.0,HSS-200x200x12,200.0,200.0,12.0,12.0,8653.17,50027534.34,76.04,16.67,637056.0,0.0,Constant,0,SN490B,295.0,363.0,528.0,231251.33,985.0,20270528.22,283796.68,289022.19,0.055,0.009,0.078,0.05,0.019,0.072,1.088,0.053,1.104,0.59,282405.11,286273.54,0.057,0.006,0.078,0.057,0.001,0.072,1.09,0.05,1.11,0.59,4.975,1.651,FALSE
182,Kuwada_et_al_2015__DT16-LD49-A45-ny0,Kuwada,"Kuwada, R., Koetaka, Y., Suita, K. (2015). ""Plastic Deformation Capacity of Cold Press-Formed SHS Columns Determined by Local Buckling And Fracture"", Journal of Structural and Construction Engineering AIJ, Vol. 80, No. 718, 1961-1970.",https://doi.org/10.3130/aijs.80.1961,CF,3,Cyclic,Symmetric,Cold,2.0,HSS-200x200x12,200.0,200.0,12.0,12.0,8653.17,50027534.34,76.04,16.67,637056.0,0.0,Constant,45,SN490B,295.0,363.0,528.0,231251.33,985.0,20334044.12,264969.56,268162.75,0.035,0.015,0.056,0.037,0.013,0.057,1.117,0.424,1.116,0.254,262277.21,266031.15,0.042,0.001,0.056,0.04,0.007,0.057,1.13,0.42,1.12,0.25,NA,NA,FALSE
183,Kuwada_et_al_2015__DT16-LD24-A0-ny03,Kuwada,"Kuwada, R., Koetaka, Y., Suita, K. (2015). ""Plastic Deformation Capacity of Cold Press-Formed SHS Columns Determined by Local Buckling And Fracture"", Journal of Structural and Construction Engineering AIJ, Vol. 80, No. 718, 1961-1970.",https://doi.org/10.3130/aijs.80.1961,CF,3,Cyclic,Symmetric,Cold,2.0,HSS-200x200x12,200.0,200.0,12.0,12.0,8653.17,50027534.34,76.04,16.67,637056.0,0.3,Constant,0,SN490B,295.0,363.0,528.0,231251.33,485.0,32107832.23,297299.19,315928.14,0.029,0.03,0.053,0.02,0.045,0.054,1.079,0.502,1.043,0.446,289333.9,301980.37,0.033,0.023,0.053,0.033,0.02,0.054,1.11,0.5,1.09,0.45,1.358,1.214,FALSE
184,Kuwada_et_al_2015__DT16-LD24-A45-ny03,Kuwada,"Kuwada, R., Koetaka, Y., Suita, K. (2015). ""Plastic Deformation Capacity of Cold Press-Formed SHS Columns Determined by Local Buckling And Fracture"", Journal of Structural and Construction Engineering AIJ, Vol. 80, No. 718, 1961-1970.",https://doi.org/10.3130/aijs.80.1961,CF,3,Cyclic,Symmetric,Cold,2.0,HSS-200x200x12,200.0,200.0,12.0,12.0,8653.17,50027534.34,76.04,16.67,637056.0,0.3,Constant,45,SN490B,295.0,363.0,528.0,231251.33,485.0,30986782.3,291456.23,298752.85,0.023,0.032,0.048,0.023,0.026,0.049,1.05,0.522,1.068,0.456,283059.44,291856.42,0.029,0.02,0.048,0.027,0.019,0.049,1.08,0.52,1.09,0.46,NA,NA,FALSE
185,Kuwada_et_al_2015__DT22-LD24-A0-ny0,Kuwada,"Kuwada, R., Koetaka, Y., Suita, K. (2015). ""Plastic Deformation Capacity of Cold Press-Formed SHS Columns Determined by Local Buckling And Fracture"", Journal of Structural and Construction Engineering AIJ, Vol. 80, No. 718, 1961-1970.",https://doi.org/10.3130/aijs.80.1961,CF,3,Cyclic,Symmetric,Cold,2.0,HSS-200x200x9,200.0,200.0,9.0,9.0,6667.41,39946264.8,77.4,22.22,492858.0,0.0,Constant,0,SN490B,295.0,365.0,536.0,179893.17,485.0,25108650.46,228206.22,236237.59,0.029,0.025,0.053,0.035,0.014,0.053,1.057,0.28,1.062,0.21,219006.7,230806.34,0.039,0.006,0.053,0.04,0.005,0.053,1.1,0.28,1.09,0.21,2.541,1.226,FALSE
186,Kuwada_et_al_2015__DT22-LD24-A45-ny0,Kuwada,"Kuwada, R., Koetaka, Y., Suita, K. (2015). ""Plastic Deformation Capacity of Cold Press-Formed SHS Columns Determined by Local Buckling And Fracture"", Journal of Structural and Construction Engineering AIJ, Vol. 80, No. 718, 1961-1970.",https://doi.org/10.3130/aijs.80.1961,CF,3,Cyclic,Symmetric,Cold,2.0,HSS-200x200x9,200.0,200.0,9.0,9.0,6667.41,39946264.8,77.4,22.22,492858.0,0.0,Constant,45,SN490B,295.0,365.0,536.0,179893.17,485.0,27371909.86,223780.92,225912.39,0.024,0.015,0.04,0.021,0.015,0.037,1.099,0.452,1.111,0.462,220568.51,223020.23,0.027,0.009,0.04,0.026,0.005,0.037,1.12,0.45,1.12,0.46,NA,NA,FALSE
187,Kuwada_et_al_2015__DT22-LD37-A0-ny0,Kuwada,"Kuwada, R., Koetaka, Y., Suita, K. (2015). ""Plastic Deformation Capacity of Cold Press-Formed SHS Columns Determined by Local Buckling And Fracture"", Journal of Structural and Construction Engineering AIJ, Vol. 80, No. 718, 1961-1970.",https://doi.org/10.3130/aijs.80.1961,CF,3,Cyclic,Symmetric,Cold,2.0,HSS-200x200x9,200.0,200.0,9.0,9.0,6667.41,39946264.8,77.4,22.22,492858.0,0.0,Constant,0,SN490B,295.0,365.0,536.0,179893.17,735.0,21632998.72,213449.69,226484.52,0.051,NA,0.061,0.039,0.026,0.063,1.122,0.882,1.078,0.278,213449.69,219674.55,0.051,NA,0.061,0.049,0.007,0.063,1.12,0.88,1.11,0.28,3.449,3.423,FALSE
188,Kuwada_et_al_2015__DT22-LD37-A45-ny0,Kuwada,"Kuwada, R., Koetaka, Y., Suita, K. (2015). ""Plastic Deformation Capacity of Cold Press-Formed SHS Columns Determined by Local Buckling And Fracture"", Journal of Structural and Construction Engineering AIJ, Vol. 80, No. 718, 1961-1970.",https://doi.org/10.3130/aijs.80.1961,CF,3,Cyclic,Symmetric,Cold,2.0,HSS-200x200x9,200.0,200.0,9.0,9.0,6667.41,39946264.8,77.4,22.22,492858.0,0.0,Constant,45,SN490B,295.0,365.0,536.0,179893.17,735.0,21370192.1,212137.78,221643.68,0.028,0.021,0.049,0.028,0.023,0.049,1.119,0.293,1.093,0.535,208811.9,215452.59,0.034,0.01,0.049,0.035,0.01,0.049,1.14,0.29,1.12,0.54,NA,NA,FALSE
189,Kuwada_et_al_2015__DT22-LD49-A45-ny0,Kuwada,"Kuwada, R., Koetaka, Y., Suita, K. (2015). ""Plastic Deformation Capacity of Cold Press-Formed SHS Columns Determined by Local Buckling And Fracture"", Journal of Structural and Construction Engineering AIJ, Vol. 80, No. 718, 1961-1970.",https://doi.org/10.3130/aijs.80.1961,CF,3,Cyclic,Symmetric,Cold,2.0,HSS-200x200x9,200.0,200.0,9.0,9.0,6667.41,39946264.8,77.4,22.22,492858.0,0.0,Constant,45,SN490B,295.0,365.0,536.0,179893.17,985.0,18026002.15,204308.39,207815.45,0.029,0.069,0.076,0.031,0.067,0.077,1.117,0.439,1.12,0.413,195896.89,201807.1,0.047,0.035,0.076,0.045,0.039,0.077,1.16,0.44,1.15,0.41,NA,NA,FALSE
190,Kuwada_et_al_2015__DT33-LD24-A0-ny0,Kuwada,"Kuwada, R., Koetaka, Y., Suita, K. (2015). ""Plastic Deformation Capacity of Cold Press-Formed SHS Columns Determined by Local Buckling And Fracture"", Journal of Structural and Construction Engineering AIJ, Vol. 80, No. 718, 1961-1970.",https://doi.org/10.3130/aijs.80.1961,CF,3,Cyclic,Symmetric,Cold,2.0,HSS-200x200x6.0,200.0,200.0,6.0,6.0,4563.29,28339461.06,78.81,33.33,338832.0,0.0,Constant,0,SN490B,295.0,373.0,528.0,126384.34,485.0,19576091.86,139446.2,144061.55,0.012,0.056,0.053,0.008,0.07,0.055,1.078,0.484,1.044,0.451,128966.94,130144.67,0.023,0.035,0.053,0.023,0.042,0.055,1.17,0.48,1.16,0.45,1.201,1.335,FALSE
191,Kuwada_et_al_2015__DT33-LD24-A45-ny0,Kuwada,"Kuwada, R., Koetaka, Y., Suita, K. (2015). ""Plastic Deformation Capacity of Cold Press-Formed SHS Columns Determined by Local Buckling And Fracture"", Journal of Structural and Construction Engineering AIJ, Vol. 80, No. 718, 1961-1970.",https://doi.org/10.3130/aijs.80.1961,CF,3,Cyclic,Symmetric,Cold,2.0,HSS-200x200x6.0,200.0,200.0,6.0,6.0,4563.29,28339461.06,78.81,33.33,338832.0,0.0,Constant,45,SN490B,295.0,373.0,528.0,126384.34,485.0,21635198.3,140484.88,142709.38,0.01,0.058,0.046,0.01,0.058,0.048,1.1,0.387,1.086,0.456,131641.68,135213.17,0.02,0.039,0.046,0.02,0.04,0.048,1.17,0.39,1.15,0.46,NA,NA,FALSE
192,Kuwada_et_al_2015__DT33-LD37-A45-ny0,Kuwada,"Kuwada, R., Koetaka, Y., Suita, K. (2015). ""Plastic Deformation Capacity of Cold Press-Formed SHS Columns Determined by Local Buckling And Fracture"", Journal of Structural and Construction Engineering AIJ, Vol. 80, No. 718, 1961-1970.",https://doi.org/10.3130/aijs.80.1961,CF,3,Cyclic,Symmetric,Cold,2.0,HSS-200x200x6.0,200.0,200.0,6.0,6.0,4563.29,28339461.06,78.81,33.33,338832.0,0.0,Constant,45,SN490B,295.0,373.0,528.0,126384.34,735.0,16517157.63,124792.51,131567.51,0.009,0.066,0.05,0.009,0.067,0.051,1.098,0.474,1.042,0.504,114948.76,116604.99,0.022,0.042,0.05,0.021,0.046,0.051,1.19,0.47,1.18,0.5,NA,NA,FALSE
193,Mukaide_et_al_2016__R3325,Mukaide,"Mukaide, S., et al. (2016). ""Loading Test In The Range Of Large Deformation For RHS Columns With Different Manufacturing Process"", Steel Construction Engineering, Vol. 23, No. 90",Not available,CF,3,Monotonic,Monotonic,Cold,1.0,HSS-300x300x9.0,300.0,300.0,9.0,9.0,10267.41,143468521.63,118.21,33.33,1143558.0,0.25,Constant,0,BCR295,295.0,362.0,432.0,413968.0,1640.0,50801426.05,336934.0,336934.0,0.01,0.051,0.255,0.01,0.051,0.255,1.192,0.006,1.192,0.006,NA,NA,NA,NA,NA,NA,NA,NA,NA,NA,NA,NA,NA,NA,FALSE
194,Mukaide_et_al_2016__R3325-C,Mukaide,"Mukaide, S., et al. (2016). ""Loading Test In The Range Of Large Deformation For RHS Columns With Different Manufacturing Process"", Steel Construction Engineering, Vol. 23, No. 90",Not available,CF,3,Cyclic,Symmetric,Cold,1.0,HSS-300x300x9.0,300.0,300.0,9.0,9.0,10267.41,143468521.63,118.21,33.33,1143558.0,0.25,Constant,0,BCR295,295.0,362.0,432.0,413968.0,1640.0,56033931.87,409724.79,391043.25,0.008,0.033,0.059,0.008,0.021,0.043,1.092,0.066,1.074,0.144,378696.79,365262.09,0.015,0.022,0.059,0.012,0.013,0.043,1.18,0.07,1.15,0.14,0.176,0.164,FALSE
195,Mukaide_et_al_2016__R2500,Mukaide,"Mukaide, S., et al. (2016). ""Loading Test In The Range Of Large Deformation For RHS Columns With Different Manufacturing Process"", Steel Construction Engineering, Vol. 23, No. 90",Not available,CF,3,Monotonic,Monotonic,Cold,1.0,HSS-300x300x12,300.0,300.0,12.0,12.0,13453.17,183536535.6,116.8,25.0,1493856.0,0.0,Constant,0,BCR295,295.0,377.0,445.0,563183.71,1640.0,57930261.01,513534.11,513534.11,0.024,0.48,0.275,0.024,0.48,0.275,1.239,0.497,1.239,0.497,NA,NA,NA,NA,NA,NA,NA,NA,NA,NA,NA,NA,NA,NA,FALSE
196,Mukaide_et_al_2016__R2500-C,Mukaide,"Mukaide, S., et al. (2016). ""Loading Test In The Range Of Large Deformation For RHS Columns With Different Manufacturing Process"", Steel Construction Engineering, Vol. 23, No. 90",Not available,CF,3,Cyclic,Symmetric,Cold,1.0,HSS-300x300x12,300.0,300.0,12.0,12.0,13453.17,183536535.6,116.8,25.0,1493856.0,0.0,Constant,0,BCR295,295.0,377.0,445.0,563183.71,1640.0,59138901.87,537973.79,564722.35,0.024,0.099,0.134,0.021,0.103,0.133,1.138,0.052,1.046,0.249,513451.35,520815.41,0.041,0.066,0.134,0.037,0.074,0.133,1.19,0.05,1.13,0.25,1.359,1.423,FALSE
197,Mukaide_et_al_2016__R2525,Mukaide,"Mukaide, S., et al. (2016). ""Loading Test In The Range Of Large Deformation For RHS Columns With Different Manufacturing Process"", Steel Construction Engineering, Vol. 23, No. 90",Not available,CF,3,Monotonic,Monotonic,Cold,1.0,HSS-300x300x12,300.0,300.0,12.0,12.0,13453.17,183536535.6,116.8,25.0,1493856.0,0.25,Constant,0,BCR295,295.0,377.0,445.0,563183.71,1640.0,64397451.18,458393.1,458393.1,0.022,0.182,0.297,0.022,0.182,0.297,1.321,0.077,1.321,0.077,NA,NA,NA,NA,NA,NA,NA,NA,NA,NA,NA,NA,NA,NA,FALSE
198,Mukaide_et_al_2016__R2525-C,Mukaide,"Mukaide, S., et al. (2016). ""Loading Test In The Range Of Large Deformation For RHS Columns With Different Manufacturing Process"", Steel Construction Engineering, Vol. 23, No. 90",Not available,CF,3,Cyclic,Symmetric,Cold,1.0,HSS-300x300x12,300.0,300.0,12.0,12.0,13453.17,183536535.6,116.8,25.0,1493856.0,0.25,Constant,0,BCR295,295.0,377.0,445.0,563183.71,1640.0,76112564.98,538311.89,540064.83,0.024,0.031,0.062,0.024,0.026,0.062,1.076,0.273,1.108,0.22,521442.76,525543.65,0.03,0.019,0.062,0.027,0.019,0.062,1.11,0.27,1.14,0.22,0.442,0.417,FALSE
199,Mukaide_et_al_2016__R1925,Mukaide,"Mukaide, S., et al. (2016). ""Loading Test In The Range Of Large Deformation For RHS Columns With Different Manufacturing Process"", Steel Construction Engineering, Vol. 23, No. 90",Not available,CF,3,Monotonic,Monotonic,Cold,1.0,HSS-300x300x16,300.0,300.0,16.0,16.0,17516.74,231485984.06,114.96,18.75,1937792.0,0.25,Constant,0,BCR295,295.0,394.0,420.0,763490.05,1640.0,84004383.54,686151.0,686151.0,0.042,0.34,0.285,0.042,0.34,0.285,1.217,0.406,1.217,0.406,NA,NA,NA,NA,NA,NA,NA,NA,NA,NA,NA,NA,NA,NA,FALSE
