Repository: RESSLab-Team/resslab-hub-data

# HSS columns database

Tests on hollow structural section (square, rectangular and circular) columns under axial load and cyclic or monotonic bending, with the section geometry, forming process, material, loading protocol, the fitted modelling parameters and the measured moment-rotation response.

## Contents

| Path | Contents |
| --- | --- |
| `hss_columns.csv` | Main table, one row per test. |
| `hss_columns_data_dictionary.csv` | Data dictionary: name, description, symbol, unit, type, example and nullability of every column of the main table. It is the single reference for what each column expects, so it is not repeated here. |

File: hss_columns/hss_columns.csv (part 4 of 4)
,test_id,investigator,reference,url,test_configuration,stiffness_coefficient,test_type,loading_protocol,forming_process,seams,tube_section,width__mm,depth__mm,flange_thickness__mm,web_thickness__mm,area__mm2,moment_of_inertia__mm4,radius__mm,depth_over_t,plastic_section_modulus__mm3,axial_load_ratio,axial_load_sequence,loading_angle,steel_type,fy_nominal__n_mm2,fy_measured__n_mm2,f_ultimate__n_mm2,mp_measured__knmm,length__mm,ke_measured__knmm_rad,my_pos_100fit__knmm,my_neg_100fit__knmm,theta_p_pos_100fit__rad,theta_pc_pos_100fit__rad,theta_u_pos_100fit__rad,theta_p_neg_100fit__rad,theta_pc_neg_100fit__rad,theta_u_neg_100fit__rad,mc_my_pos_100fit,mu_mc_pos_100fit,mc_my_neg_100fit,mu_mc_neg_100fit,my_pos_80fit__knmm,my_neg_80fit__knmm,theta_p_pos_80fit__rad,theta_pc_pos_80fit__rad,theta_u_pos_80fit__rad,theta_p_neg_80fit__rad,theta_pc_neg_80fit__rad,theta_u_neg_80fit__rad,mc_my_pos_80fit,mu_mc_pos_80fit,mc_my_neg_80fit,mu_mc_neg_80fit,lambda_s,lambda_c,flexural_buckling
200,Mukaide_et_al_2016__R1925-C,Mukaide,"Mukaide, S., et al. (2016). ""Loading Test In The Range Of Large Deformation For RHS Columns With Different Manufacturing Process"", Steel Construction Engineering, Vol. 23, No. 90",Not available,CF,3,Cyclic,Symmetric,Cold,1.0,HSS-300x300x16,300.0,300.0,16.0,16.0,17516.74,231485984.06,114.96,18.75,1937792.0,0.25,Constant,0,BCR295,295.0,394.0,420.0,763490.05,1640.0,77151902.83,730037.52,771540.94,0.039,0.039,0.081,0.022,0.065,0.066,1.117,0.303,1.059,0.35,713787.34,699505.44,0.044,0.032,0.081,0.038,0.033,0.066,1.14,0.3,1.17,0.35,0.843,0.838,FALSE
201,Mukaide_et_al_2016__P3325,Mukaide,"Mukaide, S., et al. (2016). ""Loading Test In The Range Of Large Deformation For RHS Columns With Different Manufacturing Process"", Steel Construction Engineering, Vol. 23, No. 90",Not available,CF,3,Monotonic,Monotonic,Cold,2.0,HSS-300x300x9.0,300.0,300.0,9.0,9.0,10267.41,143468521.63,118.21,33.33,1143558.0,0.25,Constant,0,SN490B,295.0,370.0,524.0,423116.46,1640.0,36992997.98,318819.97,318819.97,0.006,0.097,0.254,0.006,0.097,0.254,1.056,0.005,1.056,0.005,NA,NA,NA,NA,NA,NA,NA,NA,NA,NA,NA,NA,NA,NA,FALSE
202,Mukaide_et_al_2016__P3325-C,Mukaide,"Mukaide, S., et al. (2016). ""Loading Test In The Range Of Large Deformation For RHS Columns With Different Manufacturing Process"", Steel Construction Engineering, Vol. 23, No. 90",Not available,CF,3,Cyclic,Symmetric,Cold,2.0,HSS-300x300x9.0,300.0,300.0,9.0,9.0,10267.41,143468521.63,118.21,33.33,1143558.0,0.25,Constant,0,SN490B,295.0,370.0,524.0,423116.46,1640.0,52738908.28,318914.36,344847.29,0.008,0.035,0.06,0.004,0.035,0.059,1.104,0.117,1.047,0.024,305768.57,317337.88,0.014,0.024,0.06,0.011,0.021,0.059,1.15,0.12,1.14,0.02,0.2,0.2,FALSE
203,Mukaide_et_al_2016__P3325-C+,Mukaide,"Mukaide, S., et al. (2016). ""Loading Test In The Range Of Large Deformation For RHS Columns With Different Manufacturing Process"", Steel Construction Engineering, Vol. 23, No. 90",Not available,CF,3,Cyclic,Collapse,Cold,2.0,HSS-300x300x9.0,300.0,300.0,9.0,9.0,10267.41,143468521.63,118.21,33.33,1143558.0,0.25,Constant,0,SN490B,295.0,370.0,524.0,423116.46,1640.0,48990054.4,327334.54,NA,0.014,0.093,0.208,NA,NA,NA,1.148,0.0,NA,NA,NA,NA,NA,NA,NA,NA,NA,NA,NA,NA,NA,NA,5.0,0.113,FALSE
204,Mukaide_et_al_2016__P2500,Mukaide,"Mukaide, S., et al. (2016). ""Loading Test In The Range Of Large Deformation For RHS Columns With Different Manufacturing Process"", Steel Construction Engineering, Vol. 23, No. 90",Not available,CF,3,Monotonic,Monotonic,Cold,2.0,HSS-300x300x12,300.0,300.0,12.0,12.0,13453.17,183536535.6,116.8,25.0,1493856.0,0.0,Constant,0,SN490B,295.0,349.0,520.0,521355.74,1640.0,53087624.42,528535.74,528535.74,0.041,0.56,0.28,0.041,0.56,0.28,1.157,0.59,1.157,0.59,NA,NA,NA,NA,NA,NA,NA,NA,NA,NA,NA,NA,NA,NA,FALSE
205,Mukaide_et_al_2016__P2500-C,Mukaide,"Mukaide, S., et al. (2016). ""Loading Test In The Range Of Large Deformation For RHS Columns With Different Manufacturing Process"", Steel Construction Engineering, Vol. 23, No. 90",Not available,CF,3,Cyclic,Symmetric,Cold,2.0,HSS-300x300x12,300.0,300.0,12.0,12.0,13453.17,183536535.6,116.8,25.0,1493856.0,0.0,Constant,0,SN490B,295.0,349.0,520.0,521355.74,1640.0,53765602.71,613067.82,605984.26,0.035,0.099,0.093,0.02,0.123,0.094,1.078,0.53,1.094,0.49,579541.99,578270.64,0.049,0.072,0.093,0.045,0.074,0.094,1.14,0.53,1.15,0.49,1.27,1.305,FALSE
206,Mukaide_et_al_2016__P2525,Mukaide,"Mukaide, S., et al. (2016). ""Loading Test In The Range Of Large Deformation For RHS Columns With Different Manufacturing Process"", Steel Construction Engineering, Vol. 23, No. 90",Not available,CF,3,Monotonic,Monotonic,Cold,2.0,HSS-300x300x12,300.0,300.0,12.0,12.0,13453.17,183536535.6,116.8,25.0,1493856.0,0.25,Constant,0,SN490B,295.0,349.0,520.0,521355.74,1640.0,53408310.9,441785.6,441785.6,0.025,0.215,0.298,0.025,0.215,0.298,1.288,0.25,1.288,0.25,NA,NA,NA,NA,NA,NA,NA,NA,NA,NA,NA,NA,NA,NA,FALSE
207,Mukaide_et_al_2016__P2525-C,Mukaide,"Mukaide, S., et al. (2016). ""Loading Test In The Range Of Large Deformation For RHS Columns With Different Manufacturing Process"", Steel Construction Engineering, Vol. 23, No. 90",Not available,CF,3,Cyclic,Symmetric,Cold,2.0,HSS-300x300x12,300.0,300.0,12.0,12.0,13453.17,183536535.6,116.8,25.0,1493856.0,0.25,Constant,0,SN490B,295.0,349.0,520.0,521355.74,1640.0,68930243.03,470425.27,495109.98,0.02,0.038,0.072,0.022,0.028,0.073,1.146,0.221,1.096,0.141,456767.9,479847.32,0.027,0.023,0.072,0.026,0.02,0.073,1.18,0.22,1.13,0.14,0.478,0.482,FALSE
208,Mukaide_et_al_2016__P2525-C+,Mukaide,"Mukaide, S., et al. (2016). ""Loading Test In The Range Of Large Deformation For RHS Columns With Different Manufacturing Process"", Steel Construction Engineering, Vol. 23, No. 90",Not available,CF,3,Cyclic,Collapse,Cold,2.0,HSS-300x300x12,300.0,300.0,12.0,12.0,13453.17,183536535.6,116.8,25.0,1493856.0,0.25,Constant,0,SN490B,295.0,377.0,518.0,563183.71,1640.0,38335685.65,503590.56,NA,0.025,0.152,0.299,NA,NA,NA,1.106,0.082,NA,NA,NA,NA,NA,NA,NA,NA,NA,NA,NA,NA,NA,NA,4.038,0.261,FALSE
209,Mukaide_et_al_2016__P1925,Mukaide,"Mukaide, S., et al. (2016). ""Loading Test In The Range Of Large Deformation For RHS Columns With Different Manufacturing Process"", Steel Construction Engineering, Vol. 23, No. 90",Not available,CF,3,Monotonic,Monotonic,Cold,2.0,HSS-300x300x16,300.0,300.0,16.0,16.0,17516.74,231485984.06,114.96,18.75,1937792.0,0.25,Constant,0,SN490B,295.0,338.0,531.0,654973.7,1640.0,64623239.88,670908.66,670908.66,0.086,0.301,0.289,0.086,0.301,0.289,1.334,0.424,1.334,0.424,NA,NA,NA,NA,NA,NA,NA,NA,NA,NA,NA,NA,NA,NA,FALSE
210,Mukaide_et_al_2016__P1925-C,Mukaide,"Mukaide, S., et al. (2016). ""Loading Test In The Range Of Large Deformation For RHS Columns With Different Manufacturing Process"", Steel Construction Engineering, Vol. 23, No. 90",Not available,CF,3,Cyclic,Symmetric,Cold,2.0,HSS-300x300x16,300.0,300.0,16.0,16.0,17516.74,231485984.06,114.96,18.75,1937792.0,0.25,Constant,0,SN490B,295.0,338.0,531.0,654973.7,1640.0,54954220.1,836167.92,823299.8,0.04,0.05,0.098,0.041,0.038,0.105,1.07,0.234,1.051,0.209,813732.86,805709.51,0.049,0.033,0.098,0.047,0.026,0.105,1.1,0.23,1.07,0.21,1.21,2.501,FALSE
211,Mukaide_et_al_2016__P1925-C+,Mukaide,"Mukaide, S., et al. (2016). ""Loading Test In The Range Of Large Deformation For RHS Columns With Different Manufacturing Process"", Steel Construction Engineering, Vol. 23, No. 90",Not available,CF,3,Cyclic,Collapse,Cold,2.0,HSS-300x300x16,300.0,300.0,16.0,16.0,17516.74,231485984.06,114.96,18.75,1937792.0,0.25,Constant,0,SN490B,295.0,338.0,531.0,654973.7,1640.0,51035268.54,685144.54,NA,0.081,0.298,0.3,NA,NA,NA,1.285,0.355,NA,NA,NA,NA,NA,NA,NA,NA,NA,NA,NA,NA,NA,NA,4.996,0.38,FALSE
212,Mukaide_et_al_2016__P3325-45,Mukaide,"Mukaide, S., et al. (2016). ""Loading Test In The Range Of Large Deformation For RHS Columns With Different Manufacturing Process"", Steel Construction Engineering, Vol. 23, No. 90",Not available,CF,3,Monotonic,Monotonic,Cold,2.0,HSS-300x300x9.0,300.0,300.0,9.0,9.0,10267.41,143468521.63,118.21,33.33,1143558.0,0.25,Constant,45,SN490B,295.0,370.0,524.0,423116.46,1640.0,47321842.85,317228.72,317228.72,0.009,0.201,0.289,0.009,0.201,0.289,1.19,0.011,1.19,0.011,NA,NA,NA,NA,NA,NA,NA,NA,NA,NA,NA,NA,NA,NA,FALSE
213,Mukaide_et_al_2016__P2525-45,Mukaide,"Mukaide, S., et al. (2016). ""Loading Test In The Range Of Large Deformation For RHS Columns With Different Manufacturing Process"", Steel Construction Engineering, Vol. 23, No. 90",Not available,CF,3,Monotonic,Monotonic,Cold,2.0,HSS-300x300x12,300.0,300.0,12.0,12.0,13453.17,183536535.6,116.8,25.0,1493856.0,0.25,Constant,45,SN490B,295.0,349.0,520.0,521355.74,1640.0,55849444.65,475133.66,475133.66,0.029,0.345,0.297,0.029,0.345,0.297,1.238,0.297,1.238,0.297,NA,NA,NA,NA,NA,NA,NA,NA,NA,NA,NA,NA,NA,NA,FALSE
214,Mukaide_et_al_2016__P1925-45,Mukaide,"Mukaide, S., et al. (2016). ""Loading Test In The Range Of Large Deformation For RHS Columns With Different Manufacturing Process"", Steel Construction Engineering, Vol. 23, No. 90",Not available,CF,3,Monotonic,Monotonic,Cold,2.0,HSS-300x300x16,300.0,300.0,16.0,16.0,17516.74,231485984.06,114.96,18.75,1937792.0,0.25,Constant,45,SN490B,295.0,338.0,531.0,654973.7,1640.0,70959376.06,728998.18,728998.18,0.126,NA,0.136,0.126,NA,0.136,1.301,1.0,1.301,1.0,NA,NA,NA,NA,NA,NA,NA,NA,NA,NA,NA,NA,NA,NA,FALSE
215,Mukaide_et_al_2016__B3325,Mukaide,"Mukaide, S., et al. (2016). ""Loading Test In The Range Of Large Deformation For RHS Columns With Different Manufacturing Process"", Steel Construction Engineering, Vol. 23, No. 90",Not available,CF,3,Monotonic,Monotonic,Built-up,NR,HSS-300x300x9.0,300.0,300.0,9.0,9.0,10267.41,143468521.63,118.21,33.33,1143558.0,0.25,Constant,0,SN490B,295.0,349.0,520.0,399101.74,1640.0,56207407.96,338046.82,338046.82,0.013,0.153,0.292,0.013,0.153,0.292,1.266,0.007,1.266,0.007,NA,NA,NA,NA,NA,NA,NA,NA,NA,NA,NA,NA,NA,NA,FALSE
216,Mukaide_et_al_2016__B2525,Mukaide,"Mukaide, S., et al. (2016). ""Loading Test In The Range Of Large Deformation For RHS Columns With Different Manufacturing Process"", Steel Construction Engineering, Vol. 23, No. 90",Not available,CF,3,Monotonic,Monotonic,Built-up,NR,HSS-300x300x12,300.0,300.0,12.0,12.0,13453.17,183536535.6,116.8,25.0,1493856.0,0.25,Constant,0,SN490B,295.0,349.0,520.0,521355.74,1640.0,66946756.0,511927.51,511927.51,0.024,0.336,0.295,0.024,0.336,0.295,1.17,0.292,1.17,0.292,NA,NA,NA,NA,NA,NA,NA,NA,NA,NA,NA,NA,NA,NA,FALSE
217,Mukaide_et_al_2016__B1925,Mukaide,"Mukaide, S., et al. (2016). ""Loading Test In The Range Of Large Deformation For RHS Columns With Different Manufacturing Process"", Steel Construction Engineering, Vol. 23, No. 90",Not available,CF,3,Monotonic,Monotonic,Built-up,NR,HSS-300x300x16,300.0,300.0,16.0,16.0,17516.74,231485984.06,114.96,18.75,1937792.0,0.25,Constant,0,SN490B,295.0,349.0,520.0,676289.41,1640.0,79609850.05,756553.24,756553.24,0.084,0.443,0.29,0.084,0.443,0.29,1.238,0.558,1.238,0.558,NA,NA,NA,NA,NA,NA,NA,NA,NA,NA,NA,NA,NA,NA,FALSE
218,Nakagawa_et_al_2008__C1,Nakagawa,"Nakagawa, K., et al. (2008). ""Experimental Study on Deformation Capacity of 550N/mm2 class cold pres formed square steel pipes""",Not available,3PB,3,Cyclic,Symmetric,Cold,2.0,HSS-500x500x19,500.0,500.0,19.0,19.0,35626.34,1356584302.13,195.14,26.32,6597218.0,0.0,Constant,0,JIS2201 5,385.0,431.0,567.0,2843400.96,3500.0,190207070.16,3008740.46,3222643.42,0.034,NA,0.049,0.034,NA,0.051,1.067,0.994,1.028,0.915,3008740.46,3222643.42,0.034,NA,0.049,0.034,NA,0.051,1.07,0.99,1.03,0.92,0.632,2.501,FALSE
219,Nakagawa_et_al_2008__C2,Nakagawa,"Nakagawa, K., et al. (2008). ""Experimental Study on Deformation Capacity of 550N/mm2 class cold pres formed square steel pipes""",Not available,3PB,3,Cyclic,Symmetric,Cold,2.0,HSS-500x500x32,500.0,500.0,32.0,32.0,57266.97,2049917209.59,189.2,15.62,10529536.0,0.0,Constant,0,JIS2201 5,385.0,456.0,615.0,4801468.42,3500.0,290163247.95,5521688.68,5521688.68,0.055,NA,0.074,0.058,NA,0.077,1.065,0.959,1.057,0.958,5521688.68,5521688.68,0.055,NA,0.074,0.058,NA,0.077,1.07,0.96,1.06,0.96,2.995,2.501,FALSE
220,Nakagawa_et_al_2008__C3,Nakagawa,"Nakagawa, K., et al. (2008). ""Experimental Study on Deformation Capacity of 550N/mm2 class cold pres formed square steel pipes""",Not available,3PB,3,Cyclic,Symmetric,Cold,2.0,HSS-500x500x32,500.0,500.0,32.0,32.0,57266.97,2049917209.59,189.2,15.62,10529536.0,0.0,Constant,45,JIS2201 5,385.0,454.0,591.0,4780409.34,3500.0,274663382.5,5290321.16,5497470.75,0.05,NA,0.07,0.049,NA,0.069,1.059,0.992,1.042,0.996,5290321.16,5497470.75,0.05,NA,0.07,0.049,NA,0.069,1.06,0.99,1.04,1.0,NA,NA,FALSE
221,Nakagawa_et_al_2008__C4,Nakagawa,"Nakagawa, K., et al. (2008). ""Experimental Study on Deformation Capacity of 550N/mm2 class cold pres formed square steel pipes""",Not available,3PB,3,Cyclic,Symmetric,Cold,2.0,HSS-500x500x32,500.0,500.0,32.0,32.0,57266.97,2049917209.59,189.2,15.62,10529536.0,0.0,Constant,45,JIS2201 5,385.0,485.0,647.0,5106824.96,3500.0,271444878.12,5373888.56,5419707.96,0.055,NA,0.075,0.042,NA,0.062,1.048,1.0,1.029,1.0,5373888.56,5419707.96,0.055,NA,0.075,0.042,NA,0.062,1.05,1.0,1.03,1.0,NA,NA,FALSE
222,Nakagawa_et_al_2008__C5,Nakagawa,"Nakagawa, K., et al. (2008). ""Experimental Study on Deformation Capacity of 550N/mm2 class cold pres formed square steel pipes""",Not available,3PB,3,Cyclic,Symmetric,Cold,2.0,HSS-600x600x32,600.0,600.0,32.0,32.0,70066.97,3703775745.02,229.91,18.75,15502336.0,0.0,Constant,45,JIS2201 5,385.0,456.0,615.0,7069065.22,3500.0,607928858.81,7634105.15,7812137.17,0.046,NA,0.059,0.029,NA,0.042,1.139,0.995,1.101,1.0,7634105.15,7812137.17,0.046,NA,0.059,0.029,NA,0.042,1.14,0.99,1.1,1.0,NA,NA,FALSE
223,Nakajima_et_al_2009__L-T16-0,Nakajima,"Nakajima, Y., et al. (2009). ""Plastic Deformation of High Strength 590N/mm2 Cold Press-Formed Rectangular Column""",Not available,3PB,3,Cyclic,Symmetric,Cold,2.0,HSS-460x460x16,460.0,460.0,16.0,16.0,27756.74,901500733.68,180.22,28.75,4733312.0,0.0,Constant,0,SA440,440.0,481.0,610.0,2276723.07,3000.0,194945911.06,2313787.13,2395055.87,0.064,NA,0.076,0.018,0.134,0.058,1.142,0.749,1.081,0.795,2369041.14,2120331.66,0.06,0.017,0.076,0.046,0.005,0.058,1.12,0.75,1.22,0.8,1.065,1.02,FALSE
224,Nakajima_et_al_2009__L-T25-0,Nakajima,"Nakajima, Y., et al. (2009). ""Plastic Deformation of High Strength 590N/mm2 Cold Press-Formed Rectangular Column""",Not available,3PB,3,Cyclic,Symmetric,Cold,2.0,HSS-460x460x25,460.0,460.0,25.0,25.0,41890.49,1298414310.79,176.06,18.4,7103750.0,0.0,Constant,0,SA440,440.0,474.0,615.0,3367177.5,3000.0,223379286.16,3925740.98,4165764.73,0.094,NA,0.111,0.054,NA,0.073,1.118,0.866,1.068,1.0,3925740.98,4165764.73,0.094,NA,0.111,0.054,NA,0.073,1.12,0.87,1.07,1.0,3.367,4.257,FALSE
225,Nakajima_et_al_2009__L-T40-0,Nakajima,"Nakajima, Y., et al. (2009). ""Plastic Deformation of High Strength 590N/mm2 Cold Press-Formed Rectangular Column""",Not available,3PB,3,Cyclic,Symmetric,Cold,2.0,HSS-460x460x40,460.0,460.0,40.0,40.0,63079.64,1813913391.82,169.58,11.5,10616000.0,0.0,Constant,0,SA440,440.0,501.0,654.0,5318616.0,3000.0,301532817.54,6357312.36,6190178.64,0.093,0.047,0.136,0.062,NA,0.083,1.085,0.527,1.084,1.0,6274044.16,6190178.64,0.102,0.028,0.136,0.062,NA,0.083,1.1,0.53,1.08,1.0,5.0,2.617,FALSE
226,Nakajima_et_al_2009__L-T16-45,Nakajima,"Nakajima, Y., et al. (2009). ""Plastic Deformation of High Strength 590N/mm2 Cold Press-Formed Rectangular Column""",Not available,3PB,3,Cyclic,Symmetric,Cold,2.0,HSS-460x460x16,460.0,460.0,16.0,16.0,27756.74,901500733.68,180.22,28.75,4733312.0,0.0,Constant,45,SA440,440.0,481.0,610.0,2276723.07,3000.0,173785367.31,2134406.63,2329858.33,0.079,NA,0.092,0.031,NA,0.044,1.148,0.835,1.04,0.917,2134406.63,2329858.33,0.079,NA,0.092,0.031,NA,0.044,1.15,0.83,1.04,0.92,NA,NA,FALSE
227,Nakajima_et_al_2009__L-T25-45,Nakajima,"Nakajima, Y., et al. (2009). ""Plastic Deformation of High Strength 590N/mm2 Cold Press-Formed Rectangular Column""",Not available,3PB,3,Cyclic,Symmetric,Cold,2.0,HSS-460x460x25,460.0,460.0,25.0,25.0,41890.49,1298414310.79,176.06,18.4,7103750.0,0.0,Constant,45,SA440,440.0,474.0,615.0,3367177.5,3000.0,239731550.83,3594497.5,3731438.2,0.056,NA,0.071,0.035,NA,0.05,1.139,0.853,1.123,1.0,3594497.5,3731438.2,0.056,NA,0.071,0.035,NA,0.05,1.14,0.85,1.12,1.0,NA,NA,FALSE
228,Nakajima_et_al_2009__L-T40-45,Nakajima,"Nakajima, Y., et al. (2009). ""Plastic Deformation of High Strength 590N/mm2 Cold Press-Formed Rectangular Column""",Not available,3PB,3,Cyclic,Symmetric,Cold,2.0,HSS-460x460x40,460.0,460.0,40.0,40.0,63079.64,1813913391.82,169.58,11.5,10616000.0,0.0,Constant,45,SA440,440.0,501.0,654.0,5318616.0,3000.0,255689918.36,5453710.35,5557162.73,0.06,NA,0.081,0.057,0.033,0.105,1.078,1.0,1.042,0.22,5453710.35,5444553.62,0.06,NA,0.081,0.064,0.02,0.105,1.08,1.0,1.06,0.22,NA,NA,FALSE
229,Sato_et_al_2018__B125bt21ny020L2700,Sato,"Sato. A., et al. (2018). ""Experimental Study on Square Steel Tubular Columns Under Compressive Axial Force With Monotonic Double Curvature Bending Moment"", Journal of Structural and Construction Engineering AIJ, Vol. 83, No. 747, 739-749",,DC,3,Monotonic,Monotonic,NR,NR,HSS-125x125x6,125.0,125.0,6.0,6.0,2763.29,6420862.81,48.2,20.83,127557.0,0.2,Constant,0,STKR400,245.0,367.2,438.7,46838.93,2700.0,1569412.02,39563.77,39563.77,0.074,0.133,0.235,0.074,0.133,0.235,1.198,0.26,1.198,0.26,NA,NA,NA,NA,NA,NA,NA,NA,NA,NA,NA,NA,NA,NA,FALSE
230,Sato_et_al_2018__B125bt21ny030L2700,Sato,"Sato. A., et al. (2018). ""Experimental Study on Square Steel Tubular Columns Under Compressive Axial Force With Monotonic Double Curvature Bending Moment"", Journal of Structural and Construction Engineering AIJ, Vol. 83, No. 747, 739-749",,DC,3,Monotonic,Monotonic,NR,NR,HSS-125x125x6,125.0,125.0,6.0,6.0,2763.29,6420862.81,48.2,20.83,127557.0,0.3,Constant,0,STKR400,245.0,367.2,438.7,46838.93,2700.0,1627601.38,36224.65,36224.65,0.087,0.078,0.212,0.087,0.078,0.212,1.181,0.125,1.181,0.125,NA,NA,NA,NA,NA,NA,NA,NA,NA,NA,NA,NA,NA,NA,FALSE
231,Sato_et_al_2018__B125bt21ny040L2700,Sato,"Sato. A., et al. (2018). ""Experimental Study on Square Steel Tubular Columns Under Compressive Axial Force With Monotonic Double Curvature Bending Moment"", Journal of Structural and Construction Engineering AIJ, Vol. 83, No. 747, 739-749",,DC,3,Monotonic,Monotonic,NR,NR,HSS-125x125x6,125.0,125.0,6.0,6.0,2763.29,6420862.81,48.2,20.83,127557.0,0.4,Constant,0,STKR400,245.0,367.2,438.7,46838.93,2700.0,1414364.53,30155.77,30155.77,0.081,0.096,0.176,0.081,0.096,0.176,1.169,0.036,1.169,0.036,NA,NA,NA,NA,NA,NA,NA,NA,NA,NA,NA,NA,NA,NA,TRUE
232,Sato_et_al_2018__B125bt21ny020L3000,Sato,"Sato. A., et al. (2018). ""Experimental Study on Square Steel Tubular Columns Under Compressive Axial Force With Monotonic Double Curvature Bending Moment"", Journal of Structural and Construction Engineering AIJ, Vol. 83, No. 747, 739-749",,DC,3,Monotonic,Monotonic,NR,NR,HSS-125x125x6,125.0,125.0,6.0,6.0,2763.29,6420862.81,48.2,20.83,127557.0,0.2,Constant,0,STKR400,245.0,367.2,438.7,46838.93,3000.0,1384546.45,40237.89,40237.89,0.086,0.116,0.236,0.086,0.116,0.236,1.174,0.276,1.174,0.276,NA,NA,NA,NA,NA,NA,NA,NA,NA,NA,NA,NA,NA,NA,FALSE
233,Sato_et_al_2018__B125bt21ny030L3000,Sato,"Sato. A., et al. (2018). ""Experimental Study on Square Steel Tubular Columns Under Compressive Axial Force With Monotonic Double Curvature Bending Moment"", Journal of Structural and Construction Engineering AIJ, Vol. 83, No. 747, 739-749",,DC,3,Monotonic,Monotonic,NR,NR,HSS-125x125x6,125.0,125.0,6.0,6.0,2763.29,6420862.81,48.2,20.83,127557.0,0.3,Constant,0,STKR400,245.0,367.2,438.7,46838.93,3000.0,1425874.98,35195.58,35195.58,0.138,0.114,0.259,0.138,0.114,0.259,1.173,0.115,1.173,0.115,NA,NA,NA,NA,NA,NA,NA,NA,NA,NA,NA,NA,NA,NA,TRUE
234,Sato_et_al_2018__B125bt21ny040L3000,Sato,"Sato. A., et al. (2018). ""Experimental Study on Square Steel Tubular Columns Under Compressive Axial Force With Monotonic Double Curvature Bending Moment"", Journal of Structural and Construction Engineering AIJ, Vol. 83, No. 747, 739-749",,DC,3,Monotonic,Monotonic,NR,NR,HSS-125x125x6,125.0,125.0,6.0,6.0,2763.29,6420862.81,48.2,20.83,127557.0,0.4,Constant,0,STKR400,245.0,367.2,438.7,46838.93,3000.0,2454731.9,28217.2,28217.2,0.086,0.055,0.143,0.086,0.055,0.143,1.235,0.169,1.235,0.169,NA,NA,NA,NA,NA,NA,NA,NA,NA,NA,NA,NA,NA,NA,TRUE
235,Sato_et_al_2018__B125bt21ny020L3300,Sato,"Sato. A., et al. (2018). ""Experimental Study on Square Steel Tubular Columns Under Compressive Axial Force With Monotonic Double Curvature Bending Moment"", Journal of Structural and Construction Engineering AIJ, Vol. 83, No. 747, 739-749",,DC,3,Monotonic,Monotonic,NR,NR,HSS-125x125x6,125.0,125.0,6.0,6.0,2763.29,6420862.81,48.2,20.83,127557.0,0.2,Constant,0,STKR400,245.0,367.2,438.7,46838.93,3300.0,1246154.41,40171.41,40171.41,0.103,0.113,0.241,0.103,0.113,0.241,1.157,0.308,1.157,0.308,NA,NA,NA,NA,NA,NA,NA,NA,NA,NA,NA,NA,NA,NA,FALSE
236,Sato_et_al_2018__B125bt21ny030L3300,Sato,"Sato. A., et al. (2018). ""Experimental Study on Square Steel Tubular Columns Under Compressive Axial Force With Monotonic Double Curvature Bending Moment"", Journal of Structural and Construction Engineering AIJ, Vol. 83, No. 747, 739-749",,DC,3,Monotonic,Monotonic,NR,NR,HSS-125x125x6,125.0,125.0,6.0,6.0,2763.29,6420862.81,48.2,20.83,127557.0,0.3,Constant,0,STKR400,245.0,367.2,438.7,46838.93,3300.0,1121789.26,33523.13,33523.13,0.087,0.124,0.199,0.087,0.124,0.199,1.148,0.222,1.148,0.222,NA,NA,NA,NA,NA,NA,NA,NA,NA,NA,NA,NA,NA,NA,TRUE
237,Sato_et_al_2018__B125bt21ny040L3300,Sato,"Sato. A., et al. (2018). ""Experimental Study on Square Steel Tubular Columns Under Compressive Axial Force With Monotonic Double Curvature Bending Moment"", Journal of Structural and Construction Engineering AIJ, Vol. 83, No. 747, 739-749",,DC,3,Monotonic,Monotonic,NR,NR,HSS-125x125x6,125.0,125.0,6.0,6.0,2763.29,6420862.81,48.2,20.83,127557.0,0.4,Constant,0,STKR400,245.0,367.2,438.7,46838.93,3300.0,1135409.63,25641.13,25641.13,0.052,0.079,0.123,0.052,0.079,0.123,1.201,0.308,1.201,0.308,NA,NA,NA,NA,NA,NA,NA,NA,NA,NA,NA,NA,NA,NA,TRUE
238,Sato_Mitsui_2016__B125bt21ny030L1800,Sato & Mitsui,"Sato, A. & Mitsui, K. (2016). ""Experimental Study on Square Steel Tubular Columns Under Compressive Axial Force With One End Monotonic Bending Moment"", Journal of Structural and Construction Engineering AIJ, Vol. 81, No. 729, 1933-1943",,CF,3,Monotonic,Monotonic,NR,NR,HSS-125x125x6,125.0,125.0,6.0,6.0,2763.29,6420862.81,48.2,20.83,127557.0,0.3,Constant,0,STKR400,245.0,405.2,454.0,51686.1,1800.0,1861264.23,44322.69,44322.69,0.076,0.104,0.274,0.076,0.104,0.274,1.19,0.191,1.19,0.191,NA,NA,NA,NA,NA,NA,NA,NA,NA,NA,NA,NA,NA,NA,FALSE
239,Sato_Mitsui_2016__B125bt21ny040L1800,Sato & Mitsui,"Sato, A. & Mitsui, K. (2016). ""Experimental Study on Square Steel Tubular Columns Under Compressive Axial Force With One End Monotonic Bending Moment"", Journal of Structural and Construction Engineering AIJ, Vol. 81, No. 729, 1933-1943",,CF,3,Monotonic,Monotonic,NR,NR,HSS-125x125x6,125.0,125.0,6.0,6.0,2763.29,6420862.81,48.2,20.83,127557.0,0.4,Constant,0,STKR400,245.0,405.2,454.0,51686.1,1800.0,1772694.87,40181.12,40181.12,0.113,0.035,0.171,0.113,0.035,0.171,1.13,0.011,1.13,0.011,NA,NA,NA,NA,NA,NA,NA,NA,NA,NA,NA,NA,NA,NA,TRUE
240,Sato_Mitsui_2016__B125bt21ny050L1800,Sato & Mitsui,"Sato, A. & Mitsui, K. (2016). ""Experimental Study on Square Steel Tubular Columns Under Compressive Axial Force With One End Monotonic Bending Moment"", Journal of Structural and Construction Engineering AIJ, Vol. 81, No. 729, 1933-1943",,CF,3,Monotonic,Monotonic,NR,NR,HSS-125x125x6,125.0,125.0,6.0,6.0,2763.29,6420862.81,48.2,20.83,127557.0,0.5,Constant,0,STKR400,245.0,405.2,454.0,51686.1,1800.0,1719560.9,32252.45,32252.45,0.075,0.082,0.148,0.075,0.082,0.148,1.14,0.042,1.14,0.042,NA,NA,NA,NA,NA,NA,NA,NA,NA,NA,NA,NA,NA,NA,TRUE
241,Sato_Mitsui_2016__B125bt21ny060L1800,Sato & Mitsui,"Sato, A. & Mitsui, K. (2016). ""Experimental Study on Square Steel Tubular Columns Under Compressive Axial Force With One End Monotonic Bending Moment"", Journal of Structural and Construction Engineering AIJ, Vol. 81, No. 729, 1933-1943",,CF,3,Monotonic,Monotonic,NR,NR,HSS-125x125x6,125.0,125.0,6.0,6.0,2763.29,6420862.81,48.2,20.83,127557.0,0.6,Constant,0,STKR400,245.0,405.2,454.0,51686.1,1800.0,1851961.2,23063.43,23063.43,0.047,0.061,0.107,0.047,0.061,0.107,1.225,0.089,1.225,0.089,NA,NA,NA,NA,NA,NA,NA,NA,NA,NA,NA,NA,NA,NA,TRUE
242,Sato_Mitsui_2016__B125bt21ny020L2100,Sato & Mitsui,"Sato, A. & Mitsui, K. (2016). ""Experimental Study on Square Steel Tubular Columns Under Compressive Axial Force With One End Monotonic Bending Moment"", Journal of Structural and Construction Engineering AIJ, Vol. 81, No. 729, 1933-1943",,CF,3,Monotonic,Monotonic,NR,NR,HSS-125x125x6,125.0,125.0,6.0,6.0,2763.29,6420862.81,48.2,20.83,127557.0,0.2,Constant,0,STKR400,245.0,405.2,454.0,51686.1,2100.0,1666838.0,50174.71,50174.71,0.094,0.14,0.281,0.094,0.14,0.281,1.129,0.265,1.129,0.265,NA,NA,NA,NA,NA,NA,NA,NA,NA,NA,NA,NA,NA,NA,FALSE
243,Sato_Mitsui_2016__B125bt21ny030L2100,Sato & Mitsui,"Sato, A. & Mitsui, K. (2016). ""Experimental Study on Square Steel Tubular Columns Under Compressive Axial Force With One End Monotonic Bending Moment"", Journal of Structural and Construction Engineering AIJ, Vol. 81, No. 729, 1933-1943",,CF,3,Monotonic,Monotonic,NR,NR,HSS-125x125x6,125.0,125.0,6.0,6.0,2763.29,6420862.81,48.2,20.83,127557.0,0.3,Constant,0,STKR400,245.0,405.2,454.0,51686.1,2100.0,1529470.78,45749.29,45749.29,0.117,0.049,0.219,0.117,0.049,0.219,1.113,0.067,1.113,0.067,NA,NA,NA,NA,NA,NA,NA,NA,NA,NA,NA,NA,NA,NA,TRUE
244,Sato_Mitsui_2016__B125bt21ny040L2100,Sato & Mitsui,"Sato, A. & Mitsui, K. (2016). ""Experimental Study on Square Steel Tubular Columns Under Compressive Axial Force With One End Monotonic Bending Moment"", Journal of Structural and Construction Engineering AIJ, Vol. 81, No. 729, 1933-1943",,CF,3,Monotonic,Monotonic,NR,NR,HSS-125x125x6,125.0,125.0,6.0,6.0,2763.29,6420862.81,48.2,20.83,127557.0,0.4,Constant,0,STKR400,245.0,405.2,454.0,51686.1,2100.0,1332021.03,38025.59,38025.59,0.09,0.084,0.167,0.09,0.084,0.167,1.13,0.114,1.13,0.114,NA,NA,NA,NA,NA,NA,NA,NA,NA,NA,NA,NA,NA,NA,TRUE
245,Sato_Mitsui_2016__B125bt21ny050L2100,Sato & Mitsui,"Sato, A. & Mitsui, K. (2016). ""Experimental Study on Square Steel Tubular Columns Under Compressive Axial Force With One End Monotonic Bending Moment"", Journal of Structural and Construction Engineering AIJ, Vol. 81, No. 729, 1933-1943",,CF,3,Monotonic,Monotonic,NR,NR,HSS-125x125x6,125.0,125.0,6.0,6.0,2763.29,6420862.81,48.2,20.83,127557.0,0.5,Constant,0,STKR400,245.0,405.2,454.0,51686.1,2100.0,1601633.83,27792.95,27792.95,0.052,0.074,0.125,0.052,0.074,0.125,1.21,0.083,1.21,0.083,NA,NA,NA,NA,NA,NA,NA,NA,NA,NA,NA,NA,NA,NA,TRUE
246,Sato_Mitsui_2016__B125bt21ny020L2400,Sato & Mitsui,"Sato, A. & Mitsui, K. (2016). ""Experimental Study on Square Steel Tubular Columns Under Compressive Axial Force With One End Monotonic Bending Moment"", Journal of Structural and Construction Engineering AIJ, Vol. 81, No. 729, 1933-1943",,CF,3,Monotonic,Monotonic,NR,NR,HSS-125x125x6,125.0,125.0,6.0,6.0,2763.29,6420862.81,48.2,20.83,127557.0,0.2,Constant,0,STKR400,245.0,405.2,454.0,51686.1,2400.0,1472270.15,48403.69,48403.69,0.124,0.122,0.281,0.124,0.122,0.281,1.119,0.263,1.119,0.263,NA,NA,NA,NA,NA,NA,NA,NA,NA,NA,NA,NA,NA,NA,FALSE
247,Sato_Mitsui_2016__B125bt21ny030L2400,Sato & Mitsui,"Sato, A. & Mitsui, K. (2016). ""Experimental Study on Square Steel Tubular Columns Under Compressive Axial Force With One End Monotonic Bending Moment"", Journal of Structural and Construction Engineering AIJ, Vol. 81, No. 729, 1933-1943",,CF,3,Monotonic,Monotonic,NR,NR,HSS-125x125x6,125.0,125.0,6.0,6.0,2763.29,6420862.81,48.2,20.83,127557.0,0.3,Constant,0,STKR400,245.0,405.2,454.0,51686.1,2400.0,1406642.68,41464.61,41464.61,0.115,0.126,0.213,0.115,0.126,0.213,1.132,0.299,1.132,0.299,NA,NA,NA,NA,NA,NA,NA,NA,NA,NA,NA,NA,NA,NA,TRUE
248,Sato_Mitsui_2016__B125bt21ny040L2400,Sato & Mitsui,"Sato, A. & Mitsui, K. (2016). ""Experimental Study on Square Steel Tubular Columns Under Compressive Axial Force With One End Monotonic Bending Moment"", Journal of Structural and Construction Engineering AIJ, Vol. 81, No. 729, 1933-1943",,CF,3,Monotonic,Monotonic,NR,NR,HSS-125x125x6,125.0,125.0,6.0,6.0,2763.29,6420862.81,48.2,20.83,127557.0,0.4,Constant,0,STKR400,245.0,405.2,454.0,51686.1,2400.0,1415661.07,34271.87,34271.87,0.059,0.105,0.161,0.059,0.105,0.161,1.162,0.059,1.162,0.059,NA,NA,NA,NA,NA,NA,NA,NA,NA,NA,NA,NA,NA,NA,TRUE
249,Sato_Mitsui_2016__B150bt17ny030L2400,Sato & Mitsui,"Sato, A. & Mitsui, K. (2016). ""Experimental Study on Square Steel Tubular Columns Under Compressive Axial Force With One End Monotonic Bending Moment"", Journal of Structural and Construction Engineering AIJ, Vol. 81, No. 729, 1933-1943",,CF,3,Monotonic,Monotonic,NR,NR,HSS-150x150x9,150.0,150.0,9.0,9.0,4867.41,15829024.54,57.03,16.67,268758.0,0.3,Constant,0,STKR400,245.0,386.7,459.1,103928.72,2400.0,2957318.99,86832.83,86832.83,0.155,0.13,0.265,0.155,0.13,0.265,1.156,0.206,1.156,0.206,NA,NA,NA,NA,NA,NA,NA,NA,NA,NA,NA,NA,NA,NA,FALSE
250,Sato_Mitsui_2016__B150bt17ny040L2400,Sato & Mitsui,"Sato, A. & Mitsui, K. (2016). ""Experimental Study on Square Steel Tubular Columns Under Compressive Axial Force With One End Monotonic Bending Moment"", Journal of Structural and Construction Engineering AIJ, Vol. 81, No. 729, 1933-1943",,CF,3,Monotonic,Monotonic,NR,NR,HSS-150x150x9,150.0,150.0,9.0,9.0,4867.41,15829024.54,57.03,16.67,268758.0,0.4,Constant,0,STKR400,245.0,386.7,459.1,103928.72,2400.0,3207151.79,67977.14,67977.14,0.079,0.127,0.195,0.079,0.127,0.195,1.188,0.081,1.188,0.081,NA,NA,NA,NA,NA,NA,NA,NA,NA,NA,NA,NA,NA,NA,TRUE
251,Sato_Mitsui_2016__B150bt17ny020L2900,Sato & Mitsui,"Sato, A. & Mitsui, K. (2016). ""Experimental Study on Square Steel Tubular Columns Under Compressive Axial Force With One End Monotonic Bending Moment"", Journal of Structural and Construction Engineering AIJ, Vol. 81, No. 729, 1933-1943",,CF,3,Monotonic,Monotonic,NR,NR,HSS-150x150x9,150.0,150.0,9.0,9.0,4867.41,15829024.54,57.03,16.67,268758.0,0.2,Constant,0,STKR400,245.0,386.7,459.1,103928.72,2900.0,2399953.57,87661.52,87661.52,0.208,0.18,0.294,0.208,0.18,0.294,1.166,0.724,1.166,0.724,NA,NA,NA,NA,NA,NA,NA,NA,NA,NA,NA,NA,NA,NA,FALSE
252,Sato_Mitsui_2016__B150bt17ny030L2900,Sato & Mitsui,"Sato, A. & Mitsui, K. (2016). ""Experimental Study on Square Steel Tubular Columns Under Compressive Axial Force With One End Monotonic Bending Moment"", Journal of Structural and Construction Engineering AIJ, Vol. 81, No. 729, 1933-1943",,CF,3,Monotonic,Monotonic,NR,NR,HSS-150x150x9,150.0,150.0,9.0,9.0,4867.41,15829024.54,57.03,16.67,268758.0,0.3,Constant,0,STKR400,245.0,386.7,459.1,103928.72,2900.0,2471954.46,74594.57,74594.57,0.099,0.139,0.249,0.099,0.139,0.249,1.172,0.017,1.172,0.017,NA,NA,NA,NA,NA,NA,NA,NA,NA,NA,NA,NA,NA,NA,TRUE
253,Sato_Mitsui_2017__B125bt21ny020L2800,Sato & Mitsui,"Sato, A. & Mitsui, K. (2017). ""Experimental Study on Square Steel Tubular Columns Under Compressive Axial Force With Monotonic Antisymmetric Bending Moment"", Journal of Structural and Construction Engineering AIJ, Vol. 82, No. 732, 267-277",,DC,6,Monotonic,Monotonic,NR,NR,HSS-125x125x6,125.0,125.0,6.0,6.0,2763.29,6420862.81,48.2,20.83,127557.0,0.2,Constant,0,STKR400,245.0,411.6,443.1,52502.46,2800.0,2429457.11,44089.96,44089.96,0.048,0.155,0.161,0.048,0.155,0.161,1.228,0.444,1.228,0.444,NA,NA,NA,NA,NA,NA,NA,NA,NA,NA,NA,NA,NA,NA,FALSE
254,Sato_Mitsui_2017__B125bt21ny030L2800,Sato & Mitsui,"Sato, A. & Mitsui, K. (2017). ""Experimental Study on Square Steel Tubular Columns Under Compressive Axial Force With Monotonic Antisymmetric Bending Moment"", Journal of Structural and Construction Engineering AIJ, Vol. 82, No. 732, 267-277",,DC,6,Monotonic,Monotonic,NR,NR,HSS-125x125x6,125.0,125.0,6.0,6.0,2763.29,6420862.81,48.2,20.83,127557.0,0.3,Constant,0,STKR400,245.0,411.6,443.1,52502.46,2800.0,2321753.32,40686.59,40686.59,0.056,0.091,0.155,0.056,0.091,0.155,1.22,0.311,1.22,0.311,NA,NA,NA,NA,NA,NA,NA,NA,NA,NA,NA,NA,NA,NA,FALSE
255,Sato_Mitsui_2017__B125bt21ny040L2800,Sato & Mitsui,"Sato, A. & Mitsui, K. (2017). ""Experimental Study on Square Steel Tubular Columns Under Compressive Axial Force With Monotonic Antisymmetric Bending Moment"", Journal of Structural and Construction Engineering AIJ, Vol. 82, No. 732, 267-277",,DC,6,Monotonic,Monotonic,NR,NR,HSS-125x125x6,125.0,125.0,6.0,6.0,2763.29,6420862.81,48.2,20.83,127557.0,0.4,Constant,0,STKR400,245.0,411.6,443.1,52502.46,2800.0,2383134.89,36522.11,36522.11,0.077,0.052,0.14,0.077,0.052,0.14,1.161,0.239,1.161,0.239,NA,NA,NA,NA,NA,NA,NA,NA,NA,NA,NA,NA,NA,NA,FALSE
256,Sato_Mitsui_2017__B125bt21ny050L2800,Sato & Mitsui,"Sato, A. & Mitsui, K. (2017). ""Experimental Study on Square Steel Tubular Columns Under Compressive Axial Force With Monotonic Antisymmetric Bending Moment"", Journal of Structural and Construction Engineering AIJ, Vol. 82, No. 732, 267-277",,DC,6,Monotonic,Monotonic,NR,NR,HSS-125x125x6,125.0,125.0,6.0,6.0,2763.29,6420862.81,48.2,20.83,127557.0,0.5,Constant,0,STKR400,245.0,411.6,443.1,52502.46,2800.0,2324185.24,28945.61,28945.61,0.077,0.082,0.119,0.077,0.082,0.119,1.196,0.636,1.196,0.636,NA,NA,NA,NA,NA,NA,NA,NA,NA,NA,NA,NA,NA,NA,TRUE
257,Sato_Mitsui_2017__B125bt21ny020L3200,Sato & Mitsui,"Sato, A. & Mitsui, K. (2017). ""Experimental Study on Square Steel Tubular Columns Under Compressive Axial Force With Monotonic Antisymmetric Bending Moment"", Journal of Structural and Construction Engineering AIJ, Vol. 82, No. 732, 267-277",,DC,6,Monotonic,Monotonic,NR,NR,HSS-125x125x6,125.0,125.0,6.0,6.0,2763.29,6420862.81,48.2,20.83,127557.0,0.2,Constant,0,STKR400,245.0,411.6,443.1,52502.46,3200.0,2263163.48,43774.63,43774.63,0.059,0.154,0.19,0.059,0.154,0.19,1.224,0.392,1.224,0.392,NA,NA,NA,NA,NA,NA,NA,NA,NA,NA,NA,NA,NA,NA,FALSE
258,Sato_Mitsui_2017__B125bt21ny030L3200,Sato & Mitsui,"Sato, A. & Mitsui, K. (2017). ""Experimental Study on Square Steel Tubular Columns Under Compressive Axial Force With Monotonic Antisymmetric Bending Moment"", Journal of Structural and Construction Engineering AIJ, Vol. 82, No. 732, 267-277",,DC,6,Monotonic,Monotonic,NR,NR,HSS-125x125x6,125.0,125.0,6.0,6.0,2763.29,6420862.81,48.2,20.83,127557.0,0.3,Constant,0,STKR400,245.0,411.6,443.1,52502.46,3200.0,2242713.21,38457.68,38457.68,0.061,0.091,0.176,0.061,0.091,0.176,1.24,0.258,1.24,0.258,NA,NA,NA,NA,NA,NA,NA,NA,NA,NA,NA,NA,NA,NA,FALSE
259,Sato_Mitsui_2017__B125bt21ny040L3200,Sato & Mitsui,"Sato, A. & Mitsui, K. (2017). ""Experimental Study on Square Steel Tubular Columns Under Compressive Axial Force With Monotonic Antisymmetric Bending Moment"", Journal of Structural and Construction Engineering AIJ, Vol. 82, No. 732, 267-277",,DC,6,Monotonic,Monotonic,NR,NR,HSS-125x125x6,125.0,125.0,6.0,6.0,2763.29,6420862.81,48.2,20.83,127557.0,0.4,Constant,0,STKR400,245.0,411.6,443.1,52502.46,3200.0,2210541.06,34615.72,34615.72,0.117,0.079,0.16,0.117,0.079,0.16,1.186,0.649,1.186,0.649,NA,NA,NA,NA,NA,NA,NA,NA,NA,NA,NA,NA,NA,NA,TRUE
260,Sato_Mitsui_2017__B125bt21ny030L3600,Sato & Mitsui,"Sato, A. & Mitsui, K. (2017). ""Experimental Study on Square Steel Tubular Columns Under Compressive Axial Force With Monotonic Antisymmetric Bending Moment"", Journal of Structural and Construction Engineering AIJ, Vol. 82, No. 732, 267-277",,DC,6,Monotonic,Monotonic,NR,NR,HSS-125x125x6,125.0,125.0,6.0,6.0,2763.29,6420862.81,48.2,20.83,127557.0,0.3,Constant,0,STKR400,245.0,411.6,443.1,52502.46,3600.0,1983052.76,45534.88,45534.88,0.094,0.102,0.204,0.094,0.102,0.204,1.156,0.333,1.156,0.333,NA,NA,NA,NA,NA,NA,NA,NA,NA,NA,NA,NA,NA,NA,FALSE
261,Sato_Mitsui_2017__B125bt21ny040L3600,Sato & Mitsui,"Sato, A. & Mitsui, K. (2017). ""Experimental Study on Square Steel Tubular Columns Under Compressive Axial Force With Monotonic Antisymmetric Bending Moment"", Journal of Structural and Construction Engineering AIJ, Vol. 82, No. 732, 267-277",,DC,6,Monotonic,Monotonic,NR,NR,HSS-125x125x6,125.0,125.0,6.0,6.0,2763.29,6420862.81,48.2,20.83,127557.0,0.4,Constant,0,STKR400,245.0,411.6,443.1,52502.46,3600.0,1969566.97,36386.65,36386.65,0.096,0.122,0.175,0.096,0.122,0.175,1.17,0.509,1.17,0.509,NA,NA,NA,NA,NA,NA,NA,NA,NA,NA,NA,NA,NA,NA,TRUE
262,Sato_Mitsui_2017__B125bt21ny030L4200,Sato & Mitsui,"Sato, A. & Mitsui, K. (2017). ""Experimental Study on Square Steel Tubular Columns Under Compressive Axial Force With Monotonic Antisymmetric Bending Moment"", Journal of Structural and Construction Engineering AIJ, Vol. 82, No. 732, 267-277",,DC,6,Monotonic,Monotonic,NR,NR,HSS-125x125x6,125.0,125.0,6.0,6.0,2763.29,6420862.81,48.2,20.83,127557.0,0.3,Constant,0,STKR400,245.0,411.6,443.1,52502.46,4200.0,1504025.0,39727.97,39727.97,0.102,0.156,0.209,0.102,0.156,0.209,1.136,0.487,1.136,0.487,NA,NA,NA,NA,NA,NA,NA,NA,NA,NA,NA,NA,NA,NA,TRUE
263,Sato_Mitsui_2017__B125bt21ny040L4200,Sato & Mitsui,"Sato, A. & Mitsui, K. (2017). ""Experimental Study on Square Steel Tubular Columns Under Compressive Axial Force With Monotonic Antisymmetric Bending Moment"", Journal of Structural and Construction Engineering AIJ, Vol. 82, No. 732, 267-277",,DC,6,Monotonic,Monotonic,NR,NR,HSS-125x125x6,125.0,125.0,6.0,6.0,2763.29,6420862.81,48.2,20.83,127557.0,0.4,Constant,0,STKR400,245.0,411.6,443.1,52502.46,4200.0,1517402.9,29885.06,29885.06,0.059,0.117,0.125,0.059,0.117,0.125,1.169,0.604,1.169,0.604,NA,NA,NA,NA,NA,NA,NA,NA,NA,NA,NA,NA,NA,NA,TRUE
264,Sato_Mitsui_2017__B125bt21ny040L1800C,Sato & Mitsui,"Sato, A. & Mitsui, K. (2017). ""Experimental Study on Square Steel Tubular Columns Under Compressive Axial Force With One End Cyclic Bending Moment"", Journal of Structural and Construction Engineering AIJ, Vol. 82, No. 735, 701-711",,CF,3,Cyclic,Symmetric,Cold,NR,HSS-125x125x6,125.0,125.0,6.0,6.0,2763.29,6420862.81,48.2,20.83,127557.0,0.4,Constant,0,STKR400,245.0,405.2,454.0,51686.1,1800.0,2465783.74,70307.15,64048.86,0.045,NA,0.074,0.048,0.005,0.075,1.502,0.974,1.278,0.794,70307.15,64098.75,0.045,NA,0.074,0.049,0.0,0.075,1.5,0.97,1.28,0.79,NA,NA,TRUE
265,Sato_Mitsui_2017__B125bt21ny050L1800C,Sato & Mitsui,"Sato, A. & Mitsui, K. (2017). ""Experimental Study on Square Steel Tubular Columns Under Compressive Axial Force With One End Cyclic Bending Moment"", Journal of Structural and Construction Engineering AIJ, Vol. 82, No. 735, 701-711",,CF,3,Cyclic,Symmetric,Cold,NR,HSS-125x125x6,125.0,125.0,6.0,6.0,2763.29,6420862.81,48.2,20.83,127557.0,0.5,Constant,0,STKR400,245.0,405.2,454.0,51686.1,1800.0,2625804.5,69678.22,55255.56,0.037,0.003,0.065,0.043,NA,0.064,1.52,0.623,1.394,0.977,70146.3,47337.38,0.037,0.001,0.065,0.022,0.883,0.064,1.51,0.62,1.63,0.98,NA,NA,TRUE
266,Sato_Mitsui_2017__B125bt21ny060L1800C,Sato & Mitsui,"Sato, A. & Mitsui, K. (2017). ""Experimental Study on Square Steel Tubular Columns Under Compressive Axial Force With One End Cyclic Bending Moment"", Journal of Structural and Construction Engineering AIJ, Vol. 82, No. 735, 701-711",,CF,3,Cyclic,Symmetric,Cold,NR,HSS-125x125x6,125.0,125.0,6.0,6.0,2763.29,6420862.81,48.2,20.83,127557.0,0.6,Constant,0,STKR400,245.0,405.2,454.0,51686.1,1800.0,2697023.47,62166.67,56892.75,0.031,NA,0.054,0.032,NA,0.053,1.454,0.94,1.299,0.962,62166.67,56892.75,0.031,NA,0.054,0.032,NA,0.053,1.45,0.94,1.3,0.96,NA,NA,TRUE
267,Sato_Mitsui_2017__B125bt21ny040L2100C,Sato & Mitsui,"Sato, A. & Mitsui, K. (2017). ""Experimental Study on Square Steel Tubular Columns Under Compressive Axial Force With One End Cyclic Bending Moment"", Journal of Structural and Construction Engineering AIJ, Vol. 82, No. 735, 701-711",,CF,3,Cyclic,Symmetric,Cold,NR,HSS-125x125x6,125.0,125.0,6.0,6.0,2763.29,6420862.81,48.2,20.83,127557.0,0.4,Constant,0,STKR400,245.0,405.2,454.0,51686.1,2100.0,2335139.45,78055.63,74741.78,0.056,NA,0.09,0.059,NA,0.091,1.614,0.988,1.452,1.0,78055.63,24655.01,0.056,NA,0.09,0.043,NA,0.091,1.61,0.99,4.4,1.0,NA,NA,TRUE
268,Sato_Mitsui_2017__B125bt21ny050L2100C,Sato & Mitsui,"Sato, A. & Mitsui, K. (2017). ""Experimental Study on Square Steel Tubular Columns Under Compressive Axial Force With One End Cyclic Bending Moment"", Journal of Structural and Construction Engineering AIJ, Vol. 82, No. 735, 701-711",,CF,3,Cyclic,Symmetric,Cold,NR,HSS-125x125x6,125.0,125.0,6.0,6.0,2763.29,6420862.81,48.2,20.83,127557.0,0.5,Constant,0,STKR400,245.0,405.2,454.0,51686.1,2100.0,2508614.86,80801.26,56901.64,0.047,NA,0.079,0.054,NA,0.076,1.444,0.993,1.668,0.98,80801.26,38493.71,0.047,NA,0.079,0.04,0.903,0.076,1.44,0.99,2.47,0.98,NA,NA,TRUE
269,Sato_Mitsui_2017__B125bt21ny030L2400C,Sato & Mitsui,"Sato, A. & Mitsui, K. (2017). ""Experimental Study on Square Steel Tubular Columns Under Compressive Axial Force With One End Cyclic Bending Moment"", Journal of Structural and Construction Engineering AIJ, Vol. 82, No. 735, 701-711",,CF,3,Cyclic,Symmetric,Cold,NR,HSS-125x125x6,125.0,125.0,6.0,6.0,2763.29,6420862.81,48.2,20.83,127557.0,0.3,Constant,0,STKR400,245.0,405.2,454.0,51686.1,2400.0,2084557.87,82626.87,74395.18,0.076,0.01,0.118,0.077,NA,0.113,1.71,0.76,1.432,0.926,83227.48,70208.8,0.077,0.004,0.118,0.035,0.328,0.113,1.7,0.76,1.52,0.93,NA,NA,TRUE
270,Sato_Mitsui_2017__B125bt21ny040L2400C,Sato & Mitsui,"Sato, A. & Mitsui, K. (2017). ""Experimental Study on Square Steel Tubular Columns Under Compressive Axial Force With One End Cyclic Bending Moment"", Journal of Structural and Construction Engineering AIJ, Vol. 82, No. 735, 701-711",,CF,3,Cyclic,Symmetric,Cold,NR,HSS-125x125x6,125.0,125.0,6.0,6.0,2763.29,6420862.81,48.2,20.83,127557.0,0.4,Constant,0,STKR400,245.0,405.2,454.0,51686.1,2400.0,2321635.77,89648.07,89574.32,0.066,NA,0.105,0.062,NA,0.101,1.62,0.979,1.347,1.0,89648.07,89574.32,0.066,NA,0.105,0.062,NA,0.101,1.62,0.98,1.35,1.0,NA,NA,TRUE
271,Sato_Mitsui_2017__B150bt17ny040L2400C,Sato & Mitsui,"Sato, A. & Mitsui, K. (2017). ""Experimental Study on Square Steel Tubular Columns Under Compressive Axial Force With One End Cyclic Bending Moment"", Journal of Structural and Construction Engineering AIJ, Vol. 82, No. 735, 701-711",,CF,3,Cyclic,Symmetric,Cold,NR,HSS-150x150x9,150.0,150.0,9.0,9.0,4867.41,15829024.54,57.03,16.67,268758.0,0.4,Constant,0,STKR400,245.0,386.7,459.1,103928.72,2400.0,4523546.13,195909.3,193042.31,0.077,NA,0.121,0.077,NA,0.12,1.224,0.92,1.206,0.976,195909.3,193042.31,0.077,NA,0.121,0.077,NA,0.12,1.22,0.92,1.21,0.98,NA,NA,TRUE
272,Sato_Mitsui_2017__B150bt17ny030L2900C,Sato & Mitsui,"Sato, A. & Mitsui, K. (2017). ""Experimental Study on Square Steel Tubular Columns Under Compressive Axial Force With One End Cyclic Bending Moment"", Journal of Structural and Construction Engineering AIJ, Vol. 82, No. 735, 701-711",,CF,3,Cyclic,Symmetric,Cold,NR,HSS-150x150x9,150.0,150.0,9.0,9.0,4867.41,15829024.54,57.03,16.67,268758.0,0.3,Constant,0,STKR400,245.0,386.7,459.1,103928.72,2900.0,4078580.98,193528.72,212078.62,0.123,NA,0.17,0.114,NA,0.166,1.574,0.937,1.397,1.0,193528.72,212078.62,0.123,NA,0.17,0.114,NA,0.166,1.57,0.94,1.4,1.0,NA,NA,TRUE
273,Sawaizumi_et_al_2012__No.1,Sawaizumi,"Sawaizumi, S., et al. (2011). ""Structural Performance of Cold Press Formed Rectangular Column using 550N/mm2 High Strength Steel (Part 2: Bending test)",Not available,3PB,3,Cyclic,Symmetric,Cold,2.0,HSS-500x500x19,500.0,500.0,19.0,19.0,35626.34,1356584302.13,195.14,26.32,6597218.0,0.0,Constant,0,JIS2201 5,385.0,496.0,654.0,3272220.13,1014.0,374628106.62,3585992.38,3725042.42,0.036,0.063,0.068,0.036,NA,0.046,1.042,0.642,1.044,0.913,3350512.45,3725042.42,0.049,0.028,0.068,0.036,NA,0.046,1.12,0.64,1.04,0.91,0.903,2.501,FALSE
274,Sawaizumi_et_al_2012__No.2,Sawaizumi,"Sawaizumi, S., et al. (2011). ""Structural Performance of Cold Press Formed Rectangular Column using 550N/mm2 High Strength Steel (Part 2: Bending test)",Not available,3PB,3,Cyclic,Symmetric,Cold,2.0,HSS-500x500x19,500.0,500.0,19.0,19.0,35626.34,1356584302.13,195.14,26.32,6597218.0,0.0,Constant,45,JIS2201 5,385.0,482.0,651.0,3179859.08,1014.0,373093342.43,3437166.35,3656837.94,0.019,0.042,0.045,0.019,NA,0.028,1.057,0.595,1.04,1.0,3228413.98,3656837.94,0.034,0.008,0.045,0.019,NA,0.028,1.12,0.6,1.04,1.0,NA,NA,FALSE
275,Sawaizumi_et_al_2012__No.3,Sawaizumi,"Sawaizumi, S., et al. (2011). ""Structural Performance of Cold Press Formed Rectangular Column using 550N/mm2 High Strength Steel (Part 2: Bending test)",Not available,3PB,3,Cyclic,Symmetric,Cold,2.0,HSS-500x500x32,500.0,500.0,32.0,32.0,57266.97,2049917209.59,189.2,15.62,10529536.0,0.0,Constant,45,JIS2201 5,385.0,457.0,601.0,4811997.95,1014.0,368849787.34,4198412.55,4303216.03,0.037,NA,0.048,0.036,0.012,0.056,1.051,1.0,1.094,0.262,4198412.55,4273908.93,0.037,NA,0.048,0.038,0.007,0.056,1.05,1.0,1.1,0.26,NA,NA,FALSE
276,Suzuki_2018__H-27-M-C,Suzuki & Lignos,"Suzuki, Y., and Lignos, D.G. (2021). “Experimental Evaluation of Steel Columns under Seismic Hazard-Consistent Loading Protocols”, ASCE Journal of Structural Engineering, Vol. 147(4), pp. 04021020",https://doi.org/10.1061/(ASCE)ST.1943-541X.0002963,CF,3,Monotonic,Monotonic,Cold,1.0,HSS-254x254x9.5,254.0,254.0,9.5,9.5,9058.59,89142704.2,99.2,26.74,852297.25,0.3,Constant,0,A500 Gr. B,315.0,418.3,490.2,356515.94,1525.0,30573420.61,243136.43,243136.43,0.008,0.063,0.143,0.008,0.063,0.143,1.136,0.0,1.136,0.0,NA,NA,NA,NA,NA,NA,NA,NA,NA,NA,NA,NA,NA,NA,FALSE
277,Suzuki_2018__H-27-S-C,Suzuki & Lignos,"Suzuki, Y., and Lignos, D.G. (2021). “Experimental Evaluation of Steel Columns under Seismic Hazard-Consistent Loading Protocols”, ASCE Journal of Structural Engineering, Vol. 147(4), pp. 04021020",https://doi.org/10.1061/(ASCE)ST.1943-541X.0002963,CF,3,Cyclic,Symmetric,Cold,1.0,HSS-254x254x9.5,254.0,254.0,9.5,9.5,9058.59,89142704.2,99.2,26.74,852297.25,0.3,Constant,0,A500 Gr. B,315.0,418.3,490.2,356515.94,1525.0,33970288.6,310595.02,292353.12,0.01,0.018,0.042,0.011,0.028,0.044,1.045,0.058,1.143,0.012,294429.59,281281.39,0.014,0.011,0.042,0.017,0.017,0.044,1.1,0.06,1.19,0.01,0.238,0.211,FALSE
278,Suzuki_2018__H-27-C1-C,Suzuki & Lignos,"Suzuki, Y., and Lignos, D.G. (2021). “Experimental Evaluation of Steel Columns under Seismic Hazard-Consistent Loading Protocols”, ASCE Journal of Structural Engineering, Vol. 147(4), pp. 04021020",https://doi.org/10.1061/(ASCE)ST.1943-541X.0002963,CF,3,Cyclic,Collapse,Cold,1.0,HSS-254x254x9.5,254.0,254.0,9.5,9.5,9058.59,89142704.2,99.2,26.74,852297.25,0.3,Constant,0,A500 Gr. B,315.0,418.3,490.2,356515.94,1525.0,29258832.56,309153.15,NA,0.006,0.064,0.08,NA,NA,NA,1.052,0.0,NA,NA,NA,NA,NA,NA,NA,NA,NA,NA,NA,NA,NA,NA,0.158,0.151,FALSE
279,Suzuki_2018__H-27-C1-V,Suzuki & Lignos,"Suzuki, Y., and Lignos, D.G. (2021). “Experimental Evaluation of Steel Columns under Seismic Hazard-Consistent Loading Protocols”, ASCE Journal of Structural Engineering, Vol. 147(4), pp. 04021020",https://doi.org/10.1061/(ASCE)ST.1943-541X.0002963,CF,3,Cyclic,Collapse,Cold,1.0,HSS-254x254x9.5,254.0,254.0,9.5,9.5,9058.59,89142704.2,99.2,26.74,852297.25,0.15,Varying,0,A500 Gr. B,315.0,418.3,490.2,356515.94,1525.0,25869631.94,258186.26,NA,0.018,0.075,0.086,NA,NA,NA,1.073,0.295,NA,NA,NA,NA,NA,NA,NA,NA,NA,NA,NA,NA,NA,NA,NA,NA,FALSE
280,Suzuki_2018__H-27-C2-C,Suzuki & Lignos,"Suzuki, Y., and Lignos, D.G. (2021). “Experimental Evaluation of Steel Columns under Seismic Hazard-Consistent Loading Protocols”, ASCE Journal of Structural Engineering, Vol. 147(4), pp. 04021020",https://doi.org/10.1061/(ASCE)ST.1943-541X.0002963,CF,3,Cyclic,Collapse,Cold,1.0,HSS-254x254x9.5,254.0,254.0,9.5,9.5,9058.59,89142704.2,99.2,26.74,852297.25,0.3,Constant,0,A500 Gr. B,315.0,418.3,490.2,356515.94,1525.0,28195797.37,279826.26,NA,0.002,0.063,0.058,NA,NA,NA,1.139,0.288,NA,NA,NA,NA,NA,NA,NA,NA,NA,NA,NA,NA,NA,NA,0.252,0.222,FALSE
281,Suzuki_2018__H-27-C2-V,Suzuki & Lignos,"Suzuki, Y., and Lignos, D.G. (2021). “Experimental Evaluation of Steel Columns under Seismic Hazard-Consistent Loading Protocols”, ASCE Journal of Structural Engineering, Vol. 147(4), pp. 04021020",https://doi.org/10.1061/(ASCE)ST.1943-541X.0002963,CF,3,Cyclic,Collapse,Cold,1.0,HSS-254x254x9.5,254.0,254.0,9.5,9.5,9058.59,89142704.2,99.2,26.74,852297.25,0.15,Varying,0,A500 Gr. B,315.0,418.3,490.2,356515.94,1525.0,21169985.18,278613.51,NA,0.009,0.087,0.096,NA,NA,NA,0.997,0.178,NA,NA,NA,NA,NA,NA,NA,NA,NA,NA,NA,NA,NA,NA,NA,NA,FALSE
282,Suzuki_2018__H-19-S-C,Suzuki & Lignos,"Suzuki, Y., and Lignos, D.G. (2021). “Experimental Evaluation of Steel Columns under Seismic Hazard-Consistent Loading Protocols”, ASCE Journal of Structural Engineering, Vol. 147(4), pp. 04021020",https://doi.org/10.1061/(ASCE)ST.1943-541X.0002963,CF,3,Cyclic,Symmetric,Cold,1.0,HSS-305x305x16,305.0,305.0,16.0,16.0,17836.74,244144476.0,116.99,19.06,2006552.0,0.3,Constant,0,A500 Gr. B,315.0,331.7,425.6,665573.3,1825.0,53635283.09,603950.82,572412.85,0.02,0.035,0.072,0.02,0.027,0.056,1.061,0.211,1.047,0.047,572412.85,555900.09,0.027,0.018,0.072,0.025,0.019,0.056,1.12,0.21,1.08,0.05,0.568,0.575,FALSE
283,Suzuki_2018__H-19-C1-C,Suzuki & Lignos,"Suzuki, Y., and Lignos, D.G. (2021). “Experimental Evaluation of Steel Columns under Seismic Hazard-Consistent Loading Protocols”, ASCE Journal of Structural Engineering, Vol. 147(4), pp. 04021020",https://doi.org/10.1061/(ASCE)ST.1943-541X.0002963,CF,3,Cyclic,Collapse,Cold,1.0,HSS-305x305x16,305.0,305.0,16.0,16.0,17836.74,244144476.0,116.99,19.06,2006552.0,0.3,Constant,0,A500 Gr. B,315.0,331.7,425.6,665573.3,1825.0,52228360.97,624043.78,NA,0.048,0.078,0.148,NA,NA,NA,1.058,0.0,NA,NA,NA,NA,NA,NA,NA,NA,NA,NA,NA,NA,NA,NA,0.502,0.458,FALSE
284,Suzuki_2018__H-19-C1-V,Suzuki & Lignos,"Suzuki, Y., and Lignos, D.G. (2021). “Experimental Evaluation of Steel Columns under Seismic Hazard-Consistent Loading Protocols”, ASCE Journal of Structural Engineering, Vol. 147(4), pp. 04021020",https://doi.org/10.1061/(ASCE)ST.1943-541X.0002963,CF,3,Cyclic,Collapse,Cold,1.0,HSS-305x305x16,305.0,305.0,16.0,16.0,17836.74,244144476.0,116.99,19.06,2006552.0,0.15,Varying,0,A500 Gr. B,315.0,331.7,425.6,665573.3,1825.0,47437331.69,476471.53,NA,0.051,0.063,0.132,NA,NA,NA,1.079,0.0,NA,NA,NA,NA,NA,NA,NA,NA,NA,NA,NA,NA,NA,NA,NA,NA,FALSE
