Repository: RESSLab-Team/resslab-hub-data

# Resslab Hub Data

This repository contains the DB underlying [RESSLAB Hub](https://resslab-hub.epfl.ch/). See [RESSLAB Hub's repository](https://github.com/RESSLab-Team/resslab-hub).

The `main` branch is the only source of data. When a pull request is merged into `main`, two things happen:

- `upload.yml` sends the CSV files that changed to each hub listed in the `UPLOAD_TARGETS` repository variable (see the comment at the top of the file). The data is online a few minutes after the merge.
- `build-data-image.yml` packs all the data into an image. Each night, every hub uploads the full data again from that image (the `resslab-hub-upload-data` CronJob). This removes deleted files and fixes a failed upload.

## Data documentation

### Per-database guides

Each database folder has a `README.md` explaining what the database contains, how the specimen identifier is built, which measured-response files are expected (folder, exact column headers, units) and how to submit data. Read the one for your database before preparing a contribution:

| Database | Folder | Guide |
| --- | --- | --- |
| Braces | `braces/` | [braces/README.md](braces/README.md) |
| Columns | `columns/` | [columns/README.md](columns/README.md) |
| Connections | `connections/` | [connections/README.md](connections/README.md) |
| HSS columns | `hss_columns/` | [hss_columns/README.md](hss_columns/README.md) |
| EBF links | `eccentric_braced_frames/` | [eccentric_braced_frames/README.md](eccentric_braced_frames/README.md) |
| Cyclic coupons | `material/cyclic_coupons/` | [material/cyclic_coupons/README.md](material/cyclic_coupons/README.md) |

# Cyclic coupons database

Cyclic (and reference monotonic) coupon tests on structural steel, with the coupon origin, geometry, chemical composition, testing machine and controller settings, the calibrated Updated Voce-Chaboche (UVC) parameters and the processed true stress versus true strain response.

## Contents

| Path | Contents |
| --- | --- |
| `steel_material.csv` | Main table, one row per coupon test. |
| `steel_material_data_dictionary.csv` | Data dictionary: name, description, symbol, unit, type, example and nullability of every column of the main table. It is the single reference for what each column expects, so it is not repeated here. |
| `stress_strain/` | Processed true stress versus true strain history, one CSV per coupon. |

## Specimen identifier

The `id` column is the join key between the main table and the response files. It is the laboratory designation of the coupon, made filesystem-safe (underscores, no spaces), and must be unique across the whole table. Two forms are in use:

- `{Loading_protocol}_{Specimen}_{Piece}` for recent EPFL campaigns, for example `LP4_S1_D`
- `{Coupon}_{Protocol}_{Profile}_{Location}_{campaign}` for the historical Hartloper set, for example `C4_LP4_w_hartloper`

Prefix new ids with something that identifies the campaign (the profile, or the first author's name) so they cannot collide with existing ones.

## Main table

- Every column is described in `steel_material_data_dictionary.csv`. Columns with `nullable = False` are mandatory.
- Leave `data_curation_status` out, the Hub sets it. A new submission goes live as `unverified`, with a warning on the site, and a curator changes it to `verified` once the data has been checked.
- Column names carry their unit as a suffix between double underscores (`gage_length__mm_`, `fy_n__mpa_`, `t_a__deg_c_`, `uvc_e__gpa_`).
- `pid_*` are the controller gains of the testing machine, `uvc_*` the calibrated material model parameters, and the chemical composition columns (`c`, `si`, `mn`, ...) are mass percentages from the mill certificate. Leave what you did not measure `NR`.
- `date` is a full date, `dd.mm.yyyy`.

## Measured response

| Folder | Response | Columns (exact header) | Units |
| --- | --- | --- | --- |
| `stress_strain/` | True stress versus true strain history | `e_true`, `Sigma_true` (a leading unnamed index column and `Time[s]` are accepted and ignored) | -, MPa |

- One file per coupon, named `{id}.csv`, for example `stress_strain/LP4_S1_D.csv`. A file whose stem does not match an `id` in `steel_material.csv` is rejected by the validator.
- Tension positive. Numeric values only, decimal point.

## Conventions for every CSV

- Encoding `UTF-8`, comma separator, `LF` line endings, final newline.
- `NA` means not applicable, `NR` means not reported. Both are accepted in nullable columns; leave no cell empty.
- Dates are `dd.mm.yyyy`; a year alone is an integer.

## Submitting data

Either use the submission form at <https://resslab-hub.epfl.ch/contribute/new> (pick "Cyclic coupons", start from the template CSV, attach the `stress_strain` files named after their `id`, and submit: the form runs the checks and opens a pull request on this repository for you), or open the pull request yourself following the [repository README](../../README.md).

File: material/cyclic_coupons/stress_strain/B1-HEM340Fl-S355J2+AR-C1.csv
e_true,Sigma_true
1.04E-06,0.079078224
2.07E-06,-0.042186106
1.80E-06,0.013011379
-9.13E-08,-0.023641668
1.20E-06,0.022288387
2.56E-07,-0.032808152
0.000237226,51.81855554
0.000474306,103.374944
0.000712454,155.0028174
0.00095044,206.5737419
0.001210055,258.5985963
0.001240702,263.7598632
0.001608614,309.4857461
0.002262867,361.783523
0.002279616,361.8226945
0.00334146,350.1726619
0.004970473,354.3015091
0.009511592,357.4852068
0.019975565,412.523434
0.020532061,423.4970823
0.028229498,458.1083793
0.040614639,500.0825407
0.055103944,536.0270872
0.067914174,560.2400396
0.084601293,584.2583221
0.106429678,608.0732988
0.124614416,623.3894572

File: material/cyclic_coupons/stress_strain/B1-HEM340Fl-S355J2+AR-C10.csv
e_true,Sigma_true
-5.62E-07,0.070582988
-2.36E-07,-0.115127262
9.07E-07,0.021730434
-1.64E-07,-0.000358477
-3.79E-07,0.020132209
1.20E-06,-0.08165879
0.000225326,47.14469474
0.00045076,93.75882698
0.000677487,140.8495115
0.000909327,187.946215
0.001143356,235.2194284
0.001303434,266.8096981
0.001379685,280.9052157
0.001750127,328.3902601
0.001936093,335.618199
0.002356466,340.058968
0.002627611,340.6448493
0.003122136,340.0342166
0.003661479,340.9800409
0.004093891,341.8391253
0.004976441,342.4236288
0.005004508,342.5362174
0.004068136,155.5372222
0.003107706,-9.222284364
0.002402949,-98.65177378
0.001585643,-168.240631
0.000908943,-211.1635697
0.000157809,-248.62574
-0.000667694,-281.6358213
-0.001734518,-316.2289148
-0.002277724,-329.967385
-0.00263792,-336.0298811
-0.003480503,-342.9075926
-0.004958233,-351.6374242
-0.004989166,-351.9005323
-0.004009574,-150.618187
-0.002893779,38.47329709
-0.001909823,143.2339699
-0.001306234,185.3781954
-0.00073435,216.6456077
4.73E-05,250.4845572
0.001068847,284.816123
0.002146923,312.77774
0.003225058,333.6904584
0.004644345,353.4589978
0.005987918,367.066853
0.007716035,378.7443285
0.009976622,390.6934789
0.009992713,390.7848737
0.009274131,247.1760999
0.007590833,-31.79461508
0.00677922,-123.6774024
0.0062537,-164.2580862
0.00561123,-201.7557362
0.00456416,-245.34188
0.003383559,-279.9265421
0.001856188,-312.2950215
2.64E-05,-341.0779084
1.20E-05,-341.3674187
0.000658472,-205.1259344
0.002017557,40.83834975
0.002740618,141.3164701
0.003568935,219.5921969
0.004631864,283.2487021
0.005290181,310.7234792
0.006097187,336.7221243
0.006857244,355.6060461
0.007842051,374.1718339
0.008912349,388.7222631
0.009983143,398.4365126
0.009997975,398.5979804
0.009488527,293.3695235
0.008000192,34.94802346
0.007124855,-90.33306949
0.006320954,-165.3383038
0.005288208,-226.9171592
0.004674652,-253.1273051
0.003882907,-279.8323964
0.003016565,-303.1252092
0.002207552,-320.9199555
0.001068713,-340.7881724
3.24E-05,-355.2606181
2.31E-06,-355.6535943
0.001421909,-76.53176601
0.0026713,123.0995275
0.00316644,178.1199701
0.003769211,227.844235
0.004413159,267.6690926
0.005175961,303.0526138
0.006176131,336.8402553
0.007339721,364.8601575
0.00853131,385.1023008
0.00984088,400.2358471
0.011027142,408.7712644
0.01252601,416.0742057
0.016146752,430.105139
0.019977778,443.5421511
0.019993074,443.5866186
0.019544185,346.4590335
0.017950743,72.24141917
0.01692612,-72.22598543
0.016186204,-143.71611
0.015135036,-209.6281637
0.014541943,-235.6150766
0.013757453,-262.8173118
0.012897884,-285.6387598
0.012009293,-304.6722352
0.011044882,-321.4437269
0.010035631,-336.1299078
0.010005403,-336.4640566
0.01061272,-209.2644928
0.012151641,67.33396281
0.012941187,177.8548897
0.013832457,264.2879257
0.014293336,297.0985414
0.014930178,332.4857918
0.015537251,358.3578542
0.016262515,382.4261836
0.017163081,404.6956607
0.018033912,420.4577964
0.018976039,432.7115697
0.019976874,441.2382568
0.019991732,441.3364209
0.019307154,301.311254
0.017713926,31.14105745
0.016954895,-73.99925842
0.016125975,-154.8178781
0.015075127,-221.1007016
0.014422515,-250.1221129
0.013770888,-273.4339614
0.013016564,-295.2261709
0.012126435,-315.7025925
0.010985516,-336.0610949
0.010019088,-349.311233
0.010003294,-349.4976524
0.010002957,-335.0956088
0.01128333,-89.03491414
0.012697407,141.8699334
0.013247535,205.2548787
0.013856518,258.8745191
0.014509974,302.1150214
0.015235922,338.0332645
0.01618179,371.9464225
0.017200506,398.2089219
0.017864478,411.4478672
0.0185423,422.3187604
0.019293787,431.8272519
0.019985575,438.4747507
0.020127804,445.2038904
0.02036308,450.0792497
0.02050995,450.8352533
0.020821233,452.9846383
0.022230528,461.2274801
0.024306381,469.4161677
0.028961812,483.4988186
0.029341998,484.5080952
0.029725706,485.8098926
0.030029714,482.8751734
0.030119092,477.5617754
0.029723351,384.4668222
0.027570657,20.9561351
0.026567476,-104.4986453
0.026044575,-152.2636381
0.024857713,-224.7065803
0.023829571,-265.0336205
0.022968438,-290.0308521
0.021767954,-317.2555733
0.02096231,-331.804774
0.020568158,-338.0912616
0.020178442,-343.4738903
0.02000097,-339.9781907
0.020077497,-293.352008
0.021555151,-14.89743417
0.02290325,192.0717368
0.023790133,284.6494073
0.024776189,353.1356036
0.025272255,378.4354465
0.026228471,414.5365898
0.027110032,438.6273704
0.02835387,462.2520958
0.029167301,473.0503777
0.029568638,476.8454218
0.0299336,478.2682523
0.030077678,474.2591382
0.030106891,468.876433
0.029999173,437.0774058
0.0291889,284.4699617
0.027560417,14.80618298
0.026561213,-111.6184895
0.026003091,-162.3873816
0.024820946,-235.3995088
0.023805883,-276.8151613
0.022949985,-303.0298032
0.0217532,-331.3031789
0.02094483,-346.0658733
0.020544562,-352.3152669
0.020152124,-357.0619981
0.019991814,-352.955601
0.019949758,-345.9324983
0.02026126,-272.5454501
0.021715597,-2.445302451
0.022745452,157.5141854
0.02361402,254.4622825
0.024107688,296.0145269
0.025094096,356.096247
0.025595027,378.9207285
0.026514363,410.9906086
0.027380936,433.8010882
0.028608187,457.3232244
0.029817622,472.9252023
0.031034945,482.4351641
0.032603396,489.3962013
0.034545005,495.5453244
0.037998585,504.5894683
0.039165862,507.4990158
0.039549064,508.4014814
0.039925247,508.5969117
0.040102402,503.4019157
0.040128459,496.0858937
0.039759071,411.949576
0.037664002,58.42528034
0.036316554,-111.6337312
0.03461889,-226.7917097
0.033649999,-265.5655528
0.032778172,-291.7597556
0.031587648,-319.6315828
0.030799673,-334.4546597
0.030405702,-340.9308974
0.030071472,-343.0691515
0.029980605,-338.9138846
0.029954277,-332.391642
0.030059204,-296.2502824
0.031694228,8.727555078
0.032706349,166.952123
0.033530396,263.9476446
0.03399753,307.1139175
0.034958594,373.545338
0.035456494,398.7068346
0.036378397,434.494609
0.037250043,459.2226599
0.03806881,476.7326134
0.03887536,489.5796139
0.039290795,494.6639863
0.039703564,498.6919512
0.040011684,497.4197744
0.040105265,486.6731241
0.039587404,376.0218968
0.037759901,67.86049795
0.036451982,-104.3839029
0.035924498,-153.2891818
0.034773776,-227.737618
0.033787653,-271.0231908
0.032903433,-300.1016186
0.031710763,-330.2958555
0.030922608,-345.6685428
0.030520958,-352.4941965
0.03013666,-357.0872245
0.029991367,-352.9327636
0.029957893,-349.3743594
0.030043272,-318.7084508
0.031602856,-26.1107182
0.032930174,179.3033562
0.033806732,273.6935912
0.034758518,344.9801229
0.035256537,373.0002485
0.036199799,413.2721267
0.036637755,428.0411778
0.037490267,451.7197497
0.038300858,469.294948
0.039101947,482.7760579
0.03992763,492.9244048
0.040722754,499.4234209
0.041515054,504.0205555
0.042679203,508.5829489
0.046880252,519.4401233
0.055626962,537.9887194
0.063928089,553.2317029
0.069540599,562.4639491
0.075865975,571.8035859
0.080683931,578.3257584
0.089140965,588.6564543
0.097889304,598.1015396
0.099344267,599.528781
0.099707243,599.9126251
0.100040524,597.9723302
0.100157804,590.7541229
0.099729416,487.1915005
0.098147288,217.152084
0.097002354,42.41584002
0.095553261,-126.8713273
0.094030924,-237.9507632
0.092755141,-296.2375512
0.09198197,-323.121393
0.091234497,-344.4530364
0.090868029,-353.4889183
0.090499668,-362.2179484
0.090144069,-368.0697443
0.090015563,-365.1374752
0.090068625,-319.1813398
0.09170985,-18.94351892
0.093374087,234.3097524
0.094602411,368.6766289
0.0954558,434.8392958
0.095896301,462.1510778
0.097152346,520.2085397
0.097950266,545.9460367
0.098732559,564.2999229
0.099117339,571.2992613
0.099515579,577.1731917
0.099897889,580.4344768
0.100064587,576.3873484
0.100103199,571.1887784
0.099999525,537.7492115
0.099132809,375.3200776
0.096845251,15.00943368
0.095779126,-110.4453922
0.094805288,-195.1194725
0.093793343,-258.2294297
0.092966267,-297.6455374
0.092182873,-327.9313195
0.091064917,-361.2951894
0.090690058,-370.4829179
0.090048465,-379.2550173
0.089969973,-369.2868573
0.090108529,-331.7817185
0.091919914,-2.741188784
0.093310646,206.074603
0.094555089,341.4580733
0.095836491,434.3457739
0.097093834,494.4666995
0.097883834,522.2549282
0.098659353,543.5541524
0.099039421,552.0176732
0.099418276,559.3243061
0.099810722,565.452545
0.100028702,563.186075
0.100079471,549.0951782
0.099780869,484.9903506
0.098308076,229.3024504
0.097228908,61.09633381
0.095800281,-113.727243
0.094819882,-197.289786
0.093817069,-258.7189897
0.092995786,-297.6130941
0.092215839,-328.1718301
0.091098584,-362.4188682
0.09072598,-371.9510322
0.090058667,-382.1343707
0.089988391,-378.2633541
0.089968905,-372.0409761
0.090088136,-339.0237067
0.091828944,-21.8570539
0.093175813,183.5576248
0.094402086,318.7532458
0.095691815,413.9104396
0.096547771,458.5939383
0.097343274,490.9572763
0.098124346,516.6257909
0.098892573,536.6822096
0.09964887,552.0114388
0.100040459,558.3157391
0.100821313,566.8112153
0.101575486,572.1459183
0.102311947,575.6413924
0.103404308,579.3032923
0.104493008,582.1519812
0.108820083,590.0471117
0.116673509,601.5352065
0.125890791,612.4859632
0.136427215,622.7781031
0.149264998,633.1353149
0.149611041,633.4211882
0.149951311,633.3709353
0.150143428,627.6732249
0.149911343,554.378851
0.149176802,419.1502265
0.147574867,160.4561056
0.146666052,27.95924935
0.145603682,-97.43147139
0.144788235,-173.45553
0.143875551,-236.9150758
0.143040126,-281.5671709
0.142286332,-314.0457875
0.141213448,-350.8478256
0.140501202,-370.4509433
0.140163866,-377.8045027
0.140026106,-375.4124864
0.140008779,-342.4485755
0.140111051,-321.6385057
0.141883099,-2.443898069
0.143572336,250.4698668
0.144707875,378.1908168
0.145914833,473.808155
0.147080791,536.4087023
0.147826724,565.4601322
0.148588962,587.8846958
0.149337652,603.4157992
0.149701497,608.7359069
0.149995709,609.0953741
0.150087351,604.8096864
0.150084304,593.4064817
0.149726325,516.1439955
0.147681325,172.0709131
0.146450128,-6.310080291
0.145400527,-124.65822
0.144022319,-235.1579643
0.142792032,-303.1495133
0.142058819,-334.3441948
0.140980845,-370.840676
0.14062914,-380.4395905
0.140276732,-389.3753956
0.140047092,-389.842464
0.139993949,-386.2312231
0.14012904,-339.2505381
0.141969964,-8.690871612
0.143331253,198.27688
0.144477321,331.0785317
0.145673737,431.3426018
0.146458448,479.4988719
0.147218519,516.5236405
0.147949431,545.3620514
0.148696719,569.0459248
0.149439097,586.97622
0.149806015,593.6066655
0.150020631,591.9875505
0.15000757,559.1241855
0.149724118,503.1675407
0.147941391,201.3730757
0.146418887,-19.60028954
0.145734442,-97.25033735
0.144894103,-176.1588073
0.143978997,-241.1478159
0.14314681,-287.7985917
0.142397987,-322.5875845
0.1413207,-362.8471919
0.140613211,-383.5318357
0.140258103,-392.7175211
0.139991938,-389.1367217
0.140122263,-343.7609526
0.141948047,-16.3167756
0.143296092,187.9546007
0.144453849,319.6587974
0.145651066,417.3112872
0.146818937,483.9367587
0.147560303,516.3645333
0.148654442,553.9779849
0.149393401,573.1950987
0.149761178,580.8442046
0.150001916,580.7603416
0.150077502,572.6789642
0.149907619,525.7350794
0.148566922,288.6722553
0.146656406,0.893833366
0.145598086,-119.2879492
0.145159328,-159.8630225
0.143791762,-255.9146066
0.142617609,-314.7759287
0.141901739,-343.7195187
0.141181898,-368.3689826
0.140477823,-388.379544

File: material/cyclic_coupons/stress_strain/B1-HEM340Fl-S355J2+AR-C11.csv
e_true,Sigma_true
-1.55E-06,0.014388832
-3.18E-06,-0.083817789
-2.54E-06,0.004361959
-1.31E-06,-0.001541088
0.000201952,43.28856628
0.000405077,86.80362446
0.000607744,129.8399217
0.000810292,173.0046059
0.001024216,216.5304837
0.001214978,252.6705755
0.001260801,260.2953194
0.001581039,302.9801775
0.002065142,348.7774761
0.002262728,360.0929613
0.002478449,364.5508468
0.002494586,364.6595843
0.003689902,358.3943063
0.004976623,360.0271698
0.004462958,238.8953433
0.003135611,-10.15644713
0.00230093,-124.7976286
0.001335391,-210.8181408
-6.17E-05,-291.4452468
-0.000962417,-327.9645586
-0.001653575,-349.0517368
-0.002750842,-370.3528782
-0.002765041,-370.3882598
-0.003626787,-369.043851
-0.004275946,-364.5834585
-0.004981817,-369.9759247
-0.004274656,-214.4201788
-0.003138424,-4.030054336
-0.002361032,101.1034063
-0.001531023,175.0583025
-0.000415013,239.0458484
0.001085968,293.9294186
0.002943667,338.3589059
0.003841045,353.257441
0.004979714,366.4007014
0.004993918,366.5537314
0.004263277,206.5366738
0.00316999,4.311025171
0.002356057,-114.5393406
0.001599677,-187.3266517
0.000472442,-256.1730243
-0.001074426,-315.6894824
-0.001992323,-341.0014858
-0.00296976,-362.0483178
-0.00394927,-378.3158592
-0.004973279,-390.6581082
-0.004990131,-390.830269
-0.004342523,-249.498885
-0.002994712,2.14350276
-0.002250522,107.8771951
-0.001433953,187.0084297
-0.000273502,256.0972906
0.001061817,305.7087727
0.002950424,350.8440568
0.003998427,368.2449864
0.004984591,380.0855357
0.004999699,380.182511
0.003222352,26.1136876
0.002320316,-112.8365056
0.001441589,-200.1722402
0.000345379,-267.0782348
-0.001037155,-320.7433418
-0.002826962,-365.8133451
-0.003957165,-385.4242136
-0.004981798,-398.2291415
-0.004996789,-398.3956596
-0.002975894,-0.100709721
-0.002200367,112.265062
-0.001368636,194.7197305
-0.000283337,260.8767333
0.001023173,310.7571772
0.00288083,355.9771923
0.004093419,376.0606431
0.004990251,386.9633149
0.005005341,387.1135666
0.003948885,166.0956773
0.002883627,-25.90704154
0.002206169,-124.3169726
0.001373104,-206.0514664
0.000306036,-271.7145272
-0.001104732,-326.4563037
-0.00286416,-370.3543566
-0.003965014,-389.4430311
-0.004973755,-402.3849475
-0.004990575,-402.7230606
-0.004345867,-261.5275436
-0.002923567,5.685692238
-0.002135219,119.7832915
-0.001349795,197.8716164
-0.000323012,262.0959295
0.001103784,317.0199218
0.002930817,360.9128672
0.004979504,390.8242315
0.005007866,391.0208814
0.003913352,163.5561568
0.002922308,-16.09096783
0.002184857,-125.2812035
0.001382687,-205.6962921
0.000269717,-275.2129093
-0.001170737,-330.7494935
-0.002947598,-374.4430743
-0.004981597,-405.0793036
-0.004997371,-405.2063973
-0.004129948,-221.5027042
-0.002762341,30.44413296
-0.00190158,146.8070924
-0.000948647,228.4007089
-0.000285978,266.0646298
0.000495741,299.3480059
0.001349625,326.8885582
0.002324421,351.2300362
0.003448062,372.7158767
0.004614412,389.4566918
0.005852223,401.9479386
0.007490968,413.1261758
0.007506096,413.1631411
0.006252608,156.5308656
0.005046413,-52.5590421
0.004165511,-160.0349143
0.003114289,-237.1441978
0.002319537,-275.2749
0.001404777,-307.664439
0.000431258,-334.0898128
-0.000935366,-362.3896952
-0.002453806,-386.1274194
-0.003869123,-403.1637778
-0.005525826,-417.9409876
-0.007475557,-430.1485992
-0.007490193,-430.3769505
-0.006550495,-231.5269919
-0.005016249,43.9412807
-0.004121445,155.0503058
-0.003061762,234.9177471
-0.002308398,271.5661164
-0.001508726,300.2819828
-0.0005478,326.4024207
0.000667154,351.228054
0.002136236,374.0795615
0.003648378,392.003659
0.005470043,408.6311068
0.007482827,422.2997951
0.007496348,422.3592078
0.006112201,139.4579161
0.004902727,-66.80884296
0.004010723,-173.3179463
0.002959181,-249.1415596
0.002223056,-284.3055178
0.001294378,-316.9854441
0.000334795,-342.407387
-0.000851304,-366.4768806
-0.002339897,-389.6488398
-0.00379915,-406.7569628
-0.005713673,-424.0507514
-0.007479621,-435.9942915
-0.006305458,-189.7637864
-0.004996052,43.89021894
-0.004040698,163.5900175
-0.003010498,241.7227742
-0.002286512,277.7665069
-0.001459721,307.9946831
-0.000421611,335.899945
0.000703688,358.6055827
0.002172698,380.8991559
0.003699566,398.4762069
0.005566102,414.7131336
0.007488342,427.4636118
0.007503971,427.4662821
0.006077295,137.8679499
0.004928391,-59.42596875
0.004035525,-169.9573132
0.002968506,-250.0288723
0.002217996,-286.9669319
0.001350384,-318.265938
0.000284514,-346.9212537
-0.000871757,-370.4699545
-0.002163962,-390.4193101
-0.003727323,-409.1928566
-0.005567509,-425.8884297
-0.007469862,-438.9031666
-0.007485882,-439.0065691
-0.006375296,-205.7878417
-0.004931117,52.34190328
-0.004005128,167.540653
-0.00293173,248.4128765
-0.002251881,282.0434324
-0.001379502,313.7700007
-0.000461524,338.5222745
0.000738416,362.7401881
0.002087445,383.250425
0.003672963,401.4074996
0.005450396,416.9151301
0.007478288,430.1949259
0.007492968,430.2221744
0.006043993,134.3321548
0.004940987,-55.42382766
0.004016019,-171.1657886
0.002964069,-251.0337635
0.002288846,-285.0803548
0.001404893,-318.3946827
0.000385338,-346.5354103
-0.000695256,-369.2437296
-0.001943186,-389.4909452
-0.003628903,-410.083788
-0.005346615,-425.9944428
-0.007474299,-440.7976965
-0.007491803,-440.9628095
-0.006549912,-241.3530776
-0.004941162,49.92230507
-0.00396933,171.1632501
-0.002925939,249.8192706
-0.00226155,283.0934816
-0.001403909,314.8379574
-0.000412028,341.6563071
0.000834384,366.4892409
0.002078768,385.2203743
0.003724206,403.9616475
0.007482806,431.9754926
0.007498349,431.9956569
0.00599225,126.4320934
0.004797361,-75.66163617
0.003948977,-177.3767116
0.002882599,-256.141638
0.002176577,-290.8317307
0.001368814,-320.5939433
0.000393414,-347.5996359
-0.000808032,-372.4888707
-0.002129603,-393.2019066
-0.003636014,-411.3092777
-0.005322608,-426.8175754
-0.007467897,-441.6749467
-0.007497535,-441.8768434
-0.005693513,-79.47943642
-0.004797603,70.77688314
-0.003811326,186.2343746
-0.003266375,229.2102848
-0.002617406,267.3973786
-0.001788392,302.9675859
-0.000797005,333.5073011
0.000420103,360.5229809
0.0017253,381.7580445
0.003430725,402.2931447
0.00543316,419.8290536
0.009989396,445.1850282
0.010000408,445.251123
0.008441876,131.6472698
0.007204261,-73.99789177
0.006178037,-188.0212555
0.005564412,-232.6578741
0.004815584,-272.6621997
0.003859357,-309.40421
0.002767176,-339.338682
0.001478895,-365.0984615
-0.00015523,-389.3345624
-0.002077953,-410.3946147
-0.004471641,-429.7646844
-0.009971578,-459.1885096
-0.009987021,-459.3021501
-0.008589256,-170.4601265
-0.007199761,68.51921537
-0.006135229,188.0619234
-0.005483434,235.6723105
-0.004742407,274.9309965
-0.003822523,309.7431947
-0.002675503,340.1499096
-0.001534581,362.2588146
8.73E-05,385.1541112
0.001872707,403.9041266
0.004026049,420.8406662
0.006637112,436.474805
0.009985864,451.83674
0.00999979,451.8888282
0.008010591,60.20950114
0.007077664,-86.79309126
0.006092645,-193.8295274
0.005478812,-238.6837919
0.004806709,-275.2275151
0.003848511,-313.0687543
0.002741826,-344.0821597
0.001514437,-368.9492875
-6.08E-05,-392.5261648
-0.001953514,-413.3314906
-0.004104752,-430.9793665
-0.007062363,-449.1802824
-0.009967451,-462.8707235
-0.009982877,-462.8413305
-0.008076567,-78.29093937
-0.007173108,70.41473448
-0.006079228,193.2440483
-0.005488629,236.9549114
-0.004747203,277.443285
-0.003781575,314.5567586
-0.002817137,340.9389
-0.001597957,365.4378665
-2.11E-05,388.201742
0.001777268,407.1600912
0.004051687,424.9114704
0.009981183,454.9537995
0.009996228,455.0125694
0.008040824,68.7463602
0.007049886,-88.37399667
0.006531775,-151.2553416
0.00593112,-206.5005335
0.005288267,-250.6260234
0.004644712,-283.6893332
0.003702583,-319.4771078
0.002579779,-349.8862673
0.001247515,-375.7795993
-0.000282099,-397.6926692
-0.002026624,-416.3520666
-0.004177741,-433.7071249
-0.006711681,-449.2189199
-0.009978912,-464.6539624
-0.009993423,-464.8178863
-0.008067656,-78.12418655
-0.007131337,75.42391103
-0.006051649,195.7520601
-0.005446548,240.4853879
-0.00472035,280.0065651
-0.003814406,315.2337655
-0.002759445,344.4016994
-0.001437136,370.3072872
9.69E-05,391.9154522
0.001924991,410.637345
0.004212468,428.0103889
0.009949773,456.6391752
0.009979088,456.5639624
0.008065179,74.64083052
0.007084113,-82.4957056
0.005980246,-202.3555328
0.005426641,-242.2140552
0.004677953,-282.6888427
0.003855394,-315.3264632
0.00268922,-348.4250531
0.001505177,-372.6508378
-0.000142793,-397.2386251
-0.002067764,-418.0433181
-0.004203582,-435.0783651
-0.009974096,-465.8072021
-0.009990759,-465.9248338
-0.008453757,-150.489947
-0.007183042,67.71862973
-0.006087603,192.6563526
-0.005437779,241.5400485
-0.004757298,279.0494595
-0.003910756,313.0500552
-0.002840224,343.7428992
-0.001711185,367.1186618
-0.000134414,390.4978911
0.001694301,409.9740832
0.003894629,427.2812822
0.00690813,444.5076078
0.009986953,457.7989814
0.010002709,457.8794493
0.008079551,78.67975906
0.00705948,-85.11041715
0.0059862,-201.6666877
0.005371726,-245.6648931
0.00466825,-283.3596584
0.003845841,-316.1137036
0.002799067,-346.5129968
0.001511194,-373.5206152
-7.78E-05,-397.355524
-0.00207588,-418.954542
-0.00412238,-435.4779242
-0.006927956,-452.4232371
-0.00997109,-466.624515
-0.010000327,-466.7497214
-0.009484703,-352.0311359
-0.008046111,-75.62188374
-0.007006501,91.48455149
-0.006397278,163.457974
-0.005760919,219.2270666
-0.005048658,264.752621
-0.004143232,305.4146278
-0.003071779,338.8182506
-0.001732313,367.6289217
-6.66E-05,392.4294824
0.001899033,412.8866349
0.004126327,429.7277102
0.007096028,446.2760349
0.014974393,475.8420954
0.014989723,475.7736013
0.012906415,67.58965638
0.011821654,-96.30828455
0.011204441,-163.6019855
0.010443309,-223.511574
0.009669334,-266.9764735
0.008627488,-308.1965987
0.007436874,-340.8232411
0.005840245,-371.2232429
0.003853937,-397.3892872
0.001416254,-420.0697415
-0.001615257,-440.4128928
-0.005122355,-457.8829196
-0.014983839,-493.3726128
-0.014999912,-493.6119206
-0.012897891,-75.06279285
-0.011762169,99.06066781
-0.01106064,174.650566
-0.010375263,228.7678246
-0.009494527,277.9116347
-0.008598344,312.8525231
-0.007281452,348.1898559
-0.005770573,375.4722806
-0.003885542,399.0908227
-0.001614275,419.0298178
0.001252683,437.2027526
0.004691344,453.5289249
0.01498603,487.2230522
0.01500038,487.3215534
0.012836264,65.55244866
0.011629181,-112.829125
0.010968325,-181.3566004
0.010222999,-237.4152622
0.009390072,-282.2932384
0.008437988,-318.9352805
0.007141918,-353.6278703
0.00561981,-381.8051098
0.003962741,-403.8770815
0.001284124,-428.7928088
-0.001642255,-447.9743851
-0.005057475,-464.6560521
-0.014983411,-499.401603
-0.014998988,-499.4738774
-0.012866077,-73.97342965
-0.011737216,100.0412411
-0.011020721,177.9331641
-0.010318954,233.7190176
-0.009514154,279.7766018
-0.008527947,319.172972
-0.00725725,353.7085863
-0.005745757,381.4127442
-0.003846549,405.2426487
-0.001544239,425.2816238
0.001396354,443.5259432
0.004717247,458.8290779
0.01498066,491.6056983
0.014995521,491.6777554
0.012872634,76.30951325
0.011604808,-113.237041
0.010973519,-179.4649204
0.010317882,-231.0119875
0.009394622,-282.9341042
0.008442329,-320.4602459
0.007175764,-355.2857071
0.005490885,-386.6666311
0.003728341,-409.7084639
0.001319407,-431.8586522
-0.001562265,-450.7238293
-0.005023316,-467.7501053
-0.01497844,-502.2013272
-0.014994826,-502.2544535
-0.014474778,-384.6107226
-0.012870323,-77.41036718
-0.011710743,101.7912668
-0.01110071,169.7010147
-0.010308488,234.8313138
-0.009441417,284.2785536
-0.008457115,323.245752
-0.007306441,354.8507339
-0.005705231,384.6431272
-0.003985296,406.6111445
-0.001533081,428.2258308
0.001258547,445.6166879
0.004414171,460.4100163
0.014992676,494.2597858
0.01285984,76.55141909
0.011637663,-107.5479746
0.011036788,-172.5948149
0.010275795,-233.551246
0.009412727,-282.5113778
0.008386563,-323.1310063
0.007090081,-358.5452039
0.00552325,-387.8993783
0.003448331,-414.3709945
0.001172612,-434.8399875
-0.001558095,-452.6375593
-0.005382723,-471.1877078
-0.014975061,-503.9136936
-0.014988552,-504.01
-0.014433604,-378.1242312
-0.012862246,-77.28754032
-0.011700893,102.3236439
-0.011028574,176.2175016
-0.010298342,235.6779537
-0.009507652,281.7991202
-0.008461665,324.2433054
-0.007190341,358.8006739
-0.005633652,387.3776612
-0.003734755,410.949952
-0.001537205,429.9910786
0.001013547,446.1412341
0.004364956,461.9632229
0.014987596,495.9701566
0.012833858,73.42113549
0.01167398,-102.0907435
0.011011453,-174.4963884
0.010265911,-234.0666838
0.009433522,-281.6387742
0.008420911,-322.5207948
0.007124881,-358.6215826
0.005589002,-387.8147058
0.003677739,-413.1176509
0.001253388,-435.4533215
-0.00152376,-453.8264245
-0.005119561,-471.3000833
-0.014983854,-505.3295397
-0.015000993,-505.5244551
-0.012852453,-76.232049
-0.011584134,116.269834
-0.010867404,191.0827629
-0.01010504,248.7326354
-0.009178245,297.5289156
-0.008013128,338.9070681
-0.006696027,370.2866715
-0.004854426,399.331464
-0.002775532,421.4509913
-8.53E-05,441.1149522
0.003149656,458.0504386
0.007387225,474.5407361
0.019950581,509.9106572
0.019980667,509.8886578
0.017795468,82.93381776
0.016408379,-117.6263959
0.015589218,-196.0305093
0.014656718,-257.5094671
0.013574807,-305.9995753
0.012285843,-345.0587251
0.010683032,-377.7565205
0.008632298,-406.2699485
0.006160679,-429.8010377
0.003173272,-449.9781117
-0.000376371,-467.5001396
-0.004721889,-484.2681469
-0.019986704,-528.2719608
-0.017755133,-82.04490013
-0.016452524,112.5674971
-0.015624357,196.1470046
-0.014769525,256.9282725
-0.013715999,307.6930666
-0.012530517,346.069027
-0.010994454,379.1846195
-0.009205304,404.8806889
-0.006801032,428.2243622
-0.003723931,448.663395
6.38E-05,466.4120463
0.005062219,483.6749977
0.019979081,520.7651937
0.019994368,520.8472436
0.019525267,417.0587126
0.017739072,83.11712695
0.016319344,-121.9307514
0.01554626,-197.0280936
0.014626857,-259.7949111
0.013619483,-307.1562719
0.012314716,-348.9727112
0.010742478,-382.7098846
0.008661777,-412.5986961
0.006130016,-437.0971397
0.00296332,-458.3313296
-0.000826934,-476.6198678
-0.006004035,-495.3093194
-0.019970395,-533.7523187
-0.019984805,-533.7156965
-0.017729692,-81.48902966
-0.016452177,111.2412064
-0.015609313,197.81305
-0.014813438,256.0107212
-0.013852945,305.2221096
-0.012513149,350.534408
-0.010978179,384.1367224
-0.009083339,411.3855764
-0.006528322,435.6331091
-0.003512933,454.9879798
0.001010519,475.0576815
0.00577851,490.5613326
0.019978992,525.0606575
0.019996398,525.0856449
0.019524739,420.8508497
0.017724266,84.58862742
0.017033504,-26.69933297
0.0162447,-128.5270816
0.015426933,-206.0943899
0.01453852,-265.0859153
0.013529869,-311.759044
0.012358622,-349.4982635
0.01080272,-383.9336245
0.008780952,-413.9769836
0.006115349,-440.3697933
0.003263655,-459.7699585
-0.000827192,-479.9488305
-0.005130831,-495.7526393
-0.019941061,-536.9738385
-0.019986131,-536.9645314
-0.017740075,-85.33158743
-0.016437274,112.4597043
-0.015654985,193.940923
-0.014692269,264.4634247
-0.013715822,312.5962506
-0.012467884,353.9663951
-0.01084322,388.9357615
-0.008994525,415.2033422
-0.006634695,437.6678497
-0.003782857,456.3838665
0.000184501,474.7169523
0.004958129,491.0296784
0.019965055,527.763451
0.019980938,527.7631668
0.019540387,426.592468
0.017726122,87.13638254
0.016306409,-120.6278544
0.015487873,-200.8728107
0.01461263,-261.1364266
0.013575652,-310.8598231
0.01233158,-351.5282275
0.010802889,-385.4878112
0.008811231,-415.5131964
0.006413895,-439.828038
0.00342882,-460.9642602
-0.000377101,-480.119528
-0.005551162,-499.3361105
-0.019984363,-539.44379
-0.020000379,-539.4737397
-0.019336843,-392.6334198
-0.017711091,-80.76799175
-0.016376323,119.3279386
-0.015625891,196.9336653
-0.014723033,263.5540802
-0.013670893,315.8050052
-0.012484169,355.10846
-0.010873374,390.2907129
-0.009038567,416.6150048
-0.006635054,439.766516
-0.003663827,459.127339
0.000288306,477.2337735
0.005464034,494.48924
0.019977783,529.6525719
0.019993135,529.6963118
0.019495583,419.7537863
0.017714219,86.60034387
0.016275189,-123.265478
0.015486329,-200.6125314
0.014597014,-262.3972485
0.013559358,-312.05573
0.012330044,-352.3886378
0.010698881,-388.6074796
0.008751717,-417.5073488
0.00629463,-442.3048879
0.003114077,-464.4667041
1.38E-05,-480.0102668
-0.004797721,-498.485783
-0.019969083,-541.2404985
-0.020000095,-541.1120839

File: material/cyclic_coupons/stress_strain/B1-HEM340Fl-S355J2+AR-C2.csv
e_true,Sigma_true
-5.36E-06,0.006943222
-6.30E-06,-0.056842091
-5.84E-06,0.011105577
-5.81E-06,-0.020119032
-6.45E-06,0.034949585
-6.07E-06,-0.032553569
-4.18E-06,0.007224234
-6.14E-06,-0.021677978
0.00021467,46.78380207
0.000441032,93.81525268
0.000663938,140.3530501
0.000885767,187.4305974
0.001112355,233.9034523
0.00128731,267.2840774
0.001380112,281.734452
0.001915936,327.7827801
0.002669938,337.7939981
0.002760207,337.9094953
0.003342591,336.8788825
0.004689037,339.3635896
0.006045672,336.9845985
0.009987044,362.2527682
0.010003209,362.3115891
0.008935125,135.2088838
0.007721279,-56.78441405
0.006735172,-147.6733929
0.005375101,-217.4583028
0.00313277,-282.2158712
0.001740897,-308.819388
5.55E-07,-334.163157
-0.002055572,-356.8287545
-0.004163067,-375.1729022
-0.006817633,-393.1864338
-0.009965252,-410.4006457
-0.009995813,-410.55317
-0.007715053,17.95693125
-0.006816287,127.0970406
-0.005816162,202.4618911
-0.004411252,263.4588135
-0.002407549,312.8778705
0.000296514,352.8107261
0.003845135,386.2572233
0.006619905,404.6108838
0.010012324,421.7237741
0.014014603,437.6638774
0.019972294,457.3556732
0.020518146,468.0912444
0.032853211,504.8109235
0.047456135,537.0077014
0.064116444,564.3014574
0.082729363,587.4278141
0.104954663,608.4564156
0.12457857,623.0703778

File: material/cyclic_coupons/stress_strain/B1-HEM340Fl-S355J2+AR-C3.csv
e_true,Sigma_true
2.86E-06,0.083996328
2.28E-06,-0.057003196
2.72E-06,0.040628251
3.50E-06,-0.025049942
3.08E-06,0.032702891
2.86E-06,-0.04081156
2.76E-06,0.014741711
1.33E-06,-0.019540942
0.000217423,43.82333382
0.000432923,87.35462888
0.000657795,131.423503
0.00088174,175.0004469
0.001105651,218.5769863
0.0013352,263.3765907
0.001560674,306.28831
0.002041495,348.7268045
0.002134056,349.3208215
0.003124233,345.8069535
0.005780497,346.3031
0.013696375,390.6939185
0.019964913,422.0317543
0.020588523,433.1188308
0.031099972,477.9875251
0.038449218,502.2621456
0.039605021,505.6928459
0.039971616,505.2239645
0.040120909,492.5120627
0.039185191,307.7088254
0.037750029,72.70438523
0.036128667,-122.2143562
0.033458788,-261.8925872
0.031821626,-304.4718666
0.02943689,-344.9876737
0.025918231,-383.2419234
0.021597179,-414.7530652
0.016104343,-443.5218352
0.007796456,-476.0073975
-0.000980059,-502.3730859
-0.014273791,-533.0817985
-0.027362349,-557.3318851
-0.039377201,-574.3426001
-0.039791961,-574.9546688
-0.040057433,-568.9183565
-0.040106949,-562.2615904
-0.039377198,-396.8337407
-0.037024319,-9.91035849
-0.035165345,190.485308
-0.033496809,285.009062
-0.031127895,355.7357121
-0.028137748,403.7381118
-0.024383033,438.3803811
-0.021505706,456.5350704
-0.017398768,475.7972059
-0.013336138,490.6445201
-0.007258638,508.018778
0.005554106,535.2249639
0.023305826,562.7571262
0.042295382,586.4954514
0.065807604,608.4397104
0.098251511,631.0614594
0.124743887,645.5172584

File: material/cyclic_coupons/stress_strain/B1-HEM340Fl-S355J2+AR-C4.csv
e_true,Sigma_true
-1.08E-05,0.05592851
-1.10E-05,-0.022523324
-1.09E-05,0.020110508
-1.19E-05,-0.015096563
-1.00E-05,0.040235135
-1.06E-05,-0.034517562
-1.15E-05,0.014383106
-1.16E-05,-0.008376834
0.000190913,41.63563777
0.000397571,83.70836964
0.000602131,125.2500651
0.000805119,166.8549711
0.001010313,208.8987685
0.001222183,251.0454717
0.001448675,292.3161683
0.001829415,340.0718416
0.002342781,382.630046
0.002391657,383.8545743
0.002427355,383.2951463
0.00253413,367.6789543
0.00272547,361.901571
0.003247902,358.6238064
0.007901467,364.7030122
0.009996339,374.5704765
0.008641407,119.2566066
0.007526905,-49.01954112
0.007060351,-98.79373492
0.006502536,-142.7611814
0.005799645,-183.850013
0.005081037,-215.704833
0.003945086,-253.5451574
0.00264401,-285.5419237
0.001071369,-315.0036831
-0.000654423,-340.4955131
-0.002487032,-362.3098973
-0.004640603,-382.0744996
-0.0099739,-416.2388164
-0.009988971,-416.1935197
-0.00826615,-87.44099072
-0.007293378,61.41580533
-0.006776799,119.8964673
-0.006185541,170.497976
-0.005564763,209.822632
-0.004884423,242.1454647
-0.003904456,276.5985271
-0.002669041,307.8254351
-0.00122485,334.6709443
0.000396631,357.5430239
0.004362946,396.3915009
0.009991948,428.9091665
0.009106753,254.2890772
0.007900205,48.73036742
0.007099156,-71.65146194
0.006507947,-139.5827369
0.005997615,-183.5346686
0.00542855,-221.0553207
0.004711012,-256.4918061
0.003799039,-289.5755521
0.002630568,-320.3601938
0.001177746,-348.344579
-0.000410671,-371.2803657
-0.002470482,-393.6943946
-0.004668455,-412.0483777
-0.009986791,-442.4334458
-0.009442941,-326.1072394
-0.008109398,-83.44959952
-0.007117511,71.09791169
-0.006570558,135.309163
-0.006054053,182.3851037
-0.005403214,226.9467866
-0.004678166,263.7795296
-0.00377391,297.1384684
-0.002673473,326.4747724
-0.001349668,352.1477594
0.000377466,376.6898809
0.002324952,397.1879243
0.004657007,415.6212598
0.009989331,443.9831583
0.00922936,289.8589014
0.007923089,66.65709798
0.007029089,-71.69675501
0.006512837,-134.4297874
0.005940844,-187.3142284
0.005372914,-227.0006014
0.004609152,-266.6512277
0.003757362,-298.9429437
0.002620367,-330.2901598
0.001242384,-357.7155361
-0.000437375,-382.174178
-0.002180664,-401.2728852
-0.004377848,-419.5647091
-0.009984133,-450.8671762
-0.009999358,-450.9607054
-0.009569728,-358.8563315
-0.008069383,-84.55978553
-0.007092853,69.78661801
-0.006500801,140.5379832
-0.005955024,190.4776134
-0.005348938,232.4717437
-0.00466808,268.2673718
-0.003762688,302.9859157
-0.002708523,332.091309
-0.001324299,359.5057371
0.000191846,381.4403915
0.002004881,401.0733482
0.004426978,420.3714255
0.009998197,449.522012
0.009070403,267.0478704
0.007003015,-71.7504464
0.006441311,-139.9914375
0.005916193,-188.76948
0.005258591,-234.8173844
0.004599631,-269.1727107
0.00365748,-305.3345141
0.002519798,-336.4165608
0.001261741,-361.6275409
-0.000356758,-385.4852217
-0.002192518,-405.6278899
-0.004402506,-423.7764799
-0.009963863,-454.3856937
-0.009980481,-454.3464719
-0.00949926,-348.8505708
-0.008055651,-84.85318508
-0.007052369,73.36099553
-0.00655123,134.3409902
-0.006035733,183.9107978
-0.00539889,230.4102944
-0.004673121,269.7277112
-0.003798546,304.2630663
-0.002668012,335.9105811
-0.001374101,361.8904454
0.000202618,384.8451056
0.001985243,403.9757738
0.004512897,423.900661
0.009993565,451.9804807
0.009253673,301.3324668
0.00797532,82.41938283
0.006992939,-71.54272765
0.006476625,-135.3136316
0.005921368,-188.0444005
0.005232497,-236.8448935
0.00449914,-274.6627581
0.003602138,-308.5571269
0.00255445,-337.5181256
0.001296217,-363.0419688
-0.000398312,-388.1287062
-0.002488002,-410.505965
-0.004640144,-427.4699761
-0.009989084,-455.9997691
-0.009460016,-342.570249
-0.008035793,-82.86099123
-0.007103318,65.8552591
-0.006542111,134.9754522
-0.005995186,187.3702373
-0.005298587,237.2213501
-0.004588638,274.6261643
-0.003578365,312.7635103
-0.00256767,339.9438652
-0.001349437,364.0234287
0.000241028,387.0694045
0.001936415,405.266962
0.00435782,424.4567259
0.009989472,453.3721168
0.010003807,453.3964138
0.00915316,285.2288104
0.007961257,80.83048074
0.006995577,-70.24850003
0.006420485,-140.8808728
0.005895705,-190.0185179
0.005282236,-234.0925009
0.004534467,-273.6912538
0.00363638,-308.4002007
0.002440572,-341.3575308
0.001059699,-368.2972382
-0.000438845,-389.9338502
-0.002513545,-411.9683448
-0.00469491,-429.1293332
-0.009986357,-457.0646014
-0.009999873,-457.0898539
-0.009510737,-353.0950118
-0.008024694,-81.45160187
-0.007048268,72.82410538
-0.006440301,145.5268923
-0.005908995,194.3699654
-0.005258953,239.9692246
-0.004548913,276.9818407
-0.003627571,312.0644524
-0.002557552,341.1036508
-0.001219554,367.2956099
0.000400826,390.0645878
0.002424869,410.7082344
0.00453242,426.6543134
0.009984113,454.2157174
0.009999113,454.1459475
0.009128066,281.3480678
0.006988953,-70.61533063
0.006486372,-133.4866366
0.00591562,-188.3900429
0.005272629,-234.7364801
0.004568987,-272.5058522
0.003641792,-308.6201758
0.002534237,-339.7807618
0.001306907,-364.9037114
-0.000314114,-389.1882185
-0.002161086,-409.4743257
-0.004268844,-426.7529551
-0.009980409,-457.7401468
-0.009994587,-457.7455755
-0.009498661,-351.8840223
-0.008015,-80.90255556
-0.007066401,69.69539118
-0.006475754,141.4947254
-0.005958449,190.0923144
-0.005292775,237.9667746
-0.00459782,275.1343925
-0.003691921,310.4841581
-0.002682341,338.8601264
-0.001373561,365.4366942
0.000233026,388.8001627
0.002180423,409.2787159
0.004497653,427.0134198
0.009993785,454.7365293
0.009041155,266.6666704
0.006972852,-72.87871695
0.00641287,-141.2312513
0.005902722,-189.3649273
0.005318043,-231.9846007
0.004554948,-273.4010158
0.003567664,-311.55201
0.002476599,-341.6607759
0.001202896,-367.2901469
-0.000447831,-391.5234798
-0.002445771,-412.7093849
-0.004718872,-430.5395855
-0.009993849,-458.2523046
-0.009440943,-340.9718982
-0.008016741,-81.23164635
-0.007069689,69.3640821
-0.006553027,133.1246466
-0.005992646,187.5280963
-0.005401662,231.3526531
-0.004615548,274.7014938
-0.003710326,310.4604533
-0.002625195,340.7883766
-0.00125638,368.0336721
0.000201031,388.9368717
0.001998977,408.1789231
0.004331797,426.3984352
0.009991873,455.2072168
0.009193628,293.5796283
0.007959663,82.53472692
0.00697782,-71.64592748
0.006386122,-143.7912067
0.005846193,-193.9996236
0.005232308,-237.3947527
0.004498108,-276.0169282
0.003616021,-310.3292271
0.002449578,-342.6847208
0.001280838,-366.5199799
-0.000399256,-391.370489
-0.002155585,-410.4738875
-0.004429926,-428.9106708
-0.009990256,-458.5477334
-0.008600109,-185.1274964
-0.007119585,62.31993896
-0.006511386,137.5020515
-0.005964464,189.7374564
-0.005297942,237.982686
-0.004587802,276.1475459
-0.003698213,311.0197229
-0.002673626,339.9488526
-0.001469274,364.7183672
0.000137013,388.6553743
0.001919587,407.8439406
0.004029496,424.7245882
0.00998997,455.5998529
0.009151652,286.468006
0.00698208,-70.87236369
0.006419237,-140.0680277
0.005863642,-192.3853357
0.005221123,-238.1483741
0.004502083,-275.9941819
0.003573624,-311.897526
0.002422722,-343.6073593
0.001089966,-370.0107078
-0.000410342,-391.8029621
-0.002228366,-411.5676126
-0.004485733,-429.6123661
-0.009972483,-458.8796598
-0.009986297,-458.857173
-0.009554154,-363.4330108
-0.008008015,-80.20960166
-0.007060869,70.13372402
-0.006560785,132.1187408
-0.00596906,189.386635
-0.005302524,237.880657
-0.004547476,278.2087188
-0.003581247,315.1269127
-0.002526263,343.7141137
-0.001187698,370.0315006
0.000283071,390.8516897
0.002141678,410.2667488
0.004280214,426.8446781
0.009985525,455.92112
0.009199468,295.1094547
0.007967538,84.19730686
0.006984455,-70.26265194
0.006422976,-139.7297254
0.005912204,-188.4768641
0.005223823,-238.0495235
0.004519586,-275.4799032
0.00360843,-311.051287
0.002515201,-341.8179112
0.001273229,-367.134497
-0.000316755,-391.0101814
-0.002165717,-411.2175336
-0.004452656,-429.7603417
-0.009982354,-459.1147999
-0.009999332,-459.2191728
-0.009438011,-341.1937291
-0.008013663,-81.56536051
-0.007051611,71.32366652
-0.006489597,139.7248451
-0.00591334,193.9310627
-0.005308075,237.5856483
-0.004536551,278.8170319
-0.003600916,314.6582571
-0.002470283,345.3908423
-0.001118568,371.3630506
0.000414182,392.7089779
0.002360959,412.5568911
0.004604098,429.2445278
0.009995642,456.1212101
0.009146804,285.9387072
0.007971125,85.10419446
0.006974349,-71.61131554
0.006459207,-135.5199616
0.00590368,-189.1103214
0.005274984,-234.787856
0.004481533,-277.2375727
0.003584165,-311.9910346
0.002402909,-344.510697
0.001053483,-371.2295334
-0.000536367,-394.0920636
-0.002518472,-414.7786848
-0.004718046,-431.809452
-0.009992367,-459.5132695
-0.009519536,-357.2028964
-0.008007187,-80.25743077
-0.006966899,82.51102321
-0.006434701,145.3344988
-0.005888606,195.8851406
-0.005267473,240.0374847
-0.00451269,279.9638796
-0.003712504,311.2915178
-0.002552501,343.6670152
-0.001199573,370.2393649
0.000345914,392.1318385
0.00220491,411.374337
0.004598468,429.4554086
0.009988733,456.3414812
0.009181607,292.1773454
0.006980949,-70.44450015
0.006463692,-134.9046923
0.005864018,-192.3849443
0.005250297,-236.3304012
0.004561975,-273.670695
0.003589655,-311.9555284
0.002483062,-342.86167
0.001193823,-368.9835787
-0.000379604,-392.2568287
-0.002244064,-412.4746817
-0.004351773,-429.5503518
-0.009986903,-459.7004698
-0.009448364,-343.6079881
-0.008055485,-89.15982288
-0.007031844,73.51176758
-0.006516221,136.6294877
-0.005924583,192.9675709
-0.005287994,238.7815643
-0.004592621,276.4393646
-0.003611978,314.7112681
-0.002527899,344.5116829
-0.00124821,369.711997
0.000252827,391.2289269
0.002155987,411.1429428
0.00439901,428.3747159
0.009998843,456.5929551
0.009157989,287.8101243
0.006982564,-70.07307379
0.006454448,-135.9516505
0.005824016,-195.6058141
0.00522567,-238.0231014
0.004477238,-277.7323091
0.003565345,-312.8846026
0.002427744,-344.2193427
0.001079995,-371.1771514
-0.000345162,-392.0122867
-0.001936943,-409.7710001
-0.004376591,-429.8820546
-0.009981994,-459.6876842
-0.009996215,-459.8090303
-0.00946766,-347.5950458
-0.008056942,-89.5363166
-0.007021156,74.86053792
-0.006520501,135.9890455
-0.005913009,193.8544498
-0.005216379,243.2091246
-0.004536291,279.0940104
-0.003676483,312.6736278
-0.002607379,342.8159075
-0.001253261,369.8336819
0.000308716,392.0937269
0.002016226,410.0484513
0.004320711,428.0998085
0.009994885,456.8275155
0.009056849,270.2499746
0.00697326,-71.62786318
0.006444206,-137.0906542
0.005829392,-195.2211002
0.00524483,-236.8075575
0.004496734,-276.8302295
0.003540497,-313.7032245
0.002477293,-343.3597619
0.001219125,-369.1058134
-0.000400466,-393.0730046
-0.002204105,-412.5092783
-0.004475511,-430.7115457
-0.009992324,-460.0154523
-0.009565459,-366.58488
-0.008044534,-87.69742438
-0.007028409,73.68562256
-0.006481661,140.0555045
-0.005904444,194.4802086
-0.005268907,240.041124
-0.004558535,278.1633135
-0.003622636,314.5198685
-0.002522594,344.863409
-0.001274224,369.6602266
0.000347132,392.8261367
0.002205024,411.9831681
0.004552344,429.7163758
0.009988685,456.8951367
0.00918254,292.3976761
0.006978678,-70.58426213
0.006479215,-133.1681253
0.005864664,-192.1812295
0.005295732,-233.6052806
0.004561604,-273.8723749
0.003709505,-308.1534451
0.002542447,-341.9259653
0.001178855,-369.7671474
-0.000470554,-394.0211099
-0.002213723,-412.6985133
-0.004426034,-430.5413862
-0.009986456,-460.1722759
-0.010001709,-460.2281171
-0.009508754,-355.7322256
-0.008055382,-89.46650395
-0.007001723,77.30746423
-0.006424089,146.2391891
-0.005877569,196.6719074
-0.005257931,240.7535952
-0.004532572,279.3721968
-0.003686158,312.5902968
-0.00263257,342.4443398
-0.001263487,369.9490388
0.000253056,391.762497
0.00217041,411.8593072
0.004503634,429.615137
0.009998852,457.1065372
0.009127303,282.6825306
0.006981795,-70.01370259
0.006408168,-140.8505218
0.005868747,-191.8045463
0.005285889,-234.2254289
0.004506528,-276.4172831
0.00357971,-312.622406
0.002457406,-344.0528909
0.001258768,-368.4931129
-0.000405626,-393.2681918
-0.002285538,-413.5751526
-0.004482018,-431.1372322
-0.009982879,-460.1989129
-0.009997912,-460.3676473
-0.009558986,-365.6719432
-0.008042228,-87.62385735
-0.0070211,74.52625277
-0.006443827,143.9251296
-0.005867759,197.413546
-0.005246702,241.3373371
-0.004521326,279.8212794
-0.003646615,313.9164528
-0.002652188,342.041317
-0.001374188,368.2234793
0.000143468,390.6409502
0.002031707,410.7173225
0.004320619,428.5475007
0.009993856,457.2783542
0.009099797,278.1019229
0.00697112,-71.51393403
0.006396684,-141.953596
0.005855782,-192.7215787
0.005197719,-239.7257777
0.004479801,-277.6312363
0.003568021,-313.1571457
0.002564555,-341.5246594
0.001231437,-369.196819
-0.000269114,-391.6390986
-0.001832649,-409.4848936
-0.004178392,-429.1335677
-0.009979051,-460.393728
-0.009994559,-460.5716129
-0.009606895,-374.9387678
-0.008043117,-87.3822658
-0.007038537,72.02510506
-0.006523428,135.3641155
-0.005930107,192.0780503
-0.005340879,235.5454011
-0.004570526,277.7696271
-0.003693608,312.4988363
-0.002624792,342.8996246
-0.001375695,368.3716921
0.000170932,391.0838172
0.002148233,411.9494107
0.004332612,428.722882
0.00999228,457.4070688
0.009087985,276.2100991
0.006974943,-70.57169886
0.006429088,-138.0791492
0.005859863,-192.3544095
0.00520095,-239.3489581
0.004496547,-276.8746955
0.003555192,-313.555262
0.00249284,-343.4043706
0.001205325,-369.6438207
-0.000429065,-393.7701835
-0.002038467,-411.6202954
-0.004398766,-430.8051088
-0.009990793,-460.5691185
-0.009353063,-326.380363
-0.008046544,-88.43139285
-0.007027482,73.51877618
-0.006511118,136.5776186
-0.005918288,193.0717732
-0.00534374,235.3503421
-0.004571809,277.687103
-0.00372772,311.3444027
-0.002582775,343.954708
-0.001365251,368.6160234
0.000302011,392.8095776
0.002129786,411.907371
0.004284619,428.5620544
0.009989634,457.4431201
0.010004192,457.4938569
0.009062116,271.7766304
0.006978817,-69.88868244
0.006494267,-131.1723154
0.005878266,-190.7881281
0.005264745,-235.3690437
0.004471012,-277.9629879
0.003499265,-315.3926756
0.002405926,-345.4628548
0.001192152,-370.0076723
-0.000337567,-392.8051011
-0.002349981,-414.5145747
-0.004352774,-430.6423308
-0.009988308,-460.7170822
-0.009447943,-344.5608578
-0.008054391,-90.03345259
-0.007016103,74.74683478
-0.006485025,139.2869407
-0.005938764,191.3786875
-0.005287353,238.8405047
-0.004547181,278.8032202
-0.003581594,316.2235137
-0.002511518,345.6170023
-0.001292657,369.9969309
0.0002832,392.6629576
0.002141443,412.0913326
0.004339821,429.0073217
0.010001114,457.7642655
0.009111506,280.2839032
0.006966322,-72.20176027
0.006423139,-138.7873199
0.005853573,-192.8497486
0.005209842,-238.9496529
0.004491808,-277.2358867
0.003669825,-309.8547093
0.002530973,-342.6526119
0.001198417,-370.0957926
-0.00030052,-392.4481586
-0.001864695,-410.1788123
-0.004166207,-429.4210499
-0.009982655,-460.696618
-0.009997161,-460.8500173
-0.009558593,-366.0744387
-0.008044542,-88.45268459
-0.007065793,67.7163569
-0.006504801,137.048351
-0.00595769,189.6728405
-0.005276533,239.491541
-0.004536175,279.3220715
-0.003630843,314.7096113
-0.002515524,345.6697023
-0.001268244,370.4990251
0.000369671,393.8367152
0.004260504,428.6095841
0.009996764,457.8088026
0.009025377,265.4861062
0.006971075,-71.00400765
0.006442965,-136.6455994
0.005872683,-191.2476113
0.005243556,-236.7452602
0.004539292,-274.9839615
0.003627536,-311.2428434
0.002521365,-342.8585977
0.001321385,-367.9045626
-0.000266645,-392.0809197
-0.002249794,-413.7860369
-0.004522216,-431.9392994
-0.009993803,-460.9609457
-0.008047457,-89.2550491
-0.007009923,75.25130911
-0.006479286,139.6239227
-0.005902892,194.2070591
-0.005236116,241.9411209
-0.004510923,280.4978562
-0.003605251,315.640279
-0.002550341,344.9445988
-0.001332835,369.446667
0.000230126,392.3112826
0.001967667,410.8211243
0.00421102,428.4214203
0.009975758,457.8283084
0.009990724,457.7588721
0.009180157,292.7578551
0.006976575,-70.02898509
0.006446438,-136.05549
0.005846556,-193.2380736
0.005278557,-234.5049833
0.004484423,-277.4779285
0.003571819,-313.1755071
0.002494693,-343.573257
0.001146125,-371.1164107
-0.000472522,-394.8181427
-0.002246862,-413.8811116
-0.004294404,-430.4558179
-0.009989008,-461.0714803
-0.00943013,-341.4512952
-0.008048501,-89.33651335
-0.006998517,76.83065722
-0.00645207,142.4890603
-0.005874434,196.415641
-0.005315699,236.9803866
-0.004514442,280.3202748
-0.00347412,319.883064
-0.002464032,346.9488129
-0.001306498,369.9993963
0.000225836,392.3119788
0.002084413,411.9529386
0.004222052,428.5988067
0.009987615,458.029409
0.010001781,458.0351623
0.009093776,277.4323443
0.006979474,-69.7065058
0.006436279,-137.2890894
0.005865429,-191.679585
0.005221905,-238.0467735
0.004504054,-276.6234644
0.003636265,-311.0914901
0.002514258,-343.2234229
0.001105273,-371.8433413
-0.000499165,-395.2353002
-0.002362414,-415.1428407
-0.004605445,-432.7316192
-0.00998507,-461.1742676
-0.010000073,-461.1783541
-0.009480787,-351.2187115
-0.008040335,-88.06887297
-0.007003107,76.06521268
-0.006488166,138.5344727
-0.005880278,196.0401796
-0.005244319,241.4675877
-0.004473938,282.2714436
-0.003554026,317.3978976
-0.002468456,346.9267959
-0.001310563,369.9962927
0.000236057,392.4997355
0.002259798,413.558186
0.004515908,430.5931883
0.009982752,458.0306138
0.009997767,458.0262145
0.009129874,284.0604339
0.006967919,-71.34553167
0.00642661,-138.0656896
0.005781544,-198.5221488
0.005152589,-242.2797767
0.004433215,-279.8572871
0.003477516,-316.3584617
0.002369159,-346.6242045
0.001140985,-371.2312807
-0.000463577,-394.8652202
-0.002206396,-413.7150696
-0.004525249,-432.2917545
-0.009979685,-461.1900154
-0.009995424,-461.2529218
-0.009500655,-355.2778216
-0.008031102,-86.80731759
-0.007023559,73.12181907
-0.006446236,142.9565212
-0.005901034,194.2348289
-0.005310101,237.3503136
-0.004553574,278.6548334
-0.003648958,314.277023
-0.002610234,343.7254857
-0.001301362,370.260339
0.000230443,392.4342442
0.0023286,414.2182213
0.004315889,429.3689764
0.009991626,458.1168989
0.010007419,458.1457562
0.009118599,282.0215055
0.006971524,-70.86951987
0.006444999,-136.1907812
0.005830253,-194.6609654
0.00517124,-241.1779193
0.004482256,-277.747599
0.003495227,-315.8117299
0.00235913,-347.0115311
0.001129822,-371.522989
-0.000399626,-394.1578195
-0.0020986,-412.9281107
-0.00434066,-431.1466606
-0.009991804,-461.3872813
-0.009490216,-353.4360715
-0.008002431,-81.75212782
-0.006951534,82.74295722
-0.006404314,147.2853707
-0.005799161,202.4325148
-0.005192886,244.5180807
-0.004498256,281.1178931
-0.003638064,314.710023
-0.002478445,346.841281
-0.00128946,370.5011512
0.000286267,393.2515558
0.00216058,412.826332
0.00443235,430.2088431
0.009988392,458.264954
0.010002727,458.3711015
0.009077066,274.8579733
0.006975515,-70.08854558
0.006374435,-143.6710369
0.005819722,-195.3864483
0.005160773,-241.8645856
0.004487662,-277.5187367
0.003560038,-313.7835219
0.002422458,-345.5751533
0.001179147,-370.8473785
-0.000410735,-394.4751604
-0.002409474,-415.914945
-0.004577756,-432.9575115
-0.009987037,-461.4189405
-0.010002838,-461.4700885
-0.009462299,-348.0143022
-0.008035849,-87.69325036
-0.007076343,65.66317391
-0.006544369,131.9821197
-0.005952998,189.6512686
-0.005316075,236.6968236
-0.00453073,279.5869455
-0.00362577,315.0447358
-0.002600314,343.9785719
-0.001306846,370.3073191
0.000239992,392.7474185
0.001917783,410.7030224
0.004177937,428.7148238
0.009986639,458.3679927
0.010000949,458.3683252
0.009126337,283.3844983
0.006965427,-71.54534801
0.006483093,-131.766683
0.005853095,-192.5587753
0.005254345,-236.0203513
0.004461212,-278.657676
0.003549478,-314.0687641
0.002426429,-345.4962141
0.001122368,-371.7404793
-0.000377457,-393.8852708
-0.001938775,-411.4006875
-0.00421198,-430.367846
-0.009982692,-461.5504643
-0.009999259,-461.7651352
-0.009528842,-361.0540148
-0.008011797,-83.71156921
-0.006992133,77.34991312
-0.006429062,144.5504469
-0.005837711,199.243181
-0.005232275,242.1156688
-0.004521934,280.013673
-0.003646575,314.5127262
-0.002501035,346.4745825
-0.001177982,372.4679727
0.000323105,393.7574619
0.002316472,414.4409942
0.004499733,430.8432373
0.009995379,458.5788022
0.008997038,260.9401388
0.006972085,-70.20708532
0.006413701,-139.2049648
0.00585833,-191.942753
0.005244759,-236.5724886
0.004466124,-278.3691273
0.003554856,-313.8550399
0.002507889,-343.6160155
0.001113705,-372.0133526
-0.000489929,-395.4277556
-0.002279804,-414.699176
-0.004552943,-432.8649936
-0.009992438,-461.7374791
-0.009413809,-338.6859916
-0.008006198,-82.61598605
-0.006996555,76.40598572
-0.006404142,147.0433355
-0.005842898,198.7077591
-0.0052679,239.8896268
-0.004512349,280.5228497
-0.003607665,315.7181851
-0.002536405,345.6130737
-0.00136509,369.3173931
0.000243112,392.9621795
0.001951166,411.2150079
0.004136054,428.4777228
0.009989465,458.5956523
0.009002651,262.0274182
0.006961302,-71.7851463
0.006374025,-143.4059953
0.005819397,-195.2364817
0.005189867,-239.8740824
0.004456825,-278.8683309
0.003559859,-313.7443484
0.002452053,-344.9558872
0.001193906,-370.7291432
-0.000381882,-394.1242728
-0.0021545,-413.6359376
-0.00444105,-432.1424374
-0.009972463,-461.7644364
-0.009987386,-461.7560078
-0.009525502,-360.3889152
-0.008038233,-88.40202652
-0.00697208,79.57625269
-0.006409813,146.3544508
-0.005848612,198.2331279
-0.005258214,240.3951201
-0.004502827,280.8459266
-0.003643364,314.6258934
-0.002498632,346.5601499
-0.001233866,371.6388787
0.000252046,393.0552711
0.002020914,411.9637953
0.004413309,430.4459909
0.009999122,458.7396661
0.009128867,284.1359785
0.006968134,-70.58145885
0.006379705,-142.7455644
0.005766004,-199.5523651
0.005167181,-241.3483242
0.004432107,-279.9623891
0.003489877,-316.0310899
0.002458366,-344.809723
0.001050052,-373.0919367
-0.000525801,-395.9859097
-0.002404221,-416.0646793
-0.004556515,-433.0293311
-0.009997897,-461.9132064
-0.008041355,-88.88542265
-0.00694836,82.71040426
-0.006431982,144.0133346
-0.005839522,198.8556182
-0.005295083,238.0676473
-0.00452423,279.9538113
-0.003634007,314.8791023
-0.002549399,345.4443021
-0.001255526,371.3134776
0.000215008,392.7161218
0.002029241,412.034154
0.004556179,431.4074587
0.00999225,458.7313166
0.009060484,272.1742955
0.00695895,-72.12606264
0.006386664,-141.8592691
0.005861664,-191.5592996
0.005247808,-236.2253886
0.004469992,-278.294092
0.003631647,-311.401116
0.002540315,-342.9213999
0.001267176,-369.4752629
-0.000354251,-393.8351152
-0.002036847,-412.6403829
-0.004354039,-431.6623272
-0.009990245,-461.8863682
-0.009429062,-342.269451
-0.008030267,-87.42584747
-0.007011984,73.791437
-0.006480914,138.399319
-0.005903893,193.4092516
-0.005192806,244.2639757
-0.004528648,279.6395943
-0.003637557,314.7413055
-0.002537868,345.6412316
-0.001333312,370.0169129
0.000227374,392.8847932
0.002070399,412.4283778
0.004299063,429.854763
0.009989773,458.8068118
0.009062673,272.7333955
0.006962556,-71.3701146
0.006448922,-135.0752439
0.005880222,-190.0660512
0.005175723,-240.6326654
0.00445674,-278.8168191
0.003499584,-315.8219955
0.002527515,-343.1397455
0.001164743,-371.367718
-0.000260144,-392.7834191
-0.001912828,-411.52977
-0.004244283,-431.0348466
-0.009986585,-462.0173846
-0.010002214,-462.018526
-0.009509312,-357.7309276
-0.008039269,-89.12925334
-0.006941444,83.24211467
-0.006455924,141.1002591
-0.005848605,197.9735131
-0.0051672,245.821649
-0.004486658,281.5171431
-0.003612277,315.6095979
-0.002542917,345.6201435
-0.001249883,371.5145127
0.000358459,394.5491688
0.002350356,415.0071296
0.004518346,431.398598
0.009999465,458.8801936
0.00911304,281.6366019
0.006971594,-70.15265884
0.00637977,-142.5685227
0.005839273,-193.4894841
0.005180412,-240.4286913
0.004447463,-279.2383004
0.003490688,-316.055117
0.002427885,-345.6298241
0.001094356,-372.5267934
-0.000540915,-396.3022818
-0.002493616,-417.0976221
-0.004662481,-434.0218401
-0.009981326,-462.111607
-0.009997908,-462.1621431
-0.009423993,-341.4018187
-0.008040466,-89.02466199
-0.007006786,74.41271884
-0.006461592,140.4461324
-0.005899524,193.7988918
-0.005202516,243.7338027
-0.00450797,280.6807407
-0.003677854,313.4400655
-0.002532574,345.8947396
-0.001359888,369.7876812
0.000426609,395.3849768
0.004154286,429.0893166
0.009993023,458.9929938
0.009119275,282.6186615
0.006958445,-71.88842025
0.00641441,-138.7657243
0.005844119,-192.8561771
0.005275621,-234.3822756
0.004482476,-277.5819034
0.003450472,-317.5757383
0.002432573,-345.5074359
0.001084407,-372.7999745
-0.000354751,-394.1080108
-0.002308667,-415.4318049
-0.004474373,-432.778919
-0.009991689,-462.2492158
-0.009505483,-357.0566509
-0.008047691,-90.41290993
-0.006982685,77.7322276
-0.00640569,146.3268873
-0.005858723,196.9864771
-0.005193237,244.2083855
-0.004483856,281.7071685
-0.00353197,318.3023061
-0.002448889,347.8408744
-0.001305231,370.611946
0.000285903,393.786076
0.00222009,413.9887029
0.004239,429.638685
0.009989086,459.0689949
0.009093902,278.2204916
0.006963611,-70.85441713
0.006435418,-136.407343
0.005895603,-188.5489183
0.00523631,-236.8049302
0.004488133,-277.3407734
0.003606139,-312.2875341
0.002528526,-343.2715095
0.001179745,-371.2072528
-0.000410295,-394.8481219
-0.00228746,-415.2606003
-0.004366017,-432.1873329
-0.009986611,-462.2199882
-0.010001637,-462.3118506
-0.009463277,-349.2870556
-0.008049104,-90.96177474
-0.007032081,70.79942208
-0.006500961,136.0037593
-0.005938443,190.2097066
-0.005303593,237.2736858
-0.004577416,277.3586893
-0.003776998,310.0872968
-0.002632668,343.5139297
-0.001383731,369.4788346
0.000193433,392.6368141
0.002125784,413.2059874
0.00429438,430.0800229
0.010000796,459.2031698
0.008994638,260.6849407
0.006970355,-69.78189781
0.006471293,-132.5889178
0.005870817,-190.6798124
0.005212404,-238.3940534
0.004448068,-279.2058507
0.003462034,-317.0541518
0.002399389,-346.3931949
0.001171126,-371.3504306
-0.000478103,-395.7191728
-0.002328881,-415.8005665
-0.004629569,-433.9907552
-0.009996162,-462.4559614
-0.008057768,-92.37700915
-0.006963739,80.06130286
-0.006417528,145.0685793
-0.005809801,201.0147891
-0.005204373,243.5475819
-0.004479425,281.9124653
-0.003528935,318.3956106
-0.002460187,347.6197969
-0.001136181,373.6255087
0.000305187,394.1719689
0.002209095,414.0256482
0.004361044,430.5609785
0.009992474,459.2632325
0.009029198,267.1851336
0.006958808,-71.49958707
0.006385829,-141.6334907
0.005815615,-195.0667382
0.005172255,-240.7313926
0.004424204,-280.2435485
0.003585888,-312.975917
0.00243396,-345.6990251
0.001116543,-372.2853759
-0.000474648,-395.7357747
-0.002156864,-414.158946
-0.004415192,-432.5695166
-0.009974625,-462.4339619
-0.009703396,-396.063492
-0.008616331,-191.7623631
-0.007811783,-49.28140647
-0.007043792,69.07347071
-0.006498691,136.057865
-0.005890629,194.2028416
-0.005285018,238.3094177
-0.004499907,280.9024152
-0.003473749,320.1807234
-0.002403984,348.9124403
-0.001080009,374.5159231
0.000404435,395.4167577
0.002412536,415.8526828
0.004671169,432.7092949
0.008706988,454.0775694
0.009971442,459.1732662
0.010002678,459.3325882
0.010013385,458.6385895
0.008855602,237.1345196
0.006965955,-70.2321155
0.006392121,-140.9636509
0.005881871,-189.5062039
0.00522328,-237.5866927
0.004458445,-278.6144611
0.003486879,-316.2902816
0.002439889,-345.515146
0.001151383,-371.7724294
-0.000379316,-394.6253348
-0.002302238,-415.4845035
-0.004635885,-434.154223
-0.009984573,-462.429554
-0.010000885,-462.5509987
-0.00949644,-355.5366317
-0.008072079,-95.21071321
-0.007079992,64.11266691
-0.006534411,132.1700404
-0.005927248,191.1992384
-0.005245181,240.8491831
-0.004504841,280.7325753
-0.003614553,315.6400272
-0.002574797,344.9819892
-0.001312455,370.6535768
0.000354584,394.8139097
0.00221323,414.1864413
0.004320361,430.4490796
0.009997875,459.4333917
0.009040886,269.1437384
0.006972481,-69.42862623
0.006472292,-132.0664955
0.005919258,-186.4937716
0.005274407,-234.3277035
0.00444928,-279.187515
0.003494221,-316.0302708
0.002385839,-346.7011472
0.001128352,-372.1543841
-0.000462199,-395.6663709
-0.002355057,-416.1507537
-0.004538751,-433.5284028
-0.009977337,-462.5298357
-0.009993044,-462.6467535
-0.00969924,-395.4309163
-0.008642333,-196.7170833
-0.007100025,61.12725918
-0.006493686,136.4440117
-0.005948604,189.159316
-0.005266375,239.4073243
-0.004586514,276.887061
-0.003665033,313.9172245
-0.002535085,345.9375202
-0.00136189,369.8755049
0.000199257,392.9192146
0.002042516,412.6500601
0.004347221,430.7042583
0.007418847,448.1425025
0.009991387,459.4983156
0.010006733,459.349405
0.008970024,256.9349766
0.006959913,-71.23645274
0.00637183,-142.8072632
0.005876394,-189.8921702
0.005188395,-239.6492787
0.004483423,-277.452808
0.003587094,-312.991104
0.002405708,-346.3157061
0.001161624,-371.6580721
-0.000337938,-394.1979054
-0.002156923,-414.1896786
-0.004097674,-430.4661104
-0.009974986,-462.6292521
-0.009672891,-390.0576913
-0.008615996,-192.0509107
-0.007089651,62.55760809
-0.006498551,135.905765
-0.005952528,188.8590793
-0.005300399,237.3078325
-0.004514684,280.216362
-0.003610258,315.7233394
-0.00241945,348.6460638
-0.000990607,376.0701492
0.000510785,396.8121986
0.002278586,414.8297847
0.00464141,432.6558441
0.010001555,459.5096066
0.009018875,265.5596146
0.006963571,-70.19292937
0.006375588,-142.3169637
0.005791351,-196.8479519
0.005192099,-239.4124186
0.004412906,-280.5951294
0.003456607,-317.2923726
0.002408766,-346.2561129
0.001075129,-373.1154337
-0.000484041,-395.9373842
-0.002423026,-416.7556565
-0.004470977,-433.1633122
-0.009985937,-462.6574907
-0.01000112,-462.8414011
-0.009389087,-335.0978058
-0.00808401,-97.41337343
-0.007048089,68.36431184
-0.006486239,137.1649524
-0.005863972,196.204652
-0.00522808,241.8535633
-0.004533076,279.3133693
-0.003567493,317.143245
-0.002498508,346.8908771
-0.001129456,373.8376034
0.000401465,395.5283167
0.002318494,415.2633516
0.004607697,432.532219
0.008214662,452.1206604
0.009997594,459.5732889
0.010011237,459.2812146
0.008903992,245.5085178
0.006967869,-69.61702144
0.006379893,-141.9613736
0.005794475,-196.5609251
0.00514995,-242.0113927
0.004386936,-281.8764732
0.003520153,-315.1439868
0.002353773,-347.6910194
0.001094453,-372.9107483
-0.000539968,-396.786569
-0.004315704,-432.1629208
-0.0099817,-462.7286558
-0.009996839,-462.7699015
-0.009498598,-356.5771089
-0.008072822,-95.60581626
-0.007006728,73.70481394
-0.006429659,143.1960862
-0.005898592,193.3554224
-0.00526311,239.6886253
-0.004537342,279.0607378
-0.003692229,313.0213859
-0.002531837,346.0762731
-0.001387916,369.5601544
0.000337244,394.7812065
0.00218098,414.144285
0.004423544,431.3241584
0.009994884,459.7605591
0.008953328,253.9845336
0.007598095,24.97425792
0.006842581,-87.19965916
0.006354568,-144.6295002
0.005769964,-198.5415512
0.005186357,-239.6786031
0.004392973,-281.5751882
0.003436377,-317.9481903
0.0023873,-346.8324441
0.00112905,-372.3793756
-0.000401099,-394.9763082
-0.002264944,-415.4233322
-0.004491897,-433.3906494
-0.009977246,-462.8218371
-0.009991419,-462.8895283
-0.009641575,-384.114165
-0.00807819,-96.44724561
-0.007012142,72.97748175
-0.006466037,139.2119863
-0.005813358,200.2448501
-0.005162547,245.7042622
-0.004453029,283.0409119
-0.00356353,317.2914454
-0.002477721,347.349783
-0.001184549,373.0345306
0.00037672,395.3068351
0.002355158,415.7444051
0.004627847,432.8742033
0.010003907,459.8042737
0.009063028,273.3405636
0.006963938,-70.22666422
0.006404787,-139.2930639
0.005804758,-195.6415455
0.00517589,-240.347486
0.004427791,-280.0299764
0.003515653,-315.4565911
0.00234761,-347.8118039
0.000968748,-375.1062665
-0.000440217,-395.5760152
-0.002274384,-415.6057724
-0.004426395,-432.985258
-0.009985961,-462.8605282
-0.0100021,-462.9217327
-0.009465901,-349.989725
-0.008053664,-92.12025194
-0.006988472,76.23366886
-0.006472141,138.5351615
-0.005835154,198.5256253
-0.005183879,244.4535462
-0.004459205,282.7247846
-0.003464556,320.608674
-0.002408548,349.0238217
-0.001145878,373.6894503
0.000490494,396.7091055
0.002528104,417.3139468
0.004561034,432.4656626
0.008125053,451.9111682
0.00999593,459.8367891
0.010009948,459.4973816
0.008978413,258.6810499
0.00695352,-71.62775678
0.006455512,-133.5178643
0.005825348,-193.8815375
0.005195775,-239.0062351
0.004447706,-278.931635
0.003491312,-316.0983016
0.002398582,-346.5665257
0.001094909,-372.8855767
-0.000451031,-395.7652809
-0.002237721,-415.3503684
-0.004420252,-432.912334
-0.009980212,-462.9724273
-0.009997235,-463.0390845
-0.00949929,-356.7580358
-0.008088344,-98.4836343
-0.007007226,73.46752018
-0.006461399,139.5685461
-0.005853526,196.8132779
-0.005203052,243.2061367
-0.004507898,280.4113612
-0.003542645,317.972487
-0.002458218,347.8490328
-0.001164006,373.3600833
0.000367043,395.2780502
0.002165975,414.0999322
0.004453313,431.7849848
0.00999468,459.9496669
0.009087573,277.8526961
0.0069593,-70.86653947
0.006398972,-139.6311207
0.00584503,-192.3703788
0.005156223,-241.457877
0.004481611,-277.4892649
0.003585245,-313.05785
0.002476646,-344.7129128
0.001189969,-371.4014345
-0.000446425,-395.7780206
-0.002294765,-415.8486046
-0.004491778,-433.5941432
-0.009991708,-463.0869631
-0.009472071,-351.5965354
-0.008077025,-96.54673489
-0.007010626,72.81291628
-0.006433518,142.4174058
-0.005826713,198.9083428
-0.005252123,240.079509
-0.004451014,282.9971918
-0.003517123,318.7938829
-0.002461101,347.8029007
-0.001168896,373.262016
0.000378579,395.4066313
0.002102037,413.5916934
0.004300577,430.7411095
0.009990537,459.9661469
0.009062884,273.2651149
0.006964386,-69.8942666
0.006433912,-135.7589737
0.00583509,-193.2317811
0.005160773,-241.1014014
0.004456771,-278.6150916
0.003529744,-314.9139434
0.002422625,-346.0571283
0.001253637,-370.2987788
-0.000395657,-395.1984802
-0.002425463,-417.1083263
-0.004653516,-434.8550224
-0.009971611,-463.0854081
-0.009987819,-463.0922243
-0.009524061,-361.4749111
-0.008074437,-96.19115073
-0.007000725,74.17407958
-0.006484579,136.8819287
-0.005892573,193.5612757
-0.005225613,241.7218989
-0.004515917,280.0517928
-0.003626378,315.1933163
-0.002556259,345.6172025
-0.001173389,373.3120716
0.000358211,395.2396699
0.002291485,415.285122
0.004489129,432.1137786
0.007993022,451.5570902
0.009971855,459.9657905
0.010000058,460.1208492
0.010012313,459.6168259
0.009038628,268.882792
0.006953413,-71.89640479
0.00640942,-138.5532531
0.00585414,-191.437099
0.005195154,-239.0013048
0.004476351,-277.7443744
0.003639038,-311.2488107
0.002502791,-344.0847108
0.001259039,-370.1384962
-0.000315815,-394.0835407
-0.002104234,-414.2551462
-0.004270672,-432.1351117
-0.009982756,-463.2138993
-0.009998012,-463.3012665
-0.009590589,-374.4248483
-0.008086076,-98.02094787
-0.006977133,77.42498158
-0.006429498,142.9375843
-0.005807743,200.5141553
-0.00518731,244.1739294
-0.00446226,282.4946671
-0.003633118,315.0400993
-0.002547779,345.8012152
-0.001328187,370.7296229
0.000351562,395.1321565
0.00227044,415.1675492
0.004588677,432.893626
0.009979976,460.1470075
0.009993715,460.1068502
0.009028233,267.4173901
0.00696073,-70.23765697
0.006399617,-139.4347129
0.005860787,-190.8886715
0.005171163,-240.4353236
0.004466969,-278.0573819
0.003540221,-314.6049178
0.002418213,-346.1421895
0.001099062,-372.9453901
-0.000355011,-394.7234581
-0.002399124,-416.9938442
-0.004551016,-434.1337141
-0.009992222,-463.3539302
