Repository: RESSLab-Team/resslab-hub-data

# Cyclic coupons database

Cyclic (and reference monotonic) coupon tests on structural steel, with the coupon origin, geometry, chemical composition, testing machine and controller settings, the calibrated Updated Voce-Chaboche (UVC) parameters and the processed true stress versus true strain response.

## Contents

| Path | Contents |
| --- | --- |
| `steel_material.csv` | Main table, one row per coupon test. |
| `steel_material_data_dictionary.csv` | Data dictionary: name, description, symbol, unit, type, example and nullability of every column of the main table. It is the single reference for what each column expects, so it is not repeated here. |

File: material/cyclic_coupons/stress_strain/B1-HEM340Fl-S355J2+AR-C6.csv
e_true,Sigma_true
-7.39E-07,0.023455111
-3.50E-07,-0.029285353
-5.64E-07,0.002429212
-3.97E-07,-0.020378018
-6.50E-07,0.004839023
-3.95E-07,-0.01179785
-9.18E-07,0.009668603
1.31E-06,-0.019119059
-3.66E-07,0.029145058
5.83E-07,-0.031494033
0.000213651,45.58764097
0.000429426,91.59922844
0.000642709,137.1720777
0.000852749,182.7399987
0.001078752,228.7716026
0.001185909,249.9302165
0.001340742,275.1739779
0.001767739,320.1639263
0.002041856,333.8103165
0.002344092,338.8180993
0.003198164,341.178461
0.003212469,341.1625549
0.00497622,338.9855069
0.003252562,-9.252242356
0.002475151,-113.1843784
0.001571202,-189.7948373
0.000129964,-268.4856692
-0.001433147,-322.1555813
-0.002501725,-342.1186796
-0.003300295,-343.0419406
-0.004972149,-358.093642
-0.0049866,-358.163693
-0.002896061,39.9015112
-0.002032758,135.9629011
-0.000856301,213.581471
-3.05E-05,249.7575018
0.001020118,284.5309713
0.002099701,311.8344754
0.003415749,337.0765533
0.00444894,350.7290084
0.006032169,365.3726615
0.009975281,390.9718744
0.010002881,391.0559887
0.008591175,106.5366573
0.007506742,-65.08214073
0.006508509,-163.2195257
0.005176487,-235.2723284
0.004131277,-271.0688406
0.002903544,-301.5874676
0.00143748,-328.9505577
-0.000392144,-355.0228453
-0.002268925,-375.5131274
-0.004256676,-392.0524601
-0.009966665,-423.7266357
-0.009983819,-423.9636172
-0.008261824,-80.28179872
-0.007300679,71.11278816
-0.006163743,183.5444831
-0.005435189,227.8371988
-0.004543161,265.6571821
-0.003367567,300.0311267
-0.002028522,327.4015124
-0.000240256,353.8371618
0.002038155,378.1311843
0.004357421,396.6477574
0.007101646,413.2542851
0.014978735,445.7415821
0.014992481,445.8505106
0.013253267,101.9168598
0.01196377,-93.47964454
0.010674304,-205.1967673
0.009870887,-247.3739237
0.008858511,-284.6632714
0.007549185,-318.0049407
0.005730348,-349.5732738
0.003593787,-375.465254
0.001199056,-396.7537814
-0.001455825,-415.0312983
-0.005128072,-434.562658
-0.014976684,-471.7934351
-0.012947355,-68.82069788
-0.011779726,104.1396978
-0.011047361,177.5846035
-0.010271642,231.5558258
-0.009391339,273.5777936
-0.00829925,309.3882531
-0.006847072,341.3619949
-0.005064597,367.7453688
-0.002700748,391.8363942
0.00012415,412.1645481
0.003507977,430.0694611
0.007729548,447.0564876
0.019980296,482.8428924
0.0199961,482.8890878
0.017799124,60.01251723
0.016605079,-108.60459
0.01589068,-176.2488598
0.015016298,-234.3951516
0.014009575,-279.9760059
0.012748946,-318.4308891
0.011044371,-352.9664785
0.008964642,-381.0098612
0.006404697,-404.9548754
0.003328948,-425.4945972
-0.000866673,-446.2282895
-0.005185,-462.6085168
-0.019980518,-505.9087358
-0.017896266,-91.03567155
-0.0163533,131.6556274
-0.015524655,205.8235889
-0.014637957,259.7529756
-0.013555757,304.1123964
-0.012294014,338.7405186
-0.010593178,369.5847408
-0.008440136,395.303726
-0.005690954,417.4051992
-0.002076682,437.4688502
0.006932107,469.5619557
0.019986249,501.1051131
0.02051172,511.9472316
0.023888189,521.2896874
0.024675986,523.1360354
0.025023803,521.0361802
0.025142175,507.5807897
0.024972064,464.4040323
0.023521843,185.7146408
0.021792657,-88.32343597
0.020746756,-194.287318
0.019518368,-269.7272487
0.018122363,-322.1423948
0.016890128,-353.9135753
0.014856931,-389.4725589
0.012463691,-416.9042391
0.00928284,-441.9851709
0.00529463,-463.9845102
-0.000286335,-486.1964772
-0.008317014,-510.025814
-0.023721397,-548.3722014
-0.024554336,-550.5950512
-0.024931958,-548.5452297
-0.025067399,-532.1773559
-0.0248692,-474.1895366
-0.022558739,-34.79429003
-0.021411163,128.656531
-0.02037123,225.9108552
-0.019255186,291.4601848
-0.017716873,346.8859877
-0.016370735,377.600885
-0.014264027,409.6839979
-0.011366811,437.1777354
-0.008113219,457.6629076
-0.003253426,478.3578038
0.003563456,498.9431192
0.011909307,517.9649617
0.028767589,548.9555884
0.02955157,550.2558853
0.029931544,550.2040114
0.03014814,536.952784
0.029603607,419.9076192
0.027870658,96.02255479
0.02663403,-86.2237776
0.025541395,-198.2570428
0.023850245,-296.6354111
0.022507788,-342.5238961
0.020892645,-379.7297768
0.018494217,-415.6448836
0.01609783,-439.3704844
0.012548469,-463.5332636
0.008177332,-484.2035446
0.001422323,-506.750632
-0.006995172,-528.3363236
-0.028886481,-578.5567392
-0.029715202,-580.6023561
-0.029952286,-575.0699762
-0.029898409,-496.558421
-0.027418331,-17.11769242
-0.026206459,152.588864
-0.025135179,248.9306313
-0.024026624,312.6445494
-0.022490604,367.0319037
-0.020720376,405.1287714
-0.018594887,434.177926
-0.015284165,462.1065697
-0.011188714,483.7798705
-0.006324191,501.3497002
0.000507633,519.3433727
0.010072767,538.012271
0.034736095,574.7750252

File: material/cyclic_coupons/stress_strain/B1-HEM340Fl-S355J2+AR-C7.csv
e_true,Sigma_true
-2.75E-06,-0.01027987
-2.56E-06,-0.048110201
-3.71E-06,-0.007824532
-3.71E-06,0.003218989
-2.16E-06,-0.061574347
-3.00E-06,0.02514389
-2.07E-06,-0.039384489
-3.43E-06,0.009241437
-3.26E-06,-0.002044977
-4.24E-06,0.032044523
-3.38E-06,-0.014114145
-3.13E-06,0.013136114
-2.68E-06,-0.044331131
-4.48E-06,0.002617638
-3.33E-06,-0.025627344
-2.89E-06,0.012208447
-3.48E-06,-0.021337326
-3.56E-06,0.007848739
-1.71E-06,-0.019225714
0.000206109,46.85166256
0.00041737,93.47719316
0.000629508,140.0079833
0.000848819,187.1245238
0.00089419,196.6309907
0.001116467,234.4924821
0.001279089,265.9038784
0.001369426,280.0070002
0.001749927,327.1815069
0.002161252,359.4599555
0.002271563,361.4150624
0.003034185,360.8237647
0.003706876,357.7215001
0.005408884,360.9135842
0.008092883,361.1575665
0.009042435,364.0512422
0.009977666,370.934397
0.009991517,371.030624
0.009681672,300.1916451
0.008520477,78.01266962
0.007999772,-9.857889872
0.007618897,-63.48602888
0.007202419,-108.5186259
0.006616092,-155.1711328
0.006018464,-190.7301209
0.005225828,-226.4457838
0.004209937,-260.6041763
0.002982992,-291.822209
0.001411023,-322.2436604
-0.000193279,-346.2099887
-0.002309435,-370.6216614
-0.004342151,-388.9113501
-0.006530361,-403.9541799
-0.009963235,-422.7826818
-0.009977363,-422.6929696
-0.009546813,-321.9131674
-0.008343106,-91.62751163
-0.007633675,31.8771124
-0.007129141,99.20650538
-0.006520006,158.8046943
-0.005852765,205.3248098
-0.00506675,244.348251
-0.004130408,277.7264516
-0.002849298,310.0720767
-0.001946973,327.324184
-0.001014955,342.2257249
3.61E-05,356.4866309
0.001205227,369.9214028
0.002612878,383.662862
0.003958613,395.0345357
0.006839643,414.5836219
0.010557481,433.8211157
0.014703252,450.7387191
0.019981915,469.028903
0.01999541,469.0977077
0.019536425,369.4376326
0.017870589,66.13897866
0.017198539,-43.48331152
0.016701293,-106.3011512
0.016000144,-171.1985453
0.015156412,-225.1132488
0.014119528,-269.9570512
0.013556831,-288.2420251
0.012875558,-306.4932736
0.012103807,-323.3745823
0.011214221,-339.585029
0.010324253,-353.2485929
0.009089173,-368.8523081
0.00770744,-383.4306795
0.006320736,-395.727843
0.004456866,-409.9171355
0.002782513,-420.8321362
-0.001069065,-441.5751656
-0.006036638,-462.8086011
-0.012820373,-486.1966897
-0.019942926,-507.941209
-0.019972029,-507.8691576
-0.019994198,-501.8506164
-0.019412764,-378.9568693
-0.017860333,-85.71893951
-0.017159888,34.54635015
-0.016390039,131.8418185
-0.015577535,203.6108559
-0.014630365,260.1141967
-0.014111684,282.8988389
-0.013501939,304.596853
-0.012771755,325.4757249
-0.012072431,341.4891556
-0.011161598,358.4604224
-0.010023641,375.2710983
-0.008812195,389.5456407
-0.007539887,401.8364301
-0.006242052,412.3054818
-0.004537704,423.959108
-0.000551035,445.0586881
0.002461298,457.672649
0.007371716,474.0756888
0.013029745,489.7751904
0.019978611,506.7436691
0.02017303,514.7996064
0.020443488,517.8214864
0.020596328,517.7602056
0.020920959,518.7170143
0.02410538,528.1640691
0.028786278,538.3683371
0.029558928,539.9573649
0.029931801,539.9835905
0.030107354,534.6326619
0.030136718,527.4198268
0.029582628,406.0829206
0.027583448,45.43747471
0.026628194,-96.03404008
0.026099708,-154.5521572
0.025441417,-209.1178451
0.024820135,-248.0360002
0.023748441,-296.7626106
0.023295439,-312.5114346
0.022448973,-337.2789401
0.021618973,-356.3944496
0.020825551,-371.7636724
0.019638622,-390.5649291
0.018443886,-405.7639477
0.017254833,-418.392395
0.015659406,-432.602752
0.013683117,-446.7403086
0.012108616,-456.4317077
0.009725138,-468.9362956
0.006928689,-481.2099083
0.003765104,-493.2818786
0.000165711,-505.0687943
-0.008263331,-528.2926555
-0.028976509,-578.0053114
-0.029790266,-579.5824724
-0.029992242,-573.2457621
-0.030058211,-559.8818361
-0.029938513,-507.10186
-0.027574619,-51.76594208
-0.027032826,40.03860164
-0.026140743,154.7877804
-0.025600875,206.4686935
-0.025034032,249.7382629
-0.024458248,284.6466444
-0.023888389,312.3696413
-0.023341246,333.6292781
-0.022363503,363.2187336
-0.021474045,383.9400074
-0.020598358,400.1252654
-0.01931758,418.788913
-0.018066055,432.9628023
-0.016417602,447.814193
-0.014769438,459.6437907
-0.012721717,471.6802262
-0.010288591,483.2815226
-0.007445796,494.3476096
-0.00461686,503.7446085
-0.001013213,514.1359021
0.003402141,524.8629685
0.01411681,545.9567055
0.028616288,569.6917508
0.037521372,582.3926087
0.039832085,585.3524207

File: material/cyclic_coupons/stress_strain/B1-HEM340Fl-S355J2+AR-C8.csv
e_true,Sigma_true
9.13E-06,0.003684757
8.37E-06,-0.089015415
0.000206701,43.05949909
0.000402864,86.10939575
0.000599924,129.1586861
0.000796316,172.2358312
0.000992132,215.2914109
0.001194805,259.5248042
0.001409052,301.3717524
0.002115751,354.1884593
0.002342792,356.2703563
0.002463536,355.6813061
0.003345332,344.2262146
0.006225711,349.017075
0.01997777,423.1205895
0.019992927,423.1902163
0.018193766,78.02413172
0.016968574,-89.79039026
0.015420304,-196.7525843
0.014429888,-236.4401878
0.013095014,-273.6892272
0.011287049,-308.2921463
0.008984574,-339.2386257
0.006036676,-368.4388608
0.002272696,-396.6404227
-0.001732176,-420.2646886
-0.007081447,-445.7705875
-0.019974647,-492.5535654
-0.019990705,-492.6000663
-0.017875507,-85.05828979
-0.016291412,135.3978824
-0.015403586,206.5817858
-0.014274143,265.2210736
-0.012996129,307.4071567
-0.011338158,342.9232581
-0.00917035,373.2308294
-0.006116444,401.3606408
-0.002468546,424.7381831
0.002645512,448.7456806
0.010662271,475.6707332
0.019983158,500.1373765
0.020630706,511.1393013
0.036230513,547.6903679
0.038925859,552.812865
0.039699832,553.9865313
0.040027269,551.6639029
0.039985596,497.9275042
0.03879,275.4925993
0.036194033,-122.1974129
0.034382557,-252.6182787
0.033415699,-293.2488442
0.031769825,-340.4877081
0.029374006,-383.7048669
0.026236164,-418.9342834
0.022306124,-447.2951389
0.017204966,-472.8838706
0.010493292,-497.3866006
0.002144011,-520.7101791
-0.007471431,-542.5314405
-0.038871214,-607.0414897
-0.03967388,-608.9154367
-0.039911592,-604.0222688
-0.039851072,-520.1164933
-0.037126162,-7.477689387
-0.035335682,210.8879626
-0.034193355,289.7328137
-0.032603174,356.1035767
-0.030742647,401.835655
-0.02860699,434.5976451
-0.024830631,468.5969083
-0.020289222,493.4756829
-0.012941264,518.9686453
-0.004041566,540.0317529
0.008738066,561.9352781
0.026836293,585.4971976
0.044602689,604.4701778
0.05979663,617.2070852

File: material/cyclic_coupons/stress_strain/B1-HEM340Fl-S355J2+AR-C9.csv
e_true,Sigma_true
1.87E-06,0.037169047
2.17E-06,-0.036016606
2.54E-06,0.026294683
1.88E-06,-0.011713617
1.66E-06,0.009378105
1.90E-06,-0.00424388
1.40E-06,0.02324794
2.43E-06,-0.016932697
0.000192959,40.18260542
0.000386981,80.22486087
0.000579027,120.2919896
0.000771607,160.3105953
0.000969913,200.7966169
0.001163168,239.6051215
0.001387199,280.8440578
0.001994669,343.2003967
0.002389287,371.1946396
0.002513199,373.8503012
0.002637743,372.2191646
0.002937592,356.1522786
0.003233706,346.5051825
0.003755503,342.2921802
0.008109661,349.8683201
0.009982118,357.6315421
0.00956724,265.0140936
0.008643152,97.15615465
0.007622349,-54.52254458
0.007149607,-102.7278515
0.006591937,-144.2394997
0.005948499,-180.4116296
0.005201502,-212.6375914
0.004380331,-240.278847
0.003393083,-266.4955404
0.002329717,-289.1776734
0.001116901,-310.449056
-0.000261787,-330.3615044
-0.001674689,-347.3691539
-0.00334276,-363.6105195
-0.004970459,-376.2562547
-0.0049852,-376.372053
-0.004280462,-225.6626959
-0.002991683,7.110753546
-0.002263376,103.5300337
-0.001493681,172.6873632
-0.000979275,206.0911564
-0.000408719,234.9864635
0.000192036,258.9230081
0.00097206,283.4664012
0.001827077,305.0505671
0.002711601,323.2467265
0.003773917,341.1683066
0.004982856,357.4829388
0.004998616,357.7099261
0.004097125,177.1260043
0.002656092,-69.32168348
0.001752039,-175.0570878
0.001195177,-218.0541562
0.000593828,-253.1588843
-0.000187224,-287.722571
-0.001073075,-317.0133532
-0.002200985,-344.688068
-0.003374414,-365.6331608
-0.004488749,-379.8889045
-0.005906921,-391.9653475
-0.007734804,-402.4923424
-0.009974484,-413.0177923
-0.009989879,-413.0948246
-0.009469249,-299.3901461
-0.008126667,-51.45339204
-0.007505565,44.56070659
-0.006942337,111.1784072
-0.006184185,175.5417333
-0.005367191,222.9884662
-0.004370282,262.3024787
-0.003164308,295.3089054
-0.002307303,312.9797999
-0.001404827,328.4192781
0.000830849,357.5821873
0.003376948,381.290821
0.006078982,399.6519448
0.008523663,412.5218798
0.01128419,424.4717523
0.019982844,454.2597666
0.020199862,462.8847135
0.020473307,465.1419901
0.02062143,465.2613142
0.028848425,491.6606929
0.029629111,494.0348307
0.029994855,492.7913231
0.0301183,487.0330278
0.030125868,479.7445682
0.029986459,443.5728662
0.028545819,179.4676703
0.02749462,12.23515652
0.02649403,-112.5378239
0.025922326,-162.8610855
0.024747276,-233.2297021
0.023753273,-272.3232067
0.022482506,-307.2784985
0.02088691,-338.5095862
0.019298029,-361.0798274
0.017706783,-378.6205636
0.016114378,-392.8921414
0.015718605,-396.1992945
0.015325679,-399.1737776
0.015019123,-397.2347174
0.014938678,-387.4476528
0.015030075,-355.4510428
0.016448503,-84.0023772
0.01673364,-30.65187563
0.017719886,128.0571695
0.018576118,231.1443125
0.019593297,310.4688908
0.020112424,338.8033745
0.021094832,378.6764157
0.021971767,404.255038
0.022807624,422.9616362
0.024047904,443.8918246
0.024846029,453.8160421
0.025041672,450.7756378
0.025089091,441.4326033
0.024568546,330.9135701
0.022726631,7.132749673
0.021827894,-120.118635
0.020025425,-265.0297702
0.019029669,-309.0406504
0.018160556,-337.135051
0.016919658,-367.0099796
0.015698782,-387.1511023
0.014499362,-400.7175289
0.013305849,-410.314912
0.011718941,-420.1601913
0.006950219,-443.2282232
0.005766316,-448.0271363
0.005371686,-449.6879013
0.005021227,-447.7596118
0.004936427,-441.3661591
0.00512785,-381.5587703
0.007075375,-14.70630057
0.008213543,150.0897154
0.00868762,200.8991338
0.009731197,278.7893557
0.010266287,306.4721569
0.011263069,344.335981
0.01216238,368.9417724
0.012996876,386.6809461
0.014222284,406.8393477
0.015843407,426.5517179
0.017843905,444.1956105
0.019423361,454.8163035
0.019814712,457.2159616
0.020065211,453.7127163
0.020120968,448.0409763
0.019992028,411.2857808
0.018661473,162.5825767
0.017109479,-89.42505301
0.016663929,-145.1549257
0.01608132,-201.1287425
0.014848273,-279.7685701
0.014312226,-302.6381576
0.013421686,-332.8249887
0.01260605,-354.5735622
0.011786338,-372.1893977
0.010570747,-392.5692908
0.00894816,-413.0695754
0.007345355,-427.7510948
0.005360524,-441.319143
0.001361986,-459.4522599
-0.003844724,-476.7120112
-0.004645382,-479.035357
-0.004986712,-476.4670959
-0.005069111,-469.9897442
-0.004766262,-386.4950599
-0.00310947,-76.41538098
-0.002790982,-19.81031125
-0.001603434,143.9153482
-0.001103584,193.2796485
-2.85E-05,257.9954027
-2.85E-06,257.8125004
-0.00013531,216.056248
-0.001563099,-58.0713315
-0.001725928,-89.49833222
-0.002435543,-213.9935772
-0.00290803,-286.0053448
-0.004026529,-407.7289914
-0.004562289,-445.2327338
-0.005130924,-469.5372678
-0.005703311,-478.9495148
-0.00618286,-481.2316391
-0.007015012,-483.9990886
-0.023655937,-524.9688818
-0.024066249,-525.9649733
-0.024482701,-527.0804939
-0.024890783,-527.0727325
-0.025051952,-519.6744034
-0.025077849,-513.9239657
-0.024965769,-472.2458836
-0.023758971,-240.025263
-0.022861889,-82.06853961
-0.022543619,-28.62990808
-0.022219131,20.67428218
-0.021291182,132.5940877
-0.02002936,223.1068643
-0.020007251,222.9968032
-0.02000539,207.6006978
-0.020289115,148.2675598
-0.021743928,-126.7687925
-0.023021076,-334.4206112
-0.024052727,-450.3354805
-0.024609366,-491.99696
-0.02520841,-518.6210569
-0.025802358,-527.2489091
-0.026281759,-529.3578322
-0.026707678,-530.4141269
-0.028764669,-534.7192053
-0.029186477,-535.2686865
-0.029597602,-535.9557883
-0.029963188,-533.6874784
-0.030066224,-526.6376537
-0.030072173,-515.3751623
-0.029763011,-441.5091396
-0.027402523,-17.26142613
-0.026084437,144.4416157
-0.024998815,226.8620928
-0.023913494,280.3890414
-0.02340439,299.1036343
-0.022446338,326.910168
-0.021580158,346.5749681
-0.020302403,369.0875733
-0.018619656,391.0570932
-0.016544104,410.8696629
-0.013693825,430.9320218
-0.010833353,446.2831387
-0.005987513,466.1821405
4.57E-05,484.8837937
0.004046994,495.1338869
0.004841996,497.0833172
0.005094514,492.455412
0.005146289,485.3209666
0.004987221,443.0941421
0.004376284,324.2287567
0.002566308,6.155561796
0.002245598,-43.54800074
0.001616121,-132.4744145

File: material/cyclic_coupons/stress_strain/DEMO-MAT-001.csv
e_true,Sigma_true
0.000000,0.000000
0.000822,50.694990
0.001604,98.923678
0.002308,142.339749
0.002900,178.831020
0.003351,206.622198
0.003638,224.361246
0.003749,231.185165
0.003677,226.761972
0.003427,211.306854
0.003009,185.571700
0.002446,150.808519
0.001763,108.708534
0.000994,61.319901
0.000178,10.948066
-0.000648,-39.956389
-0.001442,-88.916974
-0.002166,-133.551766
-0.002784,-171.689292
-0.003267,-201.474167
-0.003591,-221.457365
-0.003741,-230.666706
-0.003708,-228.654157
-0.003495,-215.517630
-0.003112,-191.896213
-0.002577,-158.939083
-0.001918,-118.249599
-0.001164,-71.807295
-0.000355,-21.871581
0.000472,29.128182
0.001276,78.710864
0.002018,124.464278
0.002662,164.162530
0.003176,195.874308
0.003536,218.056839
0.003724,229.630949
0.003730,230.033559
0.003555,219.245083
0.003207,197.790376
0.002703,166.713208
0.002068,127.525475
0.001332,82.133653
0.000531,32.746045
-0.000296,-18.234651
-0.001108,-68.328235
-0.001866,-115.097664
-0.002534,-156.267615
-0.003078,-189.835177
-0.003473,-214.167296
-0.003699,-228.080219
-0.003744,-230.897084
-0.003608,-222.480853
-0.003296,-203.240972
-0.002823,-174.113459
-0.002214,-136.515360
-0.001496,-92.275816
-0.000706,-43.547073
0.000237,14.600454
0.001874,115.584745
0.003421,210.945861
0.004801,296.044503
0.005947,321.508877
0.006804,327.851390
0.007330,331.744318
0.007500,332.998271
0.007304,320.948047
0.006754,286.984232
0.005874,232.759159
0.004709,160.910867
0.003315,74.934761
0.001759,-20.986438
0.000118,-122.186184
-0.001528,-223.741128
-0.003101,-300.446799
-0.004523,-310.966783
-0.005724,-319.858616
-0.006647,-326.689710
-0.007247,-331.127734
-0.007494,-332.956780
-0.007377,-325.715819
-0.006900,-296.344119
-0.006088,-246.270606
-0.004980,-177.931347
-0.003630,-94.651034
-0.002103,-0.481237
-0.000473,99.996702
0.001179,201.894552
0.002774,298.028633
0.004234,308.833173
0.005488,318.113361
0.006475,325.417716
0.007147,330.390884
0.007472,332.790922
0.007433,330.375462
0.007032,305.661745
0.006289,259.852088
0.005240,195.175121
0.003936,114.777367
0.002441,22.570159
0.000827,-76.960640
-0.000827,-178.972877
-0.002441,-278.503676
-0.003936,-306.629295
-0.005240,-316.277026
-0.006289,-324.038262
-0.007032,-329.535420
-0.007433,-332.501067
-0.007472,-332.790922
-0.007147,-312.790612
-0.006475,-271.347544
-0.005488,-210.477915
-0.004234,-133.143019
-0.002774,-43.105186
-0.001179,55.255264
0.000710,171.746290
0.003154,300.839573
0.005445,317.790136
0.007470,332.780593
0.009133,345.081659
0.010351,354.094892
0.011065,359.381798
0.011241,360.685171
0.010870,337.822096
0.009971,282.346789
0.008586,196.958112
0.006784,85.810208
0.004651,-45.689600
0.002293,-191.143874
-0.000178,-278.814205
-0.002639,-297.030159
-0.004972,-314.295975
-0.007064,-329.771674
-0.008811,-342.704366
-0.010130,-352.464879
-0.010957,-358.578366
-0.011250,-360.747407
-0.010995,-345.072995
-0.010206,-296.411393
-0.008921,-217.129978
-0.007201,-111.085774
-0.005131,16.562189
-0.002812,159.603863
-0.000355,274.871918
0.002119,293.176946
0.004489,310.719294
0.006641,326.645530
0.008470,340.180845
0.009887,350.666750
0.010823,357.593107
0.011233,360.622950
0.011096,352.172354
0.010419,310.433586
0.009235,237.437229
0.007602,136.734542
0.005599,13.224690
0.003324,-127.083597
0.000887,-270.935526
-0.001593,-289.288576
-0.003996,-307.068115
-0.006204,-323.409171
-0.008110,-337.516755
-0.009622,-348.704535
-0.010666,-356.428230
-0.011191,-360.312081
-0.011171,-359.104251
-0.010608,-324.381922
-0.009529,-257.834327
-0.007986,-162.698994
-0.006055,-43.604238
-0.003829,93.656005
-0.001417,242.404051
0.001419,287.998359
0.004658,311.967502
0.007670,334.259807
0.010310,353.790760
0.012447,369.610182
0.013980,380.948462
0.014832,387.253996
0.014962,388.220019
0.014365,351.382655
0.013069,271.449865
0.011137,152.310363
0.008663,-0.239738
0.005768,-178.778907
0.002592,-258.320933
-0.000710,-282.755072
-0.003978,-306.933552
-0.007051,-329.680096
-0.009782,-349.888089
-0.012037,-366.574416
-0.013706,-378.927290
-0.014709,-386.345747
-0.014996,-388.468879
-0.014553,-361.173204
-0.013403,-290.217009
-0.011600,-179.052300
-0.009233,-33.087216
-0.006417,140.577069
-0.003288,253.166405
-0.000000,277.500000

File: material/cyclic_coupons/stress_strain/DEMO-MAT-002.csv
e_true,Sigma_true
0.000000,0.000000
0.000877,54.074656
0.001711,105.518590
0.002462,151.829066
0.003093,190.753088
0.003574,220.397011
0.003881,239.318663
0.003999,246.597510
0.003922,241.879437
0.003655,225.393977
0.003210,197.943146
0.002609,160.862420
0.001880,115.955770
0.001061,65.407894
0.000189,11.677938
-0.000691,-42.620148
-0.001538,-94.844773
-0.002310,-142.455218
-0.002970,-183.135245
-0.003485,-214.905779
-0.003831,-236.221189
-0.003990,-246.044486
-0.003955,-243.897768
-0.003728,-229.885472
-0.003319,-204.689294
-0.002749,-169.535022
-0.002045,-126.132905
-0.001242,-76.594448
-0.000378,-23.329686
0.000504,31.070061
0.001361,83.958255
0.002153,132.761897
0.002840,175.106699
0.003388,208.932595
0.003772,232.593962
0.003972,244.939679
0.003979,245.369130
0.003792,233.861421
0.003421,210.976401
0.002884,177.827421
0.002206,136.027173
0.001421,87.609230
0.000566,34.929115
-0.000315,-19.450295
-0.001182,-72.883451
-0.001991,-122.770842
-0.002703,-166.685456
-0.003284,-202.490856
-0.003705,-228.445116
-0.003945,-243.285567
-0.003994,-246.290223
-0.003848,-237.312910
-0.003516,-216.790370
-0.003012,-185.721022
-0.002361,-145.616384
-0.001596,-98.427538
-0.000753,-46.450211
0.000253,15.573818
0.001999,123.290395
0.003649,225.008919
0.005121,315.780803
0.006344,342.942802
0.007258,349.708149
0.007819,353.860606
0.008000,355.198156
0.007791,342.344583
0.007204,306.116514
0.006266,248.276436
0.005023,171.638258
0.003536,79.930412
0.001877,-22.385534
0.000126,-130.331929
-0.001630,-238.657203
-0.003308,-320.476585
-0.004824,-331.697902
-0.006106,-341.182524
-0.007090,-348.469024
-0.007730,-353.202917
-0.007994,-355.153899
-0.007869,-347.430207
-0.007360,-316.100393
-0.006494,-262.688646
-0.005312,-189.793437
-0.003872,-100.961103
-0.002243,-0.513319
-0.000505,106.663149
0.001258,215.354188
0.002959,317.897209
0.004516,329.422052
0.005854,339.320918
0.006907,347.112231
0.007624,352.416943
0.007970,354.976983
0.007928,352.400493
0.007501,326.039195
0.006708,277.175561
0.005589,208.186796
0.004199,122.429191
0.002604,24.074836
0.000882,-82.091350
-0.000882,-190.904402
-0.002604,-297.070588
-0.004199,-327.071248
-0.005589,-337.362161
-0.006708,-345.640812
-0.007501,-351.504449
-0.007928,-354.667804
-0.007970,-354.976983
-0.007624,-333.643319
-0.006907,-289.437380
-0.005854,-224.509775
-0.004516,-142.019221
-0.002959,-45.978865
-0.001258,58.938948
0.000757,183.196043
0.003364,320.895544
0.005808,338.976145
0.007968,354.965966
0.009742,368.087103
0.011041,377.701218
0.011803,383.340584
0.011991,384.730849
0.011595,360.343569
0.010636,301.169908
0.009159,210.088653
0.007236,91.530889
0.004961,-48.735574
0.002446,-203.886799
-0.000189,-297.401818
-0.002815,-316.832169
-0.005304,-335.249040
-0.007535,-351.756452
-0.009399,-365.551324
-0.010806,-375.962538
-0.011687,-382.483591
-0.012000,-384.797234
-0.011729,-368.077861
-0.010887,-316.172153
-0.009515,-231.605309
-0.007681,-118.491492
-0.005473,17.666335
-0.002999,170.244121
-0.000379,293.196713
0.002260,312.722076
0.004788,331.433914
0.007084,348.421898
0.009035,362.859568
0.010547,374.044533
0.011545,381.432647
0.011982,384.664480
0.011836,375.650511
0.011114,331.129158
0.009851,253.266378
0.008109,145.850178
0.005973,14.106336
0.003546,-135.555837
0.000946,-288.997894
-0.001699,-308.574481
-0.004262,-327.539323
-0.006618,-344.969782
-0.008651,-360.017872
-0.010264,-371.951504
-0.011377,-380.190112
-0.011937,-384.332887
-0.011916,-383.044535
-0.011315,-346.007383
-0.010164,-275.023282
-0.008519,-173.545593
-0.006459,-46.511187
-0.004084,99.899739
-0.001512,258.564321
0.001513,307.198249
0.004968,332.765335
0.008182,356.543794
0.010997,377.376810
0.013277,394.250861
0.014911,406.345026
0.015820,413.070929
0.015960,414.101353
0.015322,374.808166
0.013940,289.546523
0.011879,162.464387
0.009240,-0.255721
0.006152,-190.697501
0.002765,-275.542329
-0.000757,-301.605410
-0.004243,-327.395789
-0.007521,-351.658769
-0.010434,-373.213962
-0.012840,-391.012710
-0.014620,-404.189109
-0.015689,-412.102130
-0.015996,-414.366805
-0.015523,-385.251418
-0.014296,-309.564810
-0.012373,-190.989120
-0.009848,-35.293030
-0.006844,149.948874
-0.003508,270.044165
-0.000000,296.000000

File: material/cyclic_coupons/stress_strain/DEMO-MAT-003.csv
e_true,Sigma_true
0.000000,0.000000
0.000932,57.454322
0.001818,112.113502
0.002616,161.318383
0.003287,202.675156
0.003797,234.171824
0.004123,254.276079
0.004249,262.009854
0.004168,256.996902
0.003883,239.481101
0.003411,210.314593
0.002772,170.916322
0.001998,123.203005
0.001127,69.495888
0.000201,12.407809
-0.000734,-45.283908
-0.001634,-100.772571
-0.002454,-151.358669
-0.003155,-194.581197
-0.003703,-228.337390
-0.004070,-250.985014
-0.004239,-261.422266
-0.004202,-259.141378
-0.003961,-244.253314
-0.003527,-217.482374
-0.002921,-180.130961
-0.002173,-134.016212
-0.001320,-81.381601
-0.000402,-24.787791
0.000535,33.011939
0.001447,89.205646
0.002287,141.059515
0.003017,186.050868
0.003600,221.990882
0.004008,247.131085
0.004220,260.248409
0.004228,260.704701
0.004029,248.477760
0.003635,224.162426
0.003064,188.941635
0.002344,144.528871
0.001509,93.084807
0.000602,37.112184
-0.000335,-20.665938
-0.001256,-77.438667
-0.002115,-130.444020
-0.002872,-177.103297
-0.003489,-215.146534
-0.003936,-242.722936
-0.004192,-258.490915
-0.004244,-261.683362
-0.004089,-252.144966
-0.003735,-230.339768
-0.003200,-197.328586
-0.002509,-154.717408
-0.001696,-104.579259
-0.000800,-49.353349
0.000268,16.547182
0.002124,130.996044
0.003877,239.071976
0.005441,335.517104
0.006740,364.376727
0.007711,371.564909
0.008308,375.976894
0.008500,377.398040
0.008278,363.741120
0.007654,325.248796
0.006658,263.793713
0.005337,182.365649
0.003757,84.926063
0.001994,-23.784630
0.000134,-138.477675
-0.001732,-253.573279
-0.003514,-340.506372
-0.005126,-352.429021
-0.006487,-362.506431
-0.007534,-370.248338
-0.008213,-375.278099
-0.008493,-377.351018
-0.008360,-369.144595
-0.007820,-335.856668
-0.006900,-279.106686
-0.005644,-201.655527
-0.004114,-107.271172
-0.002383,-0.545402
-0.000536,113.329596
0.001336,228.813825
0.003144,337.765784
0.004799,350.010930
0.006220,360.528476
0.007339,368.806745
0.008100,374.443002
0.008468,377.163045
0.008424,374.425524
0.007969,346.416645
0.007127,294.499033
0.005939,221.198471
0.004461,130.081015
0.002767,25.579513
0.000937,-87.222059
-0.000937,-202.835927
-0.002767,-315.637499
-0.004461,-347.513201
-0.005939,-358.447296
-0.007127,-367.243363
-0.007969,-373.473477
-0.008424,-376.834542
-0.008468,-377.163045
-0.008100,-354.496027
-0.007339,-307.527216
-0.006220,-238.541636
-0.004799,-150.895422
-0.003144,-48.852544
-0.001336,62.622632
0.000805,194.645796
0.003575,340.951516
0.006171,360.162154
0.008466,377.151338
0.010350,391.092547
0.011731,401.307544
0.012540,407.299371
0.012740,408.776527
0.012320,382.865042
0.011300,319.993028
0.009731,223.219194
0.007688,97.251569
0.005272,-51.781547
0.002598,-216.629723
-0.000201,-315.989432
-0.002991,-336.634180
-0.005635,-356.202105
-0.008006,-373.741230
-0.009986,-388.398282
-0.011481,-399.460197
-0.012417,-406.388815
-0.012750,-408.847061
-0.012462,-391.082728
-0.011567,-335.932912
-0.010110,-246.080641
-0.008161,-125.897210
-0.005815,18.770481
-0.003186,180.884379
-0.000402,311.521507
0.002401,332.267206
0.005088,352.148533
0.007527,370.198267
0.009600,385.538291
0.011206,397.422317
0.012267,405.272188
0.012731,408.706010
0.012575,399.128668
0.011808,351.824731
0.010467,269.095527
0.008616,154.965815
0.006346,14.987982
0.003767,-144.028077
0.001005,-307.060262
-0.001805,-327.860386
-0.004528,-348.010530
-0.007031,-366.530394
-0.009192,-382.518989
-0.010905,-395.198474
-0.012088,-403.951994
-0.012683,-408.353692
-0.012661,-406.984818
-0.012023,-367.632845
-0.010800,-292.212237
-0.009051,-184.392193
-0.006862,-49.418136
-0.004340,106.143472
-0.001606,274.724591
0.001608,326.398140
0.005279,353.563168
0.008693,378.827782
0.011684,400.962861
0.014107,418.891540
0.015843,431.741591
0.016809,438.887862
0.016957,439.982688
0.016280,398.233676
0.014811,307.643181
0.012621,172.618412
0.009818,-0.271703
0.006537,-202.616094
0.002937,-292.763724
-0.000805,-320.455748
-0.004508,-347.858026
-0.007992,-373.637443
-0.011086,-396.539834
-0.013642,-415.451005
-0.015534,-429.450929
-0.016670,-437.858513
-0.016995,-440.264730
-0.016494,-409.329631
-0.015190,-328.912610
-0.013146,-202.925939
-0.010464,-37.498845
-0.007272,159.320678
-0.003727,286.921926
-0.000000,314.500000

File: material/cyclic_coupons/stress_strain/DEMO-MAT-004.csv
e_true,Sigma_true
0.000000,0.000000
0.000986,60.833988
0.001925,118.708414
0.002770,170.807699
0.003480,214.597224
0.004021,247.946637
0.004366,269.233496
0.004499,277.422198
0.004413,272.114366
0.004112,253.568225
0.003611,222.686039
0.002935,180.970223
0.002115,130.450241
0.001193,73.583881
0.000213,13.137680
-0.000778,-47.947667
-0.001730,-106.700369
-0.002599,-160.262120
-0.003341,-206.027150
-0.003921,-241.769001
-0.004309,-265.748838
-0.004489,-276.800047
-0.004449,-274.384989
-0.004194,-258.621156
-0.003734,-230.275455
-0.003093,-190.726900
-0.002301,-141.899518
-0.001397,-86.168754
-0.000426,-26.245897
0.000567,34.953818
0.001532,94.453037
0.002422,149.357134
0.003195,196.995036
0.003812,235.049169
0.004243,261.668207
0.004468,275.557139
0.004476,276.040271
0.004266,263.094099
0.003849,237.348452
0.003244,200.055849
0.002482,153.030570
0.001598,98.560383
0.000637,39.295254
-0.000355,-21.881581
-0.001330,-81.993882
-0.002240,-138.117197
-0.003041,-187.521138
-0.003694,-227.802213
-0.004168,-257.000755
-0.004438,-273.696263
-0.004493,-277.076501
-0.004329,-266.977023
-0.003955,-243.889166
-0.003388,-208.936150
-0.002657,-163.818432
-0.001796,-110.730980
-0.000847,-52.256487
0.000284,17.520545
0.002249,138.701694
0.004105,253.135033
0.005761,355.253404
0.007137,385.810652
0.008165,393.421668
0.008796,398.093182
0.009000,399.597925
0.008765,385.137656
0.008104,344.381078
0.007049,279.310991
0.005651,193.093040
0.003978,89.921713
0.002111,-25.183726
0.000142,-146.623421
-0.001834,-268.489354
-0.003721,-360.536159
-0.005427,-373.160140
-0.006869,-383.830339
-0.007977,-392.027652
-0.008696,-397.353281
-0.008993,-399.548137
-0.008852,-390.858983
-0.008281,-355.612942
-0.007306,-295.524727
-0.005976,-213.517616
-0.004356,-113.581241
-0.002523,-0.577484
-0.000568,119.996043
0.001415,242.273462
0.003329,357.634360
0.005081,370.599808
0.006586,381.736033
0.007770,390.501260
0.008577,396.469061
0.008966,399.349106
0.008919,396.450555
0.008438,366.794094
0.007547,311.822506
0.006288,234.210146
0.004724,137.732840
0.002929,27.084190
0.000993,-92.352769
-0.000993,-214.767452
-0.002929,-334.204411
-0.004724,-367.955154
-0.006288,-379.532431
-0.007547,-388.845914
-0.008438,-395.442505
-0.008919,-399.001280
-0.008966,-399.349106
-0.008577,-375.348734
-0.007770,-325.617052
-0.006586,-252.573497
-0.005081,-159.771623
-0.003329,-51.726223
-0.001415,66.306317
0.000852,206.095548
0.003785,361.007487
0.006534,381.348164
0.008964,399.336711
0.010959,414.097991
0.012421,424.913870
0.013278,431.258157
0.013489,432.822205
0.013045,405.386515
0.011965,338.816147
0.010303,236.349735
0.008141,102.972250
0.005582,-54.827520
0.002751,-229.372648
-0.000213,-334.577046
-0.003167,-356.436191
-0.005967,-377.155170
-0.008476,-395.726009
-0.010574,-411.245240
-0.012156,-422.957855
-0.013148,-430.294039
-0.013500,-432.896888
-0.013195,-414.087594
-0.012248,-355.693672
-0.010705,-260.555973
-0.008641,-133.302928
-0.006157,19.874627
-0.003374,191.524636
-0.000426,329.846302
0.002542,351.812335
0.005387,372.863153
0.007970,391.974636
0.010164,408.217014
0.011865,420.800100
0.012988,429.111728
0.013479,432.747540
0.013315,422.606825
0.012503,372.520303
0.011082,284.924675
0.009123,164.081451
0.006719,15.869628
0.003989,-152.500316
0.001065,-325.122631
-0.001912,-347.146291
-0.004795,-368.481738
-0.007445,-388.091005
-0.009732,-405.020106
-0.011547,-418.445443
-0.012799,-427.713876
-0.013429,-432.374498
-0.013405,-430.925102
-0.012730,-389.258306
-0.011435,-309.401192
-0.009584,-195.238793
-0.007266,-52.325086
-0.004595,112.387206
-0.001700,290.884861
0.001702,345.598030
0.005589,374.361002
0.009204,401.111769
0.012371,424.548912
0.014937,443.532218
0.016775,457.138155
0.017798,464.704795
0.017955,465.864023
0.017238,421.659186
0.015682,325.739838
0.013364,182.772436
0.010395,-0.287686
0.006921,-214.534688
0.003110,-309.985120
-0.000852,-339.306086
-0.004773,-368.320263
-0.008462,-395.616116
-0.011739,-419.865707
-0.014444,-439.889299
-0.016448,-454.712748
-0.017651,-463.614896
-0.017995,-466.162655
-0.017464,-433.407845
-0.016083,-348.260411
-0.013920,-214.862759
-0.011079,-39.704659
-0.007700,168.692483
-0.003946,303.799686
-0.000000,333.000000

File: material/cyclic_coupons/stress_strain/DEMO-MAT-005.csv
e_true,Sigma_true
0.000000,0.000000
0.001041,64.213654
0.002032,125.303326
0.002924,180.297016
0.003673,226.519292
0.004244,261.721450
0.004609,284.190912
0.004749,292.834543
0.004658,287.231831
0.004340,267.655348
0.003812,235.057486
0.003098,191.024124
0.002233,137.697477
0.001260,77.671874
0.000225,13.867551
-0.000821,-50.611426
-0.001826,-112.628168
-0.002743,-169.165571
-0.003527,-217.473103
-0.004138,-255.200612
-0.004549,-280.512662
-0.004738,-292.177827
-0.004697,-289.628599
-0.004427,-272.988998
-0.003942,-243.068536
-0.003265,-201.322838
-0.002429,-149.782825
-0.001475,-90.955907
-0.000449,-27.704002
0.000598,36.895697
0.001617,99.700428
0.002557,157.654752
0.003372,207.939205
0.004023,248.107457
0.004479,276.205330
0.004717,290.865869
0.004725,291.375842
0.004503,277.710438
0.004063,250.534477
0.003424,211.170063
0.002619,161.532268
0.001687,104.035960
0.000673,41.478324
-0.000375,-23.097225
-0.001403,-86.549098
-0.002364,-145.790375
-0.003210,-197.938979
-0.003899,-240.457891
-0.004399,-271.278575
-0.004685,-288.901611
-0.004743,-292.469640
-0.004570,-281.809080
-0.004175,-257.438565
-0.003576,-220.543714
-0.002804,-172.919456
-0.001895,-116.882701
-0.000894,-55.159626
0.000300,18.493909
0.002374,146.407344
0.004333,267.198091
0.006081,374.989704
0.007533,407.244577
0.008619,415.278427
0.009285,420.209470
0.009500,421.797810
0.009252,406.534193
0.008555,363.513360
0.007441,294.828268
0.005965,203.820432
0.004199,94.917364
0.002229,-26.582822
0.000150,-154.769166
-0.001936,-283.405429
-0.003928,-380.565945
-0.005729,-393.891259
-0.007251,-405.154247
-0.008420,-413.806966
-0.009180,-419.428464
-0.009493,-421.745255
-0.009344,-412.573371
-0.008741,-375.369217
-0.007712,-311.942767
-0.006308,-225.379706
-0.004598,-119.891310
-0.002663,-0.609567
-0.000600,126.662489
0.001494,255.733099
0.003514,377.502936
0.005363,391.188686
0.006952,402.943590
0.008202,412.195774
0.009053,418.495120
0.009464,421.535167
0.009415,418.475586
0.008907,387.171544
0.007966,329.145978
0.006638,247.221820
0.004986,145.384664
0.003092,28.588868
0.001048,-97.483478
-0.001048,-226.698977
-0.003092,-352.771323
-0.004986,-388.397107
-0.006638,-400.617566
-0.007966,-410.448465
-0.008907,-417.411533
-0.009415,-421.168018
-0.009464,-421.535167
-0.009053,-396.201442
-0.008202,-343.706889
-0.006952,-266.605358
-0.005363,-168.647825
-0.003514,-54.599902
-0.001494,69.990001
0.000899,217.545301
0.003995,381.063459
0.006897,402.534173
0.009462,421.522084
0.011568,437.103435
0.013111,448.520196
0.014016,455.216944
0.014239,456.867883
0.013769,427.907988
0.012630,357.639266
0.010876,249.480276
0.008593,108.692930
0.005892,-57.873494
0.002904,-242.115573
-0.000225,-353.164659
-0.003343,-376.238201
-0.006298,-398.108235
-0.008947,-417.710787
-0.011161,-434.092197
-0.012832,-446.455514
-0.013878,-454.199264
-0.014250,-456.946715
-0.013928,-437.092460
-0.012928,-375.454431
-0.011300,-275.031305
-0.009121,-140.708647
-0.006499,20.978773
-0.003561,202.164894
-0.000450,348.171096
0.002683,371.357465
0.005686,393.577772
0.008412,413.751004
0.010729,430.895737
0.012524,444.177883
0.013710,452.951269
0.014228,456.789070
0.014055,446.084982
0.013197,393.215876
0.011698,300.753824
0.009629,173.197087
0.007093,16.751274
0.004210,-160.972556
0.001124,-343.184999
-0.002018,-366.432197
-0.005061,-388.952946
-0.007858,-409.651616
-0.010273,-427.521223
-0.012188,-441.692412
-0.013510,-451.475758
-0.014175,-456.395303
-0.014150,-454.865385
-0.013437,-410.883767
-0.012070,-326.590147
-0.010116,-206.085392
-0.007670,-55.232035
-0.004850,118.630940
-0.001795,307.045132
0.001797,364.797921
0.005900,395.158835
0.009716,423.395756
0.013059,448.134962
0.015767,468.172897
0.017707,482.534719
0.018787,490.521728
0.018952,491.745357
0.018195,445.084697
0.016554,343.836496
0.014106,192.926460
0.010973,-0.303668
0.007306,-226.453282
0.003283,-327.206515
-0.000900,-358.156424
-0.005038,-388.782500
-0.008932,-417.594789
-0.012391,-443.191580
-0.015247,-464.327593
-0.017361,-479.974567
-0.018631,-489.371279
-0.018995,-492.060580
-0.018434,-457.486058
-0.016977,-367.608212
-0.014693,-226.799579
-0.011695,-41.910474
-0.008128,178.064288
-0.004165,320.677446
-0.000000,351.500000
