Repository: RESSLab-Team/resslab-hub-data

# Cyclic coupons database

Cyclic (and reference monotonic) coupon tests on structural steel, with the coupon origin, geometry, chemical composition, testing machine and controller settings, the calibrated Updated Voce-Chaboche (UVC) parameters and the processed true stress versus true strain response.

## Contents

| Path | Contents |
| --- | --- |
| `steel_material.csv` | Main table, one row per coupon test. |
| `steel_material_data_dictionary.csv` | Data dictionary: name, description, symbol, unit, type, example and nullability of every column of the main table. It is the single reference for what each column expects, so it is not repeated here. |

File: material/cyclic_coupons/stress_strain/DEMO-MAT-015.csv
e_true,Sigma_true
0.000000,0.000000
0.001589,98.010313
0.003101,191.252444
0.004463,275.190182
0.005607,345.739973
0.006478,399.469582
0.007034,433.765077
0.007248,446.957986
0.007109,438.406479
0.006625,408.526584
0.005818,358.771952
0.004728,291.563137
0.003408,210.169833
0.001922,118.551808
0.000343,21.166262
-0.001253,-77.249019
-0.002788,-171.906150
-0.004187,-258.200082
-0.005383,-331.932631
-0.006316,-389.516724
-0.006943,-428.150905
-0.007232,-445.955631
-0.007169,-442.064704
-0.006757,-416.667418
-0.006016,-370.999344
-0.004983,-307.282227
-0.003707,-228.615891
-0.002251,-138.827437
-0.000686,-42.285056
0.000913,56.314485
0.002468,152.174337
0.003902,240.630938
0.005147,317.380892
0.006141,378.690328
0.006836,421.576556
0.007199,443.953169
0.007212,444.731548
0.006874,423.873826
0.006201,382.394727
0.005227,322.312201
0.003998,246.549251
0.002575,158.791729
0.001027,63.309021
-0.000572,-35.253659
-0.002142,-132.101255
-0.003608,-222.522151
-0.004899,-302.117389
-0.005952,-367.014676
-0.006714,-414.056773
-0.007151,-440.955090
-0.007239,-446.401030
-0.006975,-430.129649
-0.006372,-392.932546
-0.005459,-336.619353
-0.004280,-263.929696
-0.002893,-178.399912
-0.001365,-84.191008
0.000458,28.227545
0.003624,223.463841
0.006613,407.828665
0.009281,572.352706
0.011498,621.583828
0.013155,633.846021
0.014172,641.372348
0.014500,643.796657
0.014122,620.499557
0.013057,554.836182
0.011357,450.001041
0.009104,311.094343
0.006409,144.873872
0.003402,-40.573780
0.000229,-236.226622
-0.002955,-432.566181
-0.005995,-580.863811
-0.008744,-601.202448
-0.011067,-618.393324
-0.012851,-631.600106
-0.014011,-640.180287
-0.014489,-643.716442
-0.014262,-629.717251
-0.013341,-572.931963
-0.011771,-476.123171
-0.009628,-344.000604
-0.007018,-182.991999
-0.004065,-0.930391
-0.000915,193.326958
0.002280,390.329466
0.005363,576.188691
0.008186,597.077469
0.010611,615.019164
0.012519,629.140918
0.013818,638.755710
0.014445,643.395782
0.014370,638.725894
0.013595,590.946041
0.012159,502.380704
0.010131,377.338568
0.007610,221.902909
0.004720,43.635640
0.001599,-148.790571
-0.001599,-346.014229
-0.004720,-538.440440
-0.007610,-592.816637
-0.010131,-611.468916
-0.012159,-626.473972
-0.013595,-637.101813
-0.014370,-642.835395
-0.014445,-643.395782
-0.013818,-604.728516
-0.012519,-524.605251
-0.010611,-406.923968
-0.008186,-257.409838
-0.005363,-83.336693
-0.002280,106.826843
0.001373,332.042828
0.006098,581.623174
0.010526,614.394264
0.014443,643.375812
0.017656,667.157875
0.020011,684.583457
0.021393,694.804809
0.021733,697.324663
0.021016,653.122719
0.019277,545.870459
0.016600,380.785684
0.013115,165.899736
0.008993,-88.333227
0.004432,-369.544822
-0.000343,-539.040796
-0.005102,-574.258307
-0.009613,-607.638884
-0.013657,-637.558569
-0.017035,-662.561775
-0.019585,-681.432100
-0.021183,-693.251508
-0.021749,-697.444986
-0.021258,-667.141124
-0.019732,-573.062027
-0.017247,-419.784623
-0.013922,-214.765829
-0.009920,32.020233
-0.005436,308.567469
-0.000687,531.419042
0.004096,566.808763
0.008679,600.723968
0.012840,631.514691
0.016376,657.682967
0.019116,677.955717
0.020925,691.346673
0.021717,697.204371
0.021452,680.866551
0.020143,600.171600
0.017855,459.045310
0.014698,264.353449
0.010825,25.567735
0.006427,-245.694954
0.001715,-523.808683
-0.003080,-559.291247
-0.007725,-593.665022
-0.011994,-625.257730
-0.015680,-652.532392
-0.018603,-674.162102
-0.020621,-689.094577
-0.021636,-696.603357
-0.021598,-694.268219
-0.020509,-627.138382
-0.018423,-498.479698
-0.015440,-314.551388
-0.011706,-84.301527
-0.007403,181.068276
-0.002740,468.647832
0.002743,556.796827
0.009005,603.137170
0.014829,646.235628
0.019932,683.995469
0.024065,714.579685
0.027027,736.500361
0.028674,748.691058
0.028927,750.558703
0.027772,679.339800
0.025266,524.803073
0.021531,294.466702
0.016748,-0.463494
0.011151,-345.639220
0.005011,-499.420471
-0.001373,-546.659806
-0.007690,-593.404868
-0.013633,-637.381520
-0.018912,-676.450306
-0.023272,-708.710537
-0.026499,-732.592760
-0.028437,-746.935110
-0.028992,-751.039833
-0.028136,-698.268194
-0.025912,-561.086218
-0.022426,-346.167779
-0.017850,-63.968618
-0.012406,271.782334
-0.006357,489.455050
-0.000000,536.500000

File: material/cyclic_coupons/stress_strain/LP4_IPE400_w_inamasu.csv (part 1 of 2)
,Time[s],e_true,Sigma_true
0,0.10002432,0.000142922,-2.017384618
3,0.40009728,0.000155605,0.33178479
6,0.70004736,0.000155513,-0.093760698
7,0.80007168,0.000157546,0.015708727
8,0.900096,0.000156731,-0.113674482
9,1.00012032,0.000153906,0.091924796
13,1.40009472,0.000155731,-0.129174744
16,1.7000448,0.000150637,0.099611589
18,1.85253888,0.000157539,-0.037168511
142,8.05011456,0.000478626,63.00855081
270,14.4500736,0.000814444,128.0618049
397,20.80002048,0.001151955,192.9146977
444,23.15010048,0.001276735,216.6547434
520,26.9500416,0.001506323,256.9153958
545,28.20009984,0.001890549,324.2067346
569,29.40002304,0.00225722,389.0591789
595,30.70009344,0.002641966,452.938465
604,31.15008,0.00283791,437.2853235
609,31.40001792,0.002872362,424.3388217
615,31.70009088,0.002966192,428.0868085
628,32.3500032,0.003157066,423.8304136
889,45.40010496,0.007037074,433.0722102
1088,55.3500672,0.010004869,433.6980407
1239,62.90006016,0.007754927,28.04369993
1319,66.90004992,0.006548067,-163.0926689
1355,68.70011904,0.006013944,-228.047422
1391,70.50006528,0.005477469,-277.9143354
1428,72.35002368,0.004926234,-316.6618877
1476,74.75011584,0.004210273,-354.000231
1541,78.00004608,0.003240325,-389.6635905
1619,81.90001152,0.002073905,-418.1743698
1692,85.55003904,0.000980796,-434.8019264
1800,90.95000064,-0.000638049,-448.2565939
2117,106.8000461,-0.005409086,-458.3410604
2121,107.0000947,-0.005539543,-452.9161451
2125,107.2000205,-0.005512024,-431.9775817
2132,107.5501056,-0.005631063,-446.3477806
2159,108.9000653,-0.006041584,-450.2863566
2175,109.7000141,-0.006280254,-444.622152
2205,111.2000102,-0.006736653,-449.4902604
2239,112.900055,-0.007251051,-447.7842397
2245,113.2000051,-0.007336804,-443.1924339
2356,118.7500032,-0.009020463,-442.9485395
2419,121.900032,-0.009973101,-440.2892208
2422,122.0500685,-0.010014413,-439.4298367
2450,123.4500403,-0.00965857,-357.0768626
2519,126.9000192,-0.008515823,-122.6341431
2596,130.7500954,-0.007348249,83.62914759
2631,132.5000294,-0.006818386,150.0865638
2669,134.4,-0.006244102,204.5748182
2713,136.6000435,-0.005579721,251.167308
2766,139.2500736,-0.004781308,292.2107821
2824,142.1500416,-0.003908501,324.4467422
2890,145.4501069,-0.002915647,351.8721255
2966,149.250048,-0.001773329,374.9493551
3058,153.8500608,-0.000391572,395.0491214
3277,164.8000205,0.002888983,416.8865348
3750,188.4501197,0.009937878,433.1350425
3753,188.6000333,0.009981802,432.8275521
3805,191.2000512,0.009254441,297.0655269
3964,199.1500186,0.006924626,-66.50609659
4000,200.9500877,0.006335183,-142.0048643
4039,202.9000704,0.005757489,-198.570311
4091,205.5000883,0.005003731,-256.3841758
4131,207.5000832,0.004388002,-286.6948913
4202,211.0500864,0.003333158,-327.4104176
4284,215.1501005,0.002104284,-359.4419368
4380,219.950039,0.000665844,-386.417322
4518,226.8501197,-0.001409303,-415.1771644
4645,233.2000666,-0.003316278,-434.458041
4769,239.4000998,-0.005183649,-446.486877
5010,251.4500813,-0.008827154,-459.7288678
5019,251.9000678,-0.00895585,-453.0517565
5086,255.2500224,-0.009975154,-461.9468933
5088,255.3500467,-0.01000449,-461.7563911
5121,257.0000794,-0.009991285,-444.0732143
5131,257.5000781,-0.009706616,-380.8592623
5175,259.7001216,-0.007799059,-2.319657689
5188,260.3500339,-0.00726136,85.83277933
5200,260.950057,-0.006771011,150.2014842
5214,261.6501043,-0.006193907,208.8303067
5230,262.4500531,-0.005539938,257.1928801
5249,263.4000384,-0.004775346,297.9134496
5267,264.3000115,-0.004054617,325.4927045
5289,265.4000333,-0.003173376,350.9081704
5320,266.9500416,-0.001934584,376.6685452
5357,268.8,-0.000456425,398.5869437
5408,271.3500058,0.00157729,416.497977
5476,274.7500954,0.004287811,432.9075016
5581,280.0000205,0.008458451,449.1582998
5620,281.9500032,0.010011697,454.3361079
5638,282.8500992,0.009361986,331.1109631
5700,285.9501158,0.006816255,-67.41722666
5704,286.1500416,0.006766424,-74.29856773
5720,286.9501133,0.00601525,-170.5810721
5734,287.6500378,0.005461409,-222.7532549
5750,288.4501094,0.004824361,-267.8595427
5766,289.2500582,0.004187913,-300.9216554
5790,290.4501043,0.003238521,-337.1595166
5818,291.8500762,0.002125391,-367.0137214
5851,293.5001088,0.000810533,-392.0195935
5901,296.0001024,-0.001191098,-420.4994163
5954,298.6500096,-0.003314743,-441.7696544
6006,301.2500275,-0.005404985,-455.7403795
6092,305.5500902,-0.008866087,-471.7951521
6119,306.9000499,-0.009954445,-475.769129
6120,306.9500621,-0.010003866,-475.7176913
6133,307.6000973,-0.00965165,-387.1205627
6178,309.8500301,-0.007691476,3.942837368
6191,310.5000653,-0.00714658,91.18883645
6204,311.1501005,-0.006619071,159.4706256
6217,311.8000128,-0.006080369,212.889685
6233,312.6000845,-0.005430138,261.6790078
6250,313.4500454,-0.004745007,298.7658812
6274,314.6500915,-0.003783783,335.3999177
6297,315.8000026,-0.002864359,360.3148174
6326,317.2501094,-0.001705276,383.3329405
6358,318.850007,-0.000427287,401.9759289
6460,323.9500186,0.003623537,433.3109766
6566,329.2500787,0.007859295,451.396021
6620,331.950121,0.009999951,457.9741114
6639,332.9001062,0.009309103,328.1109471
6704,336.1500365,0.006762319,-73.29118876
6732,337.5500083,0.005535721,-216.0458472
6747,338.3000678,0.004938666,-260.5657976
6766,339.2500531,0.004183676,-302.2665331
6792,340.5500006,0.003153762,-341.3258981
6816,341.7500467,0.002199144,-367.2107107
6851,343.5001037,0.000804505,-394.1702038
6899,345.900073,-0.001110214,-421.593596
6946,348.2500301,-0.002993975,-441.2528824
6989,350.4000614,-0.004721768,-454.1069925
7119,356.9000448,-0.009959322,-477.8098189
7121,357.0000691,-0.010025969,-476.6099803
7130,357.4500557,-0.009678499,-394.5699371
7133,357.6000922,-0.009659651,-390.3180085
7135,357.7001165,-0.009482102,-352.4245377
7178,359.850025,-0.007691612,4.241744101
7189,360.4000358,-0.00722974,80.08185423
7203,361.1000832,-0.006661414,155.6003706
7215,361.7001062,-0.006165306,206.7255258
7231,362.500055,-0.005510479,257.4155424
7249,363.4000282,-0.004787096,297.7529246
7271,364.5000499,-0.003904264,332.5897677
7295,365.700096,-0.002944805,359.4300897
7326,367.2501043,-0.00170494,384.4984976
7358,368.8500019,-0.000426153,403.1758569
7420,371.9500186,0.002048138,424.2178804
7488,375.3501082,0.004756998,439.899584
7616,381.7500672,0.009839813,458.5459626
7619,381.9001037,0.009959319,458.8279722
7620,381.9501158,0.009998651,459.0547231
7621,382.0000051,0.010026983,457.7816789
7703,386.1000192,0.006793013,-68.35575995
7717,386.8000666,0.006130755,-156.2631155
7733,387.6000154,0.005497027,-219.0024382
7750,388.4500992,0.004822117,-268.0472788
7767,389.3000602,0.004145549,-303.9768709
7793,390.6000077,0.003113967,-342.5670561
7822,392.0501146,0.001962788,-372.5847424
7851,393.5000986,0.000805661,-394.2465416
7905,396.2000179,-0.001349555,-424.7551353
7947,398.3000371,-0.003033313,-441.8358725
7993,400.600105,-0.004880521,-454.9948974
8119,406.9000397,-0.009960686,-477.3258932
8121,407.000064,-0.010030905,-475.7678215
8133,407.600087,-0.009651884,-388.7437807
8186,410.2501171,-0.007354726,60.81541225
8202,411.0500659,-0.006704251,149.9513792
8214,411.650089,-0.006207403,202.4177451
8229,412.4000256,-0.005594999,251.7365938
8249,413.400023,-0.004789233,297.7416896
8268,414.3500083,-0.004026968,328.5807448
8297,415.8001152,-0.002866305,361.6275151
8327,417.3001114,-0.001668862,385.3304526
8358,418.8501197,-0.00042602,403.0211308
8425,422.2000742,0.00224455,425.9105327
8497,425.8000896,0.005108804,441.9483651
8615,431.7000499,0.009798487,458.917022
8619,431.9000986,0.009957408,459.0299057
8620,431.9501107,0.009996933,459.3251903
8621,432,0.010026844,458.2147027
8703,436.1000141,0.006797042,-67.67724969
8717,436.8000614,0.006131536,-156.0586683
8733,437.6000102,0.005499082,-218.6513917
8749,438.4000819,0.004862744,-265.2275501
8765,439.2000307,0.004226518,-300.0717585
8791,440.5001011,0.003195302,-340.0630152
8820,441.9500851,0.002044013,-370.1824455
8853,443.6001178,0.000727875,-395.3982368
8900,445.9500749,-0.001149188,-422.0200079
8945,448.2000077,-0.002952841,-440.7138794
8990,450.4500634,-0.00475881,-453.9965845
9119,456.9000346,-0.009954215,-476.9087795
9120,456.9500467,-0.009997501,-477.3864441
9121,457.0000589,-0.010019665,-475.8164891
9133,457.6000819,-0.009652297,-387.4285183
9135,457.7001062,-0.009486102,-353.7021762
9176,459.7501133,-0.007772736,-11.22170542
9189,460.4000256,-0.007231104,79.58833922
9203,461.100073,-0.006662168,155.13357
9217,461.8001203,-0.006082878,213.5864462
9231,462.5000448,-0.005510545,257.0436058
9250,463.4500301,-0.004747777,299.7105006
9270,464.4500275,-0.003944845,331.363294
9296,465.7500979,-0.002906122,360.402957
9327,467.3001062,-0.001666183,385.1338302
9358,468.8501146,-0.000430612,402.8621104
9413,471.6000461,0.00176545,422.389929
9481,475.0000128,0.00447044,438.8642641
9615,481.7000448,0.009794085,459.0948676
9619,481.9000934,0.009959701,459.3650665
9620,481.9501056,0.009999084,459.5127844
9621,482.0001178,0.010017218,457.8667717
9646,483.2500531,0.009029267,281.3676138
9703,486.100009,0.00678403,-67.08780837
9718,486.8500685,0.006089865,-159.223202
9733,487.6000051,0.005495214,-217.0627157
9749,488.4000768,0.004857136,-264.204606
9765,489.2000256,0.004221336,-298.949714
9789,490.4000717,0.003270365,-336.1445709
9820,491.95008,0.002035926,-369.5409839
9848,493.3500518,0.000921646,-390.9715952
9903,496.1001062,-0.001274708,-422.3650854
9987,500.3000218,-0.004646446,-452.308798
10119,506.9000294,-0.009963083,-476.3744398
10121,507.0000538,-0.010023142,-474.2559627
10130,507.4500403,-0.009666715,-391.6188698
10133,507.6000768,-0.009649862,-386.8928033
10135,507.7001011,-0.009473067,-350.6576558
10178,509.8500096,-0.007685798,5.692892685
10192,510.550057,-0.007101427,99.18444397
10206,511.2501043,-0.006530346,170.170531
10219,511.9000166,-0.005992242,221.4973889
10232,512.5500518,-0.005464044,260.467903
10251,513.5000371,-0.004700354,301.8909082
10270,514.4500224,-0.00393755,331.8144701
10294,515.6500685,-0.002977433,358.6621342
10320,516.950016,-0.001936095,380.3338649
10358,518.8501094,-0.000420353,403.1371185
10409,521.4001152,0.00162339,421.6442248
10486,525.2500685,0.00468987,440.3647266
10618,531.8500762,0.009918057,459.0534636
10619,531.9000883,0.009973772,459.5307727
10621,532.0001126,0.010029589,457.727294
10663,534.100009,0.008341124,171.3421814
10701,536.0001024,0.006812048,-63.41311637
10703,536.1000038,0.00680128,-65.78081451
10731,537.5000986,0.005572869,-210.5285906
10747,538.3000474,0.004935975,-258.9063587
10767,539.3000448,0.004144763,-302.1476961
10790,540.4500787,0.00323098,-337.2336217
10822,542.0500992,0.001959967,-370.6082372
10852,543.5500954,0.000760332,-393.3077744
10897,545.8000282,-0.001033597,-419.0734943
10932,547.5500851,-0.002436811,-434.8178595
10982,550.0500787,-0.004444248,-450.8348216
11048,553.3500211,-0.007099883,-465.4486427
11119,556.9000243,-0.009962265,-476.3056051
11120,556.9500365,-0.010004246,-476.3336294
11121,557.0000486,-0.010029979,-474.5149307
11133,557.6000717,-0.009652127,-387.216222
11187,560.3001139,-0.007308195,69.22942955
11200,560.9500262,-0.006781738,141.8261408
11215,561.7000858,-0.00616181,207.2324346
11231,562.5000346,-0.005509196,257.9676512
11250,563.4500198,-0.004745283,300.0509825
11272,564.5500416,-0.00386404,334.1567354
11295,565.7000755,-0.002943301,359.9118445
11325,567.2000717,-0.001743616,384.17671
11357,568.8000922,-0.000466232,403.0078949
11413,571.6000358,0.001773429,422.4239522
11472,574.550016,0.004115994,436.9872174
11582,580.0500019,0.008497694,454.7838015
11618,581.850071,0.009909245,459.8067254
11620,581.9500954,0.010009697,459.4967325
11648,583.3500672,0.008934876,267.2553018
11702,586.0501094,0.006822171,-63.23120676
11716,586.7500339,0.006162957,-150.3052553
11732,587.5501056,0.005532487,-213.6887091
11746,588.2500301,0.004977137,-256.3190351
11766,589.2500275,0.004176325,-300.4469999
11787,590.3000371,0.003347353,-333.3301809
11820,591.9500698,0.002030247,-368.9314688
11850,593.4500659,0.000838334,-391.6845496
11902,596.0500838,-0.001242109,-421.6684833
11990,600.450048,-0.004770554,-452.553894
12119,606.9000192,-0.009969107,-476.1067077
12120,606.9500314,-0.010007222,-476.18758
12121,607.0000435,-0.010027409,-473.3706953
12133,607.6000666,-0.009620653,-381.7587915
12177,609.8001101,-0.007724304,-0.718716187
12188,610.350121,-0.00726018,76.39402098
12201,611.0000333,-0.006732302,147.718984
12214,611.6500685,-0.006194133,204.3386764
12230,612.4500173,-0.005541258,255.5647711
12249,613.4000026,-0.004775705,298.6771405
12269,614.4,-0.003974862,330.4373775
12293,615.6000461,-0.003015227,358.14074
12321,617.0000179,-0.001895673,381.4528243
12358,618.8500992,-0.000417328,403.2790022
12416,621.7500672,0.001895447,423.3568106
12482,625.0500096,0.004515915,438.9977516
12575,629.7000346,0.00822827,454.2887757
12617,631.8000538,0.009884519,459.0906764
12619,631.9000781,0.009964945,459.5677933
12620,631.9500902,0.010003957,459.1713911
12644,633.1500134,0.009098046,292.77794
12703,636.1001165,0.0067617,-72.28837734
12717,636.800041,0.006122092,-155.0991237
12731,637.5000883,0.00556663,-210.8101385
12749,638.4000614,0.004855899,-263.7960113
12764,639.150121,0.004251917,-296.6158759
12787,640.300032,0.003343329,-333.2021249
12816,641.750016,0.002190063,-365.2654588
12846,643.2500122,0.000995911,-389.1762098
12894,645.6501043,-0.000920714,-417.4887334
12934,647.6500992,-0.002525367,-435.1888742
12993,650.6000794,-0.004894099,-453.1514359
13118,656.8500019,-0.009935647,-476.0234218
13120,656.9500262,-0.010009205,-476.4542
13121,657.0000384,-0.010027669,-473.0022391
13133,657.6000614,-0.009635858,-385.3822736
13177,659.800105,-0.007738485,-0.318569682
13188,660.3501158,-0.007259341,76.7866438
13202,661.0500403,-0.00669031,152.7147309
13216,661.7500877,-0.006113547,211.5697036
13233,662.6000486,-0.005420624,263.7268359
13249,663.4001203,-0.004776575,298.8052588
13268,664.3501056,-0.004015206,328.9860247
13294,665.6500531,-0.002975973,359.175518
13322,667.050025,-0.001856468,381.9985842
13358,668.8500941,-0.000416994,403.7730232
13414,671.6500378,0.001820376,422.8513367
13487,675.3000653,0.004728317,440.1238839
13611,681.5000986,0.009654162,458.5199045
13619,681.900073,0.009964062,459.104825
13620,681.9500851,0.009992693,459.7509763
13621,682.0000973,0.010024055,457.5652377
13702,686.0500992,0.006824068,-60.9266789
13719,686.9000602,0.006044612,-163.5578621
13732,687.5500954,0.005529165,-213.7478674
13749,688.4000563,0.00485394,-263.5022685
13765,689.2000051,0.004215768,-298.4115704
13786,690.2500147,0.003389111,-331.4612585
13811,691.500073,0.002394641,-360.306272
13847,693.3000192,0.000958237,-389.589606
13896,695.7500006,-0.001000285,-418.2748769
13940,697.9500442,-0.002763889,-437.1970655
13986,700.250112,-0.004611051,-451.4774034
14119,706.900009,-0.00996846,-476.0472661
14120,706.9500211,-0.010000106,-476.3440058
14121,707.0000333,-0.010024685,-473.6982218
14133,707.6000563,-0.009636596,-385.941584
14135,707.7000806,-0.009462953,-348.2674803
14179,709.9000013,-0.007644529,15.15114932
14188,710.3501107,-0.007261315,76.68363864
14203,711.1000474,-0.006652733,157.6285959
14215,711.7000704,-0.006152042,208.2697548
14230,712.450007,-0.005542648,256.1937078
14249,713.4001152,-0.00477756,298.850279
14270,714.4500019,-0.003935955,331.8367532
14294,715.650048,-0.002975433,359.3577967
14322,717.0500198,-0.00185533,382.3116017
14357,718.8000768,-0.00046106,402.9451461
14412,721.5500083,0.001733604,422.4366987
14465,724.2000384,0.00385126,436.1601827
14573,729.6,0.008138253,454.2147012
14618,731.8500557,0.009918919,459.4938365
14619,731.9000678,0.009968701,460.2445228
14620,731.95008,0.010012949,459.6753642
14655,733.7000141,0.008651137,219.9512051
14690,735.450071,0.007223806,7.318444606
14703,736.1001062,0.006780839,-62.90548111
14717,736.8000307,0.006115577,-151.8522613
14733,737.6001024,0.005482694,-214.9340978
14749,738.4000512,0.004846385,-262.3088304
14766,739.2500122,0.004168633,-299.439938
14790,740.4500582,0.003217626,-336.5813405
14818,741.8500301,0.002104873,-366.9865094
14854,743.6500992,0.000670699,-394.603317
14896,745.7501184,-0.001005388,-418.8420451
14934,747.650089,-0.002527568,-435.6403875
14992,750.550057,-0.004856584,-453.5346086
15118,756.8501146,-0.009933236,-476.3901485
15120,756.950016,-0.010013747,-476.839055
15121,757.0000282,-0.010021965,-472.9039713
15132,757.550039,-0.009663594,-390.2900248
15178,759.8501069,-0.007678656,9.302684162
15187,760.3000934,-0.007293471,72.21602847
15200,760.9500058,-0.006765765,144.6166991
15214,761.6500531,-0.006188239,205.711028
15231,762.5000141,-0.005494777,259.5523224
15249,763.4001101,-0.004771263,299.5019075
15270,764.4501197,-0.003930358,332.3336091
15292,765.5500186,-0.003048739,357.6091449
15322,767.0500147,-0.001850088,382.5602148
15357,768.8000717,-0.000451902,403.205394
15407,771.3000653,0.001545156,420.9354827
15479,774.9000806,0.004414979,438.6629233
15599,780.9000653,0.009181966,457.1563736
15618,781.8500506,0.009935051,459.4009765
15619,781.9000627,0.009975566,459.5440686
15620,781.9500749,0.010013724,459.3944435
15671,784.5000806,0.008043333,118.2288043
15701,786.0000768,0.006867095,-62.09182883
15730,787.4500608,0.005606522,-211.720191
15747,788.3000218,0.00492835,-262.0459053
15762,789.0500813,0.004330208,-295.3915897
15783,790.1000909,0.003499,-329.274354
15813,791.600087,0.002305537,-363.5823491
15847,793.300009,0.000948975,-390.5534153
15893,795.6000768,-0.000886193,-417.5066156
15930,797.4500352,-0.002367393,-434.0065128
15988,800.3500032,-0.0046947,-452.1902687
16118,806.8501094,-0.009933192,-475.840979
16120,806.9500109,-0.010017184,-476.3528322
16121,807.000023,-0.010027261,-471.8821134
16132,807.5500339,-0.009667348,-389.9739
16178,809.8501018,-0.007679852,8.301181175
16187,810.3000883,-0.007292304,71.4966147
16200,810.9500006,-0.006765813,143.6955907
16214,811.650048,-0.006186766,204.8830925
16229,812.4001075,-0.005575593,253.3940763
16248,813.3500928,-0.004809766,297.0419047
16268,814.3500902,-0.004009381,329.5941212
16291,815.5000013,-0.003089158,356.7989646
16321,817.0001203,-0.001889863,381.9275186
16358,818.8500787,-0.000411618,403.9080291
16411,821.5001088,0.001704892,422.2802442
16477,824.8000512,0.004334157,438.3829364
16594,830.6501222,0.008969992,457.0797239
16616,831.7500211,0.009853433,459.9165945
16618,831.8500454,0.009936646,459.7920059
16620,831.9500698,0.010015212,459.7597707
16648,833.3500416,0.00892529,265.5734729
16689,835.4000486,0.007244041,6.96848981
16702,836.0500838,0.006817108,-61.80192092
16715,836.700119,0.006197691,-146.9611587
16729,837.4000435,0.005639063,-203.9680809
16747,838.3000166,0.004923757,-258.947827
16764,839.1501005,0.004246359,-296.7266801
16790,840.450048,0.003217363,-337.3725672
16819,841.900032,0.002063088,-368.226686
16852,843.5500646,0.0007507,-393.4990688
16895,845.700096,-0.000968886,-418.2000429
16931,847.5000422,-0.002412679,-434.2406428
16988,850.350121,-0.004701163,-451.9954368
17118,856.8501043,-0.009938734,-475.9937192
17119,856.9001165,-0.009982526,-476.4477717
17121,857.0000179,-0.010023322,-471.3193981
17132,857.5500288,-0.009660696,-389.2072652
17175,859.7000602,-0.007795116,-13.77119397
17188,860.3500954,-0.007252202,77.79134066
17200,860.9501184,-0.006763914,144.2133674
17213,861.6000307,-0.006229732,201.5382015
17229,862.4001024,-0.005573756,253.6668831
17248,863.3500877,-0.004810391,297.3443935
17271,864.5001216,-0.003888466,333.8531146
17293,865.6000205,-0.003007635,358.8920476
17321,867.0001152,-0.00188807,382.1319765
17358,868.8500736,-0.00040893,404.0125986
17419,871.9000781,0.002022051,424.7303246
17484,875.1500083,0.004614644,439.9162403
17609,881.4000538,0.009584544,458.5651204
17618,881.8500403,0.009919212,459.9691783
17620,881.9500646,0.010021365,460.1466157
17656,883.7500109,0.008598281,212.0550336
17702,886.0500787,0.006805111,-62.78105824
17717,886.8000154,0.006112285,-155.8737321
17732,887.5500749,0.005516875,-214.5687959
17747,888.3000115,0.004915058,-259.0316765
17763,889.1000832,0.004280802,-294.6338789
17786,890.2501171,0.003370935,-331.6682118
17812,891.5500646,0.0023391,-361.6401238
17847,893.3001216,0.000941969,-390.0061048
17895,895.7000909,-0.000973572,-418.2804609
17933,897.6000614,-0.002497211,-434.7947537
17984,900.1500672,-0.004543485,-450.8552678
18118,906.8500992,-0.009942534,-476.1148896
18119,906.9001114,-0.009985461,-476.3968247
18121,907.0000128,-0.010015242,-469.4175296
18132,907.5500237,-0.009658112,-389.6971942
18157,908.8000819,-0.008518105,-151.9360438
18188,910.3500902,-0.007237657,78.94029384
18201,911.0000026,-0.006711429,149.8032102
18215,911.7000499,-0.00613106,209.465086
18232,912.5500109,-0.005438509,262.2883104
18248,913.3500826,-0.004797551,297.6385825
18270,914.4501043,-0.003915797,332.6612263
18295,915.7000397,-0.002914953,360.8878119
18324,917.1500237,-0.001756903,384.4309098
18357,918.8000563,-0.000436381,403.6782991
18420,921.9500851,0.002074244,425.288907
18491,925.5000883,0.004905854,441.9396056
18610,931.4500608,0.009625784,459.137641
18618,931.8500352,0.009943571,459.7398115
18619,931.9000474,0.009994691,460.2153289
18620,931.9500595,0.010024476,459.8982975
18653,933.6000922,0.008712993,230.1388904
18701,936.0000614,0.006842031,-58.54567862
18727,937.300009,0.005710285,-198.1953577
18742,938.0500685,0.005106617,-246.5533316
18762,939.0500659,0.004319623,-293.3704418
18787,940.3000013,0.003324869,-333.4969788
18814,941.6500838,0.002247548,-363.7716458
18844,943.15008,0.001053885,-388.0565453
18893,945.6000614,-0.000901307,-417.4442134
18939,947.9000064,-0.002744105,-437.5248697
18981,950.0000256,-0.004431252,-450.6663517
19118,956.8500941,-0.00995037,-476.617742
19119,956.9001062,-0.009991204,-476.7204895
19121,957.0000077,-0.010007425,-468.8341919
19129,957.400105,-0.009680967,-394.4590974
19132,957.5500186,-0.009663207,-390.7451999
19134,957.6500429,-0.009493726,-354.6078093
19178,959.8500864,-0.007661168,11.98217244
19188,960.3500851,-0.00723516,80.5899411
19200,960.9501082,-0.006749633,146.4339285
19214,961.6500326,-0.006169981,207.0622378
19229,962.4000922,-0.005557876,255.1353041
19248,963.3500774,-0.004795253,298.5590166
19266,964.2500506,-0.004074323,327.8927542
19293,965.6000102,-0.002993532,359.3248633
19323,967.1000064,-0.001792883,383.9094656
19356,968.750039,-0.000474923,403.4241619
19420,971.95008,0.002079755,425.36549
19477,974.8000358,0.004351121,438.7297435
19611,981.5000678,0.009672607,459.3901781
19618,981.8500301,0.009952425,459.7642254
19619,981.9000422,0.009989597,460.117071
19620,981.9500544,0.010025708,459.7379375
19700,985.9500442,0.006884025,-54.53746609
19728,987.350016,0.005665391,-202.9328331
19744,988.1500877,0.005028079,-253.3790222
19764,989.1500851,0.004232737,-298.3514188
19786,990.2501069,0.003361889,-333.3441246
19815,991.7000909,0.002209382,-365.5507551
19847,993.3001114,0.000935511,-390.8864085
19901,996.0000307,-0.001220494,-421.8754948
19945,998.2000742,-0.002984673,-440.0694279
19993,1000.600044,-0.004911993,-454.3531733
20118,1006.850089,-0.009949225,-476.9408433
20121,1007.000003,-0.010009405,-469.453314
20129,1007.4001,-0.009687547,-396.1020696
20132,1007.550013,-0.009671562,-392.7336381
20134,1007.650038,-0.009489287,-353.7466099
20178,1009.850081,-0.007663222,11.38441504
20188,1010.35008,-0.007237131,80.04764735
20201,1011.000115,-0.006710238,151.0352749
20215,1011.70004,-0.006129316,210.6518893
20232,1012.550001,-0.005438437,262.6633267
20250,1013.450097,-0.004716974,302.2198935
20272,1014.550118,-0.00383506,336.0523135
20296,1015.750042,-0.002874641,362.1713863
20326,1017.250038,-0.001674864,386.1170953
20358,1018.850058,-0.000397696,404.300438
20411,1021.500088,0.001720372,423.0594033
20488,1025.350042,0.004788073,441.1483853
20612,1031.550075,0.009712698,459.5587186
20618,1031.850025,0.009949808,460.0505948
20619,1031.900037,0.009988529,460.111825
20620,1031.950049,0.01002408,459.952836
20661,1034.000056,0.008387436,178.0224628
20699,1035.900027,0.00692084,-49.25482557
20707,1036.300001,0.006499967,-110.4536195
20732,1037.55006,0.005507745,-216.8786961
20748,1038.350008,0.004872537,-263.6283583
20765,1039.200092,0.004195536,-300.4081145
20789,1040.400015,0.003244212,-337.1442477
20819,1041.900012,0.002052017,-369.5485156
20850,1043.45002,0.000816521,-392.995525
20901,1046.000026,-0.001218714,-421.8442971
20949,1048.400118,-0.003142874,-441.5074048
21001,1051.000013,-0.005232959,-456.21073
21118,1056.850084,-0.009947285,-476.8877866
21119,1056.900096,-0.00998722,-477.0261364
21121,1057.00012,-0.010011561,-470.0501177
21129,1057.400095,-0.009685768,-395.8759743
21132,1057.550008,-0.009668639,-392.1220528
21134,1057.650033,-0.009496263,-355.4234299
21178,1059.850076,-0.007664847,11.01139989
21188,1060.350075,-0.007238663,79.59890903
21202,1061.050122,-0.006672982,155.5083051
21214,1061.650022,-0.006174362,206.7900924
21230,1062.450094,-0.005521446,257.7842703
21249,1063.400079,-0.004758218,300.1685116
21271,1064.500101,-0.003876941,334.7695242
21297,1065.800049,-0.00283602,363.2531005
21324,1067.150008,-0.001757081,384.9797639
21358,1068.850053,-0.000398982,404.6653356
21420,1071.95007,0.002077275,425.6422514
21485,1075.2,0.004666321,440.5341159
21601,1081.000059,0.009274085,458.2562462
21618,1081.85002,0.009948255,460.068314
21619,1081.900032,0.009987512,460.3721269
21620,1081.950044,0.010023233,460.1347306
21660,1083.950039,0.008428638,184.6581363
21699,1085.900022,0.00692145,-48.85788032
21709,1086.40002,0.006421812,-120.0399251
21720,1086.950031,0.00598609,-170.9478735
21736,1087.750103,0.00534931,-229.6122562
21750,1088.450028,0.004793947,-268.0254214
21767,1089.300111,0.004117002,-303.499184
21791,1090.500035,0.003166983,-339.4269685
21823,1092.100055,0.001894285,-372.6955321
21859,1093.900001,0.000458526,-398.7107571
21902,1096.050033,-0.001258165,-422.4392433
21946,1098.250076,-0.00302116,-440.5379336
21990,1100.45012,-0.004789405,-453.3417726
22118,1106.850079,-0.009947159,-476.9432425
22119,1106.900091,-0.009986163,-477.0557893
22121,1107.000115,-0.010013516,-470.3221101
22132,1107.550003,-0.009652661,-390.4247586
22178,1109.850071,-0.007666101,10.41719097
22188,1110.35007,-0.007240998,79.2790996
22202,1111.050117,-0.006673171,155.1570357
22215,1111.700029,-0.006133176,210.3043732
22231,1112.500101,-0.005481751,260.2486787
22249,1113.400074,-0.00476033,300.1110033
22267,1114.300047,-0.004039376,329.3054613
22292,1115.550106,-0.003037179,358.6345125
22321,1117.00009,-0.001878556,382.8423734
22357,1118.800036,-0.000440677,404.2994917
22413,1121.600102,0.001796135,423.8173643
22478,1124.850033,0.004386598,439.4046955
22611,1131.500052,0.009669271,459.7591629
22618,1131.850015,0.009947289,460.4328
22619,1131.900027,0.009985875,460.4395765
22620,1131.950039,0.010021009,460.2097855
22660,1133.950034,0.008429223,184.6443719
22707,1136.300114,0.006502944,-109.9156584
22733,1137.600061,0.005470731,-219.5224644
22748,1138.350121,0.004874579,-263.0671518
22766,1139.250094,0.004158095,-302.11383
22789,1140.400005,0.003247108,-337.0208831
22820,1141.950013,0.002015402,-370.0652584
22853,1143.600046,0.000698975,-394.8605551
22900,1145.950003,-0.001175988,-421.595389
22938,1147.850097,-0.002699077,-437.8900616
22989,1150.400102,-0.00474802,-453.7291282
23118,1156.850074,-0.00994554,-477.2749381
23121,1157.00011,-0.010015301,-470.9608386
23132,1157.550121,-0.009659374,-392.0751271
23178,1159.850066,-0.007669123,9.361035782
23189,1160.400077,-0.007201512,84.87867736
23203,1161.100001,-0.006635124,159.24385
23217,1161.800049,-0.006052224,217.446693
23231,1162.500096,-0.005483291,260.0536596
23250,1163.450081,-0.004722119,301.984438
23272,1164.550103,-0.00384035,335.8155643
23296,1165.750026,-0.002879506,362.6729153
23322,1167.050097,-0.001839697,383.7466772
23358,1168.850043,-0.000402282,404.708356
23416,1171.750011,0.001914562,424.7715808
23482,1175.050076,0.004544141,440.4387426
23607,1181.300122,0.009509131,459.0817083
23618,1181.85001,0.009945617,460.5696
23619,1181.900022,0.009984152,460.5784625
23620,1181.950034,0.010020678,460.2959228
23662,1184.050053,0.00835129,172.1274245
23699,1185.900012,0.006925107,-48.22689433
23710,1186.450022,0.006384403,-124.6367143
23736,1187.750093,0.005351455,-229.2358946
23749,1188.400005,0.004836459,-265.3577769
23766,1189.250089,0.004158619,-301.8052739
23789,1190.4,0.003248381,-337.0021498
23818,1191.850107,0.002096251,-368.1171357
23847,1193.300091,0.000939664,-391.223427
23895,1195.70006,-0.000975865,-419.2116763
23942,1198.050017,-0.002859375,-439.0790314
23991,1200.500122,-0.004826072,-453.3437359
24118,1206.850068,-0.00994343,-476.4902387
24119,1206.900081,-0.009982843,-476.9718372
24121,1207.000105,-0.010018186,-470.6550155
24131,1207.500104,-0.009698174,-398.1166034
24185,1210.200023,-0.00736831,59.18711629
24199,1210.90007,-0.006794792,139.1845567
24215,1211.700019,-0.006135823,209.0687586
24231,1212.500091,-0.005483093,259.387791
24250,1213.450076,-0.004721418,301.5579218
24271,1214.500086,-0.00387914,334.4024109
24294,1215.65012,-0.002958142,360.5500617
24319,1216.900055,-0.001959133,381.7057775
24357,1218.800026,-0.000442185,404.5564063
24414,1221.650104,0.001830688,424.2646146
24479,1224.900035,0.004423846,439.8225853
24616,1231.750103,0.00986876,460.6754256
24618,1231.850004,0.009948866,461.0213758
24620,1231.950029,0.010024957,460.4490363
24655,1233.700086,0.008627581,217.246048
24700,1235.950019,0.006877974,-51.07427639
24713,1236.600054,0.00625895,-138.3095654
24728,1237.350113,0.005663277,-200.72655
24745,1238.200074,0.004986925,-254.2391793
24763,1239.100047,0.004270147,-295.0255543
24791,1240.500019,0.003156471,-338.1717804
24819,1241.900114,0.002044056,-368.602615
24850,1243.450122,0.000807917,-392.2742519
24901,1246.000005,-0.001227178,-422.0218192
24952,1248.550011,-0.003273213,-442.616003
25001,1251.000115,-0.005240548,-456.3489826
25118,1256.850063,-0.009956833,-477.1742683
25120,1256.950088,-0.010025313,-475.9402475
25129,1257.400074,-0.009679369,-394.9004906
25132,1257.550111,-0.009662749,-391.0567153
25134,1257.650012,-0.00948491,-353.4174643
25178,1259.850056,-0.007656026,11.55701989
25189,1260.400067,-0.007190163,86.39728944
25203,1261.100114,-0.006622755,160.3062432
25217,1261.800038,-0.006040987,217.8124783
25232,1262.550098,-0.005431433,263.1192419
25249,1263.400059,-0.004751352,300.4870904
25267,1264.300032,-0.004028579,329.608585
25293,1265.600102,-0.002987355,360.1193124
25325,1267.2,-0.001708102,386.0856951
25357,1268.80002,-0.000430609,404.7644266
25418,1271.850025,0.002004475,426.0238424
25480,1274.950042,0.004466921,440.3831833
25616,1281.750098,0.009885164,460.8973911
25618,1281.850122,0.00996017,461.2498977
25620,1281.950024,0.010029635,460.1469132
25666,1284.250092,0.008187486,146.2757504
25700,1285.950013,0.006884226,-51.15933779
25712,1286.550036,0.006307985,-133.2606319
25738,1287.850107,0.005271172,-234.0878862
25751,1288.500019,0.004750299,-269.1305018
25768,1289.350103,0.004077789,-304.0160165
25793,1290.600038,0.0030852,-341.0866384
25818,1291.850097,0.002091367,-367.2778174
25853,1293.600031,0.000696827,-394.1223566
25907,1296.300073,-0.001464592,-424.542988
25997,1300.800061,-0.005076624,-455.0046508
26118,1306.850058,-0.009956289,-476.7889005
26119,1306.90007,-0.009991337,-477.0953819
26120,1306.950083,-0.010024574,-475.8768796
26132,1307.550106,-0.009663878,-391.5185205
26134,1307.650007,-0.009482819,-352.7720266
26178,1309.850051,-0.007660364,10.09767498
26189,1310.400061,-0.007191853,85.02507292
26202,1311.050097,-0.006666208,154.7392028
26214,1311.65012,-0.006167512,206.1421126
26231,1312.500081,-0.005473144,260.0742004
26249,1313.400054,-0.004752925,300.1748623
26272,1314.550088,-0.003830957,336.3891057
26294,1315.650109,-0.002949772,360.9007533
26323,1317.100093,-0.001788716,384.8789193
26357,1318.800015,-0.000430823,404.6573877
26410,1321.450045,0.001686664,423.5823537
26486,1325.250109,0.004715789,441.4799516
26616,1331.750093,0.009872534,461.3089253
26620,1331.950019,0.010024268,459.6590926
26662,1334.050038,0.008336605,171.1837481
26700,1335.950008,0.006859943,-53.78174361
26710,1336.450007,0.006375918,-123.46386
26736,1337.750077,0.005337112,-228.1465938
26749,1338.400113,0.004825381,-264.4859249
26765,1339.200061,0.004181432,-298.9348402
26786,1340.250071,0.003350667,-332.2272767
26816,1341.750067,0.002162212,-365.6386548
26852,1343.550013,0.000721787,-393.6211409
26897,1345.800069,-0.001074843,-419.5949841
26939,1347.900088,-0.002757992,-437.7508645
26989,1350.400082,-0.004766253,-453.0956251
27118,1356.850053,-0.009968014,-476.8094411
27119,1356.900065,-0.010004089,-477.0365414
27120,1356.950077,-0.010029854,-474.8830552
27131,1357.500088,-0.009676957,-393.214319
27178,1359.850045,-0.007649954,11.18128418
27190,1360.450068,-0.007141443,91.92726747
27205,1361.200005,-0.006535595,169.1336464
27217,1361.800028,-0.006035927,217.5443375
27233,1362.6001,-0.005383621,265.5770279
27250,1363.450061,-0.004704992,302.4637941
27267,1364.300022,-0.004022173,329.8839792
27291,1365.500068,-0.003061123,358.1900449
27321,1367.000064,-0.001862123,383.4418591
27356,1368.750121,-0.000463302,404.3464995
27407,1371.300004,0.001575119,422.9367404
27479,1374.900019,0.00443246,440.3798282
27606,1381.250089,0.009475196,459.9115712
27617,1381.8001,0.009935459,461.7327324
27618,1381.850112,0.009971652,461.2933869
27620,1381.950013,0.010023747,459.6465757
27648,1383.350108,0.0089081,261.6327516
27695,1385.700065,0.006989006,-35.24269614
27699,1385.900114,0.006923013,-47.57718407
27714,1386.650051,0.006208364,-144.0288339
27730,1387.450122,0.005577647,-208.6214241
27745,1388.200059,0.004980113,-254.3921741
27763,1389.100032,0.004265518,-295.2828119
27785,1390.200054,0.003391571,-331.0641794
27813,1391.600026,0.002280112,-363.2793763
27846,1393.250058,0.00096416,-389.7489167
27897,1395.800064,-0.001074015,-419.7490085
27939,1397.900083,-0.002757797,-437.8857057
27991,1400.500101,-0.004845212,-453.5273632
28118,1406.850048,-0.00996496,-477.0868018
28120,1406.950072,-0.010025288,-474.5906938
28131,1407.500083,-0.00968338,-396.2670853
28178,1409.85004,-0.007644136,10.96178123
28190,1410.450063,-0.007139874,92.12778987
28203,1411.100099,-0.006612993,159.9422109
28216,1411.750011,-0.006070252,213.9812772
28232,1412.550083,-0.005419732,262.9459191
28251,1413.500068,-0.004660605,304.1993482
28272,1414.550077,-0.0038164,336.6681107
28295,1415.700111,-0.002896394,362.2181415
28319,1416.900035,-0.001937634,382.1113039
28357,1418.800005,-0.000419616,405.1743598
28408,1421.350011,0.001619851,423.1404381
28476,1424.7501,0.004324554,440.0845626
28566,1429.250089,0.007891709,455.0787165
28615,1431.70007,0.009849338,460.6758307
28616,1431.750083,0.009895197,461.538896
28619,1431.900119,0.010004779,461.2475184
28638,1432.850104,0.009301663,327.8830055
28699,1435.900109,0.00690027,-51.00633436
28727,1437.300081,0.005700402,-198.0610493
28746,1438.250066,0.004941204,-257.1725171
28764,1439.150039,0.004222016,-297.4326742
28791,1440.500122,0.003151451,-338.7526338
28821,1442.000118,0.001960222,-370.5244363
28855,1443.70004,0.000600126,-396.0102987
28895,1445.700035,-0.000998858,-418.7890021
28938,1447.850066,-0.002721064,-437.3616321
28989,1450.400072,-0.004768733,-453.2007222
29118,1456.850043,-0.009970171,-477.0050441
29119,1456.900055,-0.010004648,-477.3300462
29120,1456.950067,-0.010025294,-474.8850299
29131,1457.500078,-0.009674393,-393.5329274
29186,1460.25001,-0.00730537,67.88514158
29199,1460.900045,-0.006775723,141.1798033
29214,1461.650104,-0.006158065,206.6022924
29231,1462.500065,-0.005466382,260.5765684
29249,1463.400038,-0.004743759,300.6941
29270,1464.450048,-0.003900133,333.9987344
29296,1465.750118,-0.002861187,363.3800087
29322,1467.050066,-0.001818466,384.3767779
29357,1468.8,-0.000422973,405.3522325
29425,1472.20009,0.002291279,428.3620898
29487,1475.300106,0.004757654,442.2338225
29617,1481.80009,0.009930655,461.2201108
29619,1481.900114,0.009997399,461.5793263
29620,1481.950003,0.010031953,460.3248872
29665,1484.200059,0.008222161,151.5509112
29698,1485.850092,0.006953825,-42.71940318
29710,1486.450115,0.006377192,-124.472912
29721,1487.000003,0.005949269,-173.8261631
29737,1487.800074,0.005306533,-231.4301987
29749,1488.400097,0.004827571,-264.5546085
29766,1489.250058,0.004146589,-300.830953
29790,1490.450104,0.003199574,-337.6325779
29819,1491.900088,0.002044912,-369.0840763
29859,1493.900083,0.000451577,-398.2311968
29898,1495.850066,-0.001108664,-420.3996426
29935,1497.700024,-0.002591118,-436.5697361
29990,1500.450079,-0.004798107,-453.4997658
30118,1506.850038,-0.009954352,-477.0986247
30120,1506.950062,-0.010027672,-475.8369372
30132,1507.550085,-0.009643384,-388.6482212
30178,1509.85003,-0.007661395,8.621072547
30187,1510.300017,-0.007272312,72.31405492
30203,1511.100088,-0.006622747,158.7569351
30216,1511.750001,-0.006082978,213.2099242
30231,1512.50006,-0.005473434,259.6870909
30249,1513.400033,-0.004751338,300.2096713
30269,1514.400031,-0.00394793,332.3929148
30294,1515.650089,-0.002948991,361.0798161
30326,1517.250109,-0.001671211,386.9667875
30358,1518.850007,-0.000391986,405.4085713
30410,1521.450025,0.001680954,424.197189
30474,1524.650066,0.004231297,439.9109225
30574,1529.650053,0.008202766,456.156084
30619,1531.900109,0.010009069,461.9821703
30648,1533.350093,0.008905707,262.5805063
30699,1535.900099,0.006908202,-47.85504369
30707,1536.300073,0.006491796,-108.627785
30731,1537.500119,0.005539649,-211.3528924
30746,1538.250056,0.004944514,-256.6042747
30766,1539.250053,0.004149105,-300.7791891
30787,1540.300063,0.003315667,-333.6985138
30818,1541.850071,0.00208304,-367.676464
30853,1543.600005,0.000686927,-394.3391247
30895,1545.700024,-0.000991739,-418.9302541
30932,1547.550106,-0.002473808,-435.2976855
30987,1550.300037,-0.004681771,-452.6451162
31043,1553.100104,-0.006937237,-465.8146197
31118,1556.850033,-0.009959126,-477.5588774
31119,1556.900045,-0.010000161,-477.7352952
31120,1556.950057,-0.010026239,-476.2836535
31131,1557.500068,-0.009689068,-397.0297579
31178,1559.850025,-0.007653529,10.55587215
31188,1560.350024,-0.007227325,79.67056175
31202,1561.050071,-0.006658168,155.5428155
31215,1561.700106,-0.006118887,210.5915366
31231,1562.500055,-0.005468139,260.66353
31249,1563.400028,-0.004747233,300.7547115
31271,1564.50005,-0.00386459,335.3359934
31296,1565.750108,-0.002864386,363.2053985
31328,1567.350006,-0.001585176,388.7372802
31358,1568.850002,-0.000385566,405.8535839
31417,1571.800105,0.001970299,426.0029034
31485,1575.200072,0.004678613,441.9808834
31616,1581.750067,0.009880707,461.1818765
31618,1581.850092,0.009960645,461.5111524
31620,1581.950116,0.01002851,460.5907865
31667,1584.300073,0.008136392,138.5164163
31699,1585.900093,0.006902397,-51.59365509
31709,1586.400092,0.006408814,-120.6149526
31735,1587.70004,0.005375866,-226.4471459
31749,1588.400087,0.004821304,-265.7472371
31765,1589.200036,0.004184286,-300.0869651
31786,1590.250045,0.003360973,-334.827332
31817,1591.800054,0.002123465,-367.6829367
31853,1593.6,0.000690055,-395.2489504
31895,1595.700019,-0.000990422,-419.3476995
31939,1597.900063,-0.002753174,-438.3415229
31985,1600.200008,-0.004598898,-452.509713
32118,1606.850028,-0.009960644,-477.3322552
32119,1606.90004,-0.009996984,-477.3874929
32120,1606.950052,-0.010026812,-476.1154874
32131,1607.500063,-0.009695075,-398.9550598
32133,1607.600087,-0.009522752,-362.2841752
32178,1609.85002,-0.007657286,8.644027282
32188,1610.350019,-0.007228907,78.09498146
32201,1611.000054,-0.006700401,149.4173735
32215,1611.700101,-0.006121714,209.4039572
32229,1612.400026,-0.005551353,254.2986871
32248,1613.350011,-0.004789476,298.3282201
32268,1614.350008,-0.003985596,331.1622022
32294,1615.650079,-0.002946077,361.3070859
32324,1617.150075,-0.001747066,385.8447793
32357,1618.800108,-0.00042787,405.4686558
32405,1621.200077,0.001490325,422.6912776
32466,1624.250081,0.003919813,438.2925206
32568,1629.350093,0.0079817,455.7942684
32617,1631.800074,0.009917032,462.1246069
32619,1631.900099,0.010005535,462.0140945
32634,1632.650035,0.009472207,356.9203802
32699,1635.900088,0.006918468,-46.87127608
32715,1636.700037,0.006169021,-147.9715122
32729,1637.400084,0.005615129,-204.4596277
32745,1638.200033,0.004981011,-253.9339619
