Repository: RESSLab-Team/resslab-hub-data

# Resslab Hub Data

This repository contains the DB underlying [RESSLAB Hub](https://resslab-hub.epfl.ch/). See [RESSLAB Hub's repository](https://github.com/RESSLab-Team/resslab-hub).

The `main` branch is the only source of data. When a pull request is merged into `main`, two things happen:

- `upload.yml` sends the CSV files that changed to each hub listed in the `UPLOAD_TARGETS` repository variable (see the comment at the top of the file). The data is online a few minutes after the merge.
- `build-data-image.yml` packs all the data into an image. Each night, every hub uploads the full data again from that image (the `resslab-hub-upload-data` CronJob). This removes deleted files and fixes a failed upload.

## Data documentation

### Per-database guides

Each database folder has a `README.md` explaining what the database contains, how the specimen identifier is built, which measured-response files are expected (folder, exact column headers, units) and how to submit data. Read the one for your database before preparing a contribution:

| Database | Folder | Guide |
| --- | --- | --- |
| Braces | `braces/` | [braces/README.md](braces/README.md) |
| Columns | `columns/` | [columns/README.md](columns/README.md) |
| Connections | `connections/` | [connections/README.md](connections/README.md) |
| HSS columns | `hss_columns/` | [hss_columns/README.md](hss_columns/README.md) |
| EBF links | `eccentric_braced_frames/` | [eccentric_braced_frames/README.md](eccentric_braced_frames/README.md) |

# Ductile fracture database

Monotonic and cyclic tests on notched steel coupons up to ductile crack initiation, with the coupon origin, geometry and material, the measured and simulated responses, the stress state history at the fracture location from the companion finite element simulation, the calibrated fracture model parameters and, where available, Scanning Electron Microscopy (SEM) images of the fracture surface.

## Contents

| Path | Contents |
| --- | --- |
| `ductile_fracture.csv` | Main table, one row per coupon test. |
| `ductile_fracture_data_dictionary.csv` | Data dictionary: name, description, symbol, unit, type, example and nullability of every column of the main table. It is the single reference for what each column expects, so it is not repeated here. |
| `force_elongation/`, `force_radial/` | Measured responses, one CSV per coupon. |
| `force_elongation_simulation/`, `force_radial_simulation/` | Simulated responses, one CSV per coupon. |
| `triaxiality_elongation_simulation/`, `lode_angle_elongation_simulation/`, `equivalent_plastic_strain_elongation_simulation/` | Simulated stress-state histories at the fracture location, one CSV per coupon. |
| `sem/` | SEM fracture-surface images, one folder per coupon. |

## Response files

Each subfolder holds one CSV per coupon where that response is available, named `{id}.csv`, for example `force_elongation/Ozden_et_al_CNT_C_R0_5_C1.csv`.

| Folder | Response | Columns (exact header) | Units |
| --- | --- | --- | --- |
| `force_elongation/` | Measured load versus axial elongation over the gauge length | `Elongation [mm]`, `Load [kN]` | mm, kN |
| `force_elongation_simulation/` | Simulated load versus axial elongation | `Elongation [mm]`, `Load [kN]` | mm, kN |
| `force_radial/` | Measured load versus radial (diametral) elongation at the notch | `Radial elongation [mm]`, `Load [kN]` | mm, kN |
| `force_radial_simulation/` | Simulated load versus radial elongation | `Radial elongation [mm]`, `Load [kN]` | mm, kN |
| `triaxiality_elongation_simulation/` | Simulated stress triaxiality at the fracture location versus elongation | `Elongation [mm]`, `Triaxiality` | mm, - |
| `lode_angle_elongation_simulation/` | Simulated Lode angle parameter at the fracture location versus elongation | `Elongation [mm]`, `Lode angle` | mm, - |
| `equivalent_plastic_strain_elongation_simulation/` | Simulated equivalent plastic strain at the fracture location versus elongation | `Elongation [mm]`, `Equivalent plastic strain` | mm, - |

- Measured curves keep the sampling of the processed test record; simulated curves keep the output increments of the simulation. Do not expect the same number of rows across files, and compare them on the elongation axis.
- Tension positive. Numeric values only, decimal point.

## Submitting data

Either use the submission form at <https://resslab-hub.epfl.ch/contribute/new> (pick "Ductile fracture", start from the template CSV, attach the response files named after their `id`, and submit: the form opens a pull request on this repository for you; automated checks for this database are still being added, so a curator reviews the data by hand), or open the pull request yourself following the [repository README](../../README.md). SEM images cannot go through the form yet; add them in a pull request, or send them to the curators with the coupon `id`.

File: material/ductile_fracture/force_radial/Skiadopoulos_and_Lignos_GP_T1_9_M_C1_R1_2.csv (part 1 of 5)
Radial elongation [mm],Load [kN]
0.0,0.003237596
-5.1303999999999995e-05,0.004184926
-7.4404e-05,0.004818244
-5.6504e-05,0.007832133
-2.1404e-05,0.013008945
-7.690400000000001e-05,0.010752932
-0.000123404,0.012145633
-0.000119104,0.016100915
-0.000113874,0.020007094
-5.8603999999999997e-05,0.021273509
-1.9104e-05,0.023937173
-5.6804e-05,0.025474623
-5.3704e-05,0.027647354
-9.1004e-05,0.03100159
-8.8604e-05,0.035766907
-6.2004e-05,0.036028516
-1.2504000000000001e-05,0.040087417
-2.5603999999999994e-05,0.043097328
-4.7403999999999995e-05,0.0457955
-5.3803999999999995e-05,0.05248262
-8.4604e-05,0.056062724
-8.6504e-05,0.058544673
-0.00015740399999999999,0.062907852
-8.8204e-05,0.064987801
-6.840399999999999e-05,0.072715461
-8.2204e-05,0.076200411
-9.1504e-05,0.084052965
-0.000124804,0.087517962
-8.9804e-05,0.092564218
-4.0103999999999994e-05,0.10010612
-0.00012830399999999998,0.106877349
-0.000126804,0.113867097
-0.000123004,0.123391233
-0.000122904,0.129867896
-0.000128004,0.139104053
-9.5904e-05,0.148804158
-0.000120704,0.158839718
-0.000169404,0.167567939
-0.000178104,0.180723935
-0.000156204,0.191036925
-0.000221449,0.202411398
-0.00024859999999999997,0.212252468
-0.00018640399999999999,0.22571674
-0.00021712199999999999,0.236286551
-0.000225049,0.251296997
-0.000235897,0.264628559
-0.000298911,0.276272297
-0.000289991,0.290169239
-0.000283026,0.30519551
-0.000209804,0.317649394
-0.00022939800000000002,0.337113231
-0.000210958,0.354136586
-0.00031745,0.368743986
-0.000390826,0.386266828
-0.000336477,0.403191745
-0.000282333,0.418153912
-0.000379843,0.437819153
-0.00036238,0.459528059
-0.000353836,0.479685575
-0.000354241,0.495905012
-0.00038466,0.519326806
-0.000427111,0.537010312
-0.00040934799999999997,0.562061965
-0.00039343099999999997,0.583975494
-0.00042165299999999997,0.606206179
-0.000467232,0.628576577
-0.000510488,0.655214846
-0.000500543,0.679050624
-0.000518738,0.70508337
-0.000545611,0.73109895
-0.000532356,0.760701478
-0.000517634,0.784674764
-0.000550436,0.815370679
-0.000609662,0.84224999
-0.000633161,0.873203933
-0.000609258,0.900216877
-0.000642662,0.933423996
-0.00061354,0.961684525
-0.000641953,0.994545877
-0.000646729,1.025364757
-0.0007192629999999999,1.056494236
-0.000717446,1.091783404
-0.0007473439999999999,1.124573827
-0.000802079,1.160073876
-0.000771415,1.200295568
-0.000741738,1.236921906
-0.000776655,1.280575991
-0.000890828,1.32156539
-0.000891345,1.369324088
-0.000897479,1.420833707
-0.000925989,1.473170877
-0.000891181,1.528493762
-0.00097245,1.585324049
-0.001098049,1.641097546
-0.0011047469999999999,1.706068039
-0.00116397,1.767040253
-0.001172291,1.832518697
-0.001195198,1.895904541
-0.001279574,1.964076996
-0.001289596,2.029887199
-0.001369722,2.100093603
-0.001359459,2.170399904
-0.001456876,2.239392281
-0.001450159,2.309834719
-0.001518022,2.385404348
-0.001501723,2.457729101
-0.001584483,2.529958248
-0.001694457,2.604225159
-0.001588467,2.68040204
-0.0016733429999999999,2.756871223
-0.001718395,2.834918499
-0.001792667,2.917150021
-0.001908441,2.992619991
-0.001923731,3.072961807
-0.001963563,3.155383587
-0.001962775,3.235491991
-0.002023847,3.318232298
-0.00207359,3.402799368
-0.002107169,3.48453021
-0.002182107,3.569414377
-0.002288421,3.655255318
-0.002313183,3.736732483
-0.002314013,3.823250532
-0.002369209,3.90969348
-0.002440431,3.9984231
-0.002489127,4.085788727
-0.002508646,4.177620411
-0.0025859,4.271246433
-0.002705938,4.363454342
-0.002702868,4.456762791
-0.002730769,4.549772739
-0.002831845,4.641254902
-0.002876277,4.732165337
-0.002988223,4.822274208
-0.002961121,4.914530277
-0.003100478,5.008468151
-0.003120795,5.103673458
-0.003108389,5.197600365
-0.003223315,5.294891834
-0.003250812,5.385835171
-0.0033815159999999998,5.479817867
-0.003399317,5.572306156
-0.003457175,5.664830208
-0.003494883,5.754573345
-0.003524663,5.847640038
-0.003628592,5.935998917
-0.003661912,6.021944523
-0.003739359,6.108291626
-0.00375991,6.198379517
-0.003778486,6.297076225
-0.003825198,6.391505241
-0.003936207000000001,6.487143517
-0.004024109,6.582870483
-0.004088118,6.676891804
-0.004117914,6.774212837
-0.004160582,6.866898537
-0.004231378,6.964545727
-0.004273113,7.061238766
-0.00432751,7.156245232
-0.004432371,7.249162674
-0.004441922,7.341608524
-0.004509351,7.436695576
-0.004554806,7.523808956
-0.004635713,7.620688438
-0.004564668,7.713447571
-0.004685276,7.806596756
-0.004766475,7.901851177
-0.004848783,7.998872757
-0.004862169,8.09401226
-0.004886959,8.192080498
-0.004972224,8.289532661
-0.005030894,8.384840965
-0.005092273,8.479152679
-0.00513367,8.574895859
-0.005191429,8.671143532
-0.005214986,8.765719414
-0.005301607,8.860817909
-0.005352272,8.957766533
-0.005404028,9.049418449
-0.005453864,9.149394035
-0.005566226,9.245760918
-0.005605149,9.341128349
-0.005617502,9.432717323
-0.005668537,9.530063629
-0.005717913,9.626004219
-0.005877223,9.718853951
-0.00592764,9.812958717
-0.005895617,9.90696907
-0.005972964,9.999950409
-0.006013616,10.09525776
-0.006055929,10.18815041
-0.006093109,10.2843132
-0.006165299,10.37510014
-0.00615072,10.46714306
-0.006218093,10.56110191
-0.006263438,10.65344524
-0.006288588,10.74645424
-0.006335564,10.83988094
-0.006435555,10.93396664
-0.00649742,11.02930737
-0.006576437,11.11777306
-0.006639023,11.20995998
-0.006624498,11.30263138
-0.006629029,11.39370632
-0.006702479,11.48635578
-0.006775446,11.57783699
-0.00678467,11.66672611
-0.006937268,11.7566061
-0.006910324,11.84993649
-0.007010968,11.94181442
-0.00704587,12.03277302
-0.007054265,12.12278461
-0.007138914,12.21117687
-0.0072085,12.29835606
-0.007184967,12.39003563
-0.007216088,12.48022461
-0.007285036,12.56598473
-0.007309289,12.6551733
-0.007352297,12.74624157
-0.007431853,12.83357239
-0.007477296,12.91845608
-0.007496242,13.00451374
-0.007545609,13.09072685
-0.007559826,13.17661858
-0.007630951,13.26379299
-0.007692365,13.34827423
-0.007730185,13.43198967
-0.007727568,13.51642418
-0.00781812,13.60155296
-0.007856677000000001,13.68471718
-0.00783059,13.76776028
-0.007807886,13.85384846
-0.007993229000000001,13.93453598
-0.007985203000000001,14.01485443
-0.008103516000000002,14.09759617
-0.008098006000000001,14.1762104
-0.008084381000000002,14.25481892
-0.008145251000000001,14.33796883
-0.008191378000000001,14.4162178
-0.008241398,14.49635983
-0.008282739,14.57355976
-0.008295046,14.65061569
-0.008337801,14.72492504
-0.008375939,14.80174541
-0.008351368000000001,14.87783623
-0.008407403,14.95260334
-0.008433386000000001,15.02706718
-0.008456613000000002,15.10319328
-0.008528339000000001,15.17721176
-0.008525989000000001,15.2507906
-0.008545586,15.32424736
-0.008545259000000001,15.39942265
-0.008587344,15.47119713
-0.008734655000000001,15.5434351
-0.008691031,15.61132526
-0.008656151,15.6849184
-0.008738717,15.75441742
-0.008741510000000001,15.82806301
-0.008759316000000001,15.8945303
-0.008774901000000002,15.96761608
-0.008802077,16.03100204
-0.008855622,16.09874535
-0.008827444,16.1686306
-0.008856933,16.23320007
-0.008845665,16.30028915
-0.008881074000000001,16.36768341
-0.008851168000000001,16.43470001
-0.00897292,16.49812126
-0.008975690000000001,16.56412888
-0.008964821000000001,16.62943077
-0.009015274,16.69197273
-0.009027410000000001,16.75708389
-0.009094501000000001,16.82176971
-0.009053885000000001,16.88098335
-0.009160519,16.94432259
-0.009110538000000001,17.00888824
-0.009087988000000002,17.06877136
-0.009174168000000002,17.13125229
-0.009152433000000001,17.19244385
-0.009170589000000002,17.25439072
-0.009227506000000002,17.31194878
-0.009274605,17.37303543
-0.009286534,17.43333244
-0.009218721000000001,17.49132729
-0.009295495,17.54995346
-0.009285406000000001,17.60896683
-0.009338309000000001,17.66667938
-0.009369771,17.72044754
-0.00940151,17.7787323
-0.009387260000000001,17.8336544
-0.009318602,17.8885994
-0.009395793000000001,17.94689751
-0.009430500000000001,17.99813652
-0.00948126,18.0519371
-0.009460682000000002,18.10520363
-0.009475933,18.15917969
-0.009480798,18.20936584
-0.00952264,18.26035309
-0.009577092,18.31298828
-0.009556168,18.36145782
-0.009651541000000001,18.41175079
-0.009563736000000001,18.45866966
-0.009598434000000001,18.50777626
-0.009616009,18.55782509
-0.009581015,18.60654259
-0.009618900000000001,18.65567017
-0.009654662000000001,18.70311165
-0.009703355,18.74965286
-0.009685157000000002,18.79696083
-0.009718227000000001,18.84414101
-0.009726468,18.89171219
-0.009757611000000001,18.93778419
-0.009724053000000002,18.983078
-0.009808818,19.03103638
-0.009818965,19.07468033
-0.00981276,19.11894035
-0.009788129000000001,19.16336823
-0.009782398000000001,19.20864487
-0.009826939000000002,19.25263214
-0.009816505000000001,19.29390907
-0.009907304,19.33739471
-0.009884217,19.38275528
-0.009896966,19.42521667
-0.009881857,19.46669579
-0.009871253000000002,19.51140022
-0.009968836,19.55310059
-0.009891438,19.59375572
-0.010011163,19.6368866
-0.009934888000000001,19.6756916
-0.009957354000000002,19.7163868
-0.009967324000000001,19.755476
-0.009945814,19.79469872
-0.010002819000000001,19.83359146
-0.010000886,19.87433815
-0.009970877000000001,19.91021347
-0.009993764,19.95184708
-0.009969516000000001,19.98588753
-0.009973218,20.02592278
-0.010045983000000001,20.06141281
-0.010077066,20.0999279
-0.010105371,20.1349659
-0.010078177,20.17203903
-0.010026390000000001,20.20457268
-0.010086234000000001,20.24184608
-0.010081412000000001,20.27706146
-0.010084733,20.31749153
-0.010127599000000001,20.35218048
-0.010154365,20.38647652
-0.010186039000000001,20.42187691
-0.010063915000000001,20.45781708
-0.0100815,20.49230003
-0.010136394000000002,20.52897263
-0.010185722000000001,20.56001854
-0.010243704000000001,20.59148788
-0.010183959000000001,20.62708664
-0.010151903,20.6598835
-0.010200219000000002,20.69246101
-0.010110982000000001,20.72498131
-0.010179431000000001,20.75612831
-0.010186979,20.78941727
-0.010256260000000001,20.82063866
-0.010274132,20.85413551
-0.010272356000000002,20.88323021
-0.010230443,20.91573524
-0.010235767000000002,20.94800758
-0.010292851,20.98066139
-0.010358093,21.01007843
-0.010285237000000001,21.04135132
-0.010294074,21.07253456
-0.010277109000000001,21.10557556
-0.010227354000000001,21.1382618
-0.010297609000000001,21.16942215
-0.010301159,21.20132256
-0.010328752,21.23233032
-0.010318085000000001,21.26125526
-0.010325184000000001,21.29118156
-0.010323082,21.31966591
-0.010330606,21.34962845
-0.010315296000000002,21.3804493
-0.010387388000000001,21.41033554
-0.010363776000000002,21.44018936
-0.010405671,21.46854401
-0.010379771000000001,21.50025177
-0.010367135000000001,21.53174973
-0.010323783000000001,21.55846214
-0.010406321000000001,21.5901165
-0.010440487,21.61799812
-0.010452975000000002,21.64617538
-0.010457435000000001,21.67393112
-0.010367038,21.70298195
-0.010336176,21.73031807
-0.010404339,21.75924683
-0.010387775,21.78728867
-0.010458119,21.81545448
-0.010450286000000001,21.84286118
-0.010458394000000001,21.87361145
-0.010472033,21.90160751
-0.010501657000000001,21.93022346
-0.010458144,21.95782661
-0.010544920000000001,21.98945808
-0.010544431000000002,22.01790237
-0.010553207,22.04559898
-0.010522046,22.07290077
-0.010480890000000001,22.10064125
-0.010470951000000001,22.1279583
-0.01051821,22.1590786
-0.010605315,22.18627548
-0.010578234,22.21408463
-0.010552566000000001,22.24286652
-0.010541960000000001,22.27264786
-0.010578091000000001,22.29801369
-0.010614344000000001,22.33078575
-0.010640156000000001,22.36006737
-0.010658595000000002,22.38559532
-0.010669214000000002,22.41310883
-0.010671478000000002,22.444664
-0.010612577000000002,22.47100639
-0.010571908000000001,22.50191689
-0.010656534,22.53294563
-0.010676768000000001,22.56114578
-0.010717742,22.58913612
-0.010681183,22.61675262
-0.010690505000000001,22.64735603
-0.010673031000000001,22.67482185
-0.010665066,22.70474243
-0.010696107000000002,22.73321152
-0.010697117,22.75955963
-0.010698481000000001,22.79008865
-0.010712725000000001,22.82045174
-0.010720486000000001,22.85173988
-0.010681063000000001,22.88033485
-0.010653494000000001,22.9129734
-0.010743438000000001,22.94250679
-0.010768653000000001,22.97465134
-0.010762549000000001,23.00273705
-0.010720449000000002,23.03578758
-0.010770045,23.06587029
-0.010677925000000001,23.09571838
-0.010718821000000002,23.12636185
-0.010826287,23.15796852
-0.010855390000000001,23.18759155
-0.010790705000000001,23.22049332
-0.010813811000000001,23.2527523
-0.010790488,23.28772163
-0.010811579000000002,23.31940079
-0.010794133000000001,23.35399437
-0.010809548,23.38650894
-0.010832187,23.41776466
-0.010845775,23.44888878
-0.010846863,23.48386765
-0.010820493,23.51268196
-0.010899517000000001,23.54410553
-0.010864521,23.57491112
-0.010902791,23.60764885
-0.010918218,23.63812065
-0.010881102,23.67044449
-0.010853731,23.70258522
-0.010843281000000001,23.73386955
-0.01086138,23.76661301
-0.010905436000000001,23.79814339
-0.010935384000000001,23.83190155
-0.01087769,23.86176872
-0.010935292000000001,23.89558983
-0.010861078000000001,23.92928314
-0.010907176000000001,23.95988846
-0.010907094,23.99576569
-0.010965741000000001,24.02827263
-0.010989949,24.05931854
-0.010859025000000001,24.09029007
-0.010908588,24.12426186
-0.010918868000000002,24.15764236
-0.010972176,24.18851471
-0.010998399,24.22311211
-0.011033184000000001,24.25585365
-0.011013936,24.28704262
-0.010975831,24.31990623
-0.011032182000000001,24.35234833
-0.011002657,24.38422012
-0.010941019000000001,24.41876411
-0.010984191,24.45385551
-0.011002668,24.48191071
-0.011033928,24.5164814
-0.010995076000000001,24.54897308
-0.010966281000000001,24.58266449
-0.010975006,24.61626816
-0.011020954000000001,24.64956474
-0.011066555,24.68122673
-0.011057436,24.71475983
-0.011063186000000001,24.74952698
-0.010990303000000002,24.78225517
-0.011037476000000001,24.81611061
-0.011101207,24.84917831
-0.011054300000000001,24.88263321
-0.011089276,24.9162674
-0.011129128,24.94707298
-0.010978267000000002,24.98215485
-0.011023328,25.01638985
-0.010945171,25.04963303
-0.011009845,25.08068657
-0.011052628,25.11212349
-0.011065181,25.14643288
-0.011103252000000001,25.17857933
-0.011073542,25.20860291
-0.011065903,25.24088287
-0.011108929,25.27401924
-0.011066215,25.30471992
-0.011091149000000002,25.3373642
-0.011093533000000001,25.36882019
-0.011124774,25.4012394
-0.011017378000000001,25.43168068
-0.011083812,25.46582794
-0.011065764,25.49728394
-0.011126055000000001,25.53143692
-0.01110328,25.55891228
-0.011148958,25.5902195
-0.01107115,25.6221962
-0.011083948000000001,25.65703773
-0.011045545,25.6899662
-0.011069045000000001,25.72208023
-0.011092562,25.75533295
-0.011106089000000001,25.78901291
-0.011140509000000002,25.81813622
-0.011062132,25.85025406
-0.011057604,25.88586998
-0.011110597000000002,25.91638184
-0.011074064000000002,25.9486599
-0.01112248,25.97953224
-0.011127005,26.01212692
-0.01110855,26.04262352
-0.011089314000000001,26.07377243
-0.011022594,26.10599327
-0.011077355,26.13886642
-0.011106876000000002,26.17165947
-0.011166852000000001,26.20277023
-0.011087295,26.23379898
-0.011110796000000001,26.26623154
-0.011091581000000001,26.30042648
-0.01110053,26.33164215
-0.011081734000000001,26.36026001
-0.011101169000000001,26.39540291
-0.011066102000000001,26.42593384
-0.011089857000000002,26.45580101
-0.011071240000000001,26.48617935
-0.011064560000000001,26.51716042
-0.011061588,26.54803085
-0.011100817,26.57748985
-0.011083671000000002,26.60733795
-0.011106113,26.63604164
-0.011078708000000001,26.66526413
-0.011066342000000002,26.69631767
-0.011026051,26.72732544
-0.011097599000000001,26.75553322
-0.011080481000000001,26.78816986
-0.011108905,26.81702042
-0.011101329,26.84633446
-0.011088365000000001,26.87434959
-0.011057424000000001,26.90607834
-0.011054737,26.93642426
-0.011047936000000001,26.9666214
-0.011114808,26.99435234
-0.011070606,27.02533913
-0.011048083,27.05131912
-0.011068865,27.08342552
-0.011002151000000002,27.11276245
-0.011005223000000001,27.14326096
-0.011015409,27.1726799
-0.011072235000000001,27.2013855
-0.011091335,27.23169327
-0.011036596000000001,27.2590313
-0.011018507,27.29056168
-0.011017736,27.32025909
-0.011053782000000002,27.34892082
-0.011064573000000001,27.38091087
-0.011108171,27.40970993
-0.011060761,27.43841553
-0.010997765000000001,27.46696472
-0.010974929000000001,27.49882698
-0.010976173,27.52915764
-0.011007763,27.55695724
-0.011025575000000001,27.58621597
-0.011082354,27.61864281
-0.011010188,27.6449852
-0.010998447000000001,27.67610741
-0.01093089,27.70622063
-0.010929803,27.73351669
-0.010981419000000001,27.7647934
-0.010993388000000002,27.79457664
-0.010991149,27.82143593
-0.010975427000000001,27.84885979
-0.010971688,27.88013649
-0.010994045000000001,27.91152382
-0.010976279,27.93837929
-0.010962317000000001,27.96542931
-0.010955642000000002,27.99696541
-0.010925468,28.02507591
-0.010918409,28.05570793
-0.010884350000000001,28.08558846
-0.010835822,28.11336708
-0.010918437000000001,28.14374542
-0.010943015,28.16972542
-0.010939465,28.19884682
-0.010856521000000001,28.22603226
-0.010886012,28.25458908
-0.010808619,28.28195
-0.010833539000000001,28.31100655
-0.010874775000000001,28.33748245
-0.010904879000000001,28.36600685
-0.010921284000000002,28.39251137
-0.010849722000000001,28.42242813
-0.010847044,28.44765472
-0.010820935,28.47588539
-0.010839022,28.50466537
-0.010810956,28.5317955
-0.010806357,28.56007767
-0.010796504,28.58994102
-0.010807618000000001,28.61361885
-0.010764931,28.64261818
-0.010693849,28.67088318
-0.010788138000000001,28.69708633
-0.010744764,28.72350121
-0.010771832,28.7501564
-0.010752824000000001,28.77506828
-0.010717523000000001,28.80247307
-0.010685835000000001,28.82725906
-0.010679226,28.85652161
-0.010703746,28.87803078
-0.010666366,28.90777779
-0.010684388000000001,28.9325161
-0.010696083,28.95866394
-0.01063622,28.98140717
-0.010668817,29.01141167
-0.010647978,29.03499413
-0.010608457000000002,29.06083488
-0.010624055,29.08588982
-0.010566233000000001,29.11157417
-0.010542535,29.13537216
-0.010591487,29.16502571
-0.01053163,29.19233513
-0.010528901,29.21591949
-0.010580654,29.24058342
-0.010594142,29.26789474
-0.010529981,29.29130173
-0.010534086000000002,29.31720161
-0.010519828,29.34232903
-0.010451455,29.36722183
-0.010430048,29.39170456
-0.010479118,29.41795158
-0.010476636000000001,29.44161224
-0.010435676000000001,29.46742058
-0.01042699,29.49253464
-0.010403623,29.51642609
-0.010400133,29.53923416
-0.01043319,29.56506348
-0.01047261,29.59068489
-0.010422881,29.61381149
-0.010405031,29.64007187
-0.010300422,29.6677475
-0.010347878000000001,29.6947155
-0.0103458,29.71987724
-0.010424279000000002,29.74609756
-0.010407357,29.77456284
-0.010391274,29.79925537
-0.010341994,29.82509232
-0.010280095000000001,29.85336876
-0.010241996000000001,29.87817383
-0.010307911000000001,29.9025135
-0.010227618,29.92503738
-0.010210342,29.95050049
-0.010260234,29.97621727
-0.010169407,29.99824524
-0.010202832,30.0268116
-0.010213204,30.04977036
-0.010224015000000001,30.0748291
-0.010203057000000001,30.10036278
-0.010179674000000001,30.12388992
-0.010196665,30.14752579
-0.010128933000000001,30.17505646
-0.010104261000000002,30.19881439
-0.010130659,30.2203598
-0.010209239,30.24604416
-0.010153421000000001,30.27304459
-0.010092478,30.29763985
-0.010066608000000001,30.32172394
-0.010036731,30.34738541
-0.0099912,30.37016678
-0.010044657,30.39365196
-0.010052841000000002,30.41921425
-0.010066835000000001,30.44217682
-0.010026885000000001,30.46474838
-0.010004194000000001,30.49025917
-0.009968732000000001,30.51571465
-0.009952539000000002,30.53872299
-0.010011429,30.56246948
-0.009992426,30.58605194
-0.010001203,30.60943031
-0.009926899000000001,30.63368988
-0.009916375000000002,30.65884781
-0.009859425000000002,30.6810379
-0.009921491000000001,30.70163536
-0.009909746,30.7252655
-0.009933229,30.74801064
-0.009922637000000002,30.76865005
-0.009894058,30.79430389
-0.00978288,30.81608772
-0.00976046,30.84044075
-0.009768939,30.86348724
-0.009744402000000001,30.88565445
-0.009710829,30.90539551
-0.009777389000000001,30.9300499
-0.00970556,30.95508575
-0.009732192,30.97961807
-0.009676111000000001,31.00018883
-0.009664606000000001,31.02670479
-0.009644669000000002,31.04908562
-0.009634448,31.07588387
-0.009602243000000002,31.09886932
-0.009566253,31.12260246
-0.009590127,31.14654541
-0.009622903,31.17230988
-0.009581702000000001,31.19433212
-0.009545234000000001,31.21645546
-0.009508849000000002,31.23922348
-0.00948177,31.26390076
-0.009425872,31.28535652
-0.009444391000000002,31.30729485
-0.009481209,31.32984924
-0.009488272,31.35280418
-0.009483659,31.37303162
-0.009413907000000001,31.3974247
-0.009391010000000002,31.41967201
-0.009356195000000001,31.44078064
-0.009316082000000002,31.46264458
-0.009349633000000001,31.48425102
-0.009337671,31.50674057
-0.009331896000000001,31.52763367
-0.009274583000000001,31.54752159
-0.009282498,31.56957626
-0.009308366,31.59090424
-0.009311827000000002,31.61036491
-0.00926185,31.62922096
-0.009280381,31.65139198
-0.009223414000000001,31.66797638
-0.009154972,31.68784714
-0.009177500000000002,31.71008873
-0.009156926000000001,31.73088074
-0.009148732000000001,31.7477169
-0.009087232,31.76673126
-0.009134467,31.78757858
-0.009020450000000001,31.80718994
-0.009055229000000001,31.82572937
-0.009065265000000001,31.84576416
-0.009096351,31.86236191
-0.009031218,31.8854866
-0.009045820000000001,31.90469742
-0.009032106000000002,31.92427254
-0.009028161000000002,31.94449806
-0.008956766000000001,31.96636581
-0.008912178000000002,31.98636436
-0.008957991,32.00652313
-0.008946478,32.02558136
-0.008953569000000001,32.04512024
-0.008872169000000001,32.06370163
-0.0088859,32.08663177
-0.008839194000000002,32.10565186
-0.008806712000000001,32.1273613
-0.008847319000000001,32.14571762
-0.008811977,32.16869354
-0.008865840000000002,32.18613434
-0.008862608000000001,32.20873642
-0.008767760000000001,32.22831345
-0.008762503000000001,32.25062561
-0.008687885000000001,32.26989746
-0.008748295000000001,32.29162598
-0.008763127,32.30862808
-0.008697646000000002,32.3313179
-0.008637261,32.34931183
-0.008573514,32.37094116
-0.008555306,32.3913269
-0.008566807000000001,32.4115448
-0.008563548,32.42892838
-0.008579575,32.44828796
-0.008541018000000001,32.46806335
-0.008557047000000002,32.48803711
-0.008556835,32.50909805
-0.008491837,32.5302887
-0.008466882,32.5469017
-0.008489710000000001,32.56920624
-0.008434708,32.58670044
-0.008428795000000001,32.60805893
-0.008364246,32.6278038
-0.008375716,32.65394211
-0.008328615000000001,32.67148209
-0.008349681000000001,32.691185
-0.008297716,32.71045303
-0.008278808,32.73285294
-0.008245722,32.74906921
-0.008242259,32.76994705
-0.008231944000000001,32.79110718
-0.008218082000000002,32.81072998
-0.008211068,32.83073807
-0.008206681,32.85318756
-0.008172519000000001,32.87044144
-0.008106342,32.89442825
-0.008090881000000001,32.91639328
-0.008085874000000002,32.94142532
-0.008094123000000002,32.96294785
-0.008092350000000002,32.98942947
-0.008089892000000001,33.01324081
-0.007982683,33.03631973
-0.007973045000000002,33.05767822
-0.007979891000000001,33.08379364
-0.007980933,33.10504532
-0.007935374,33.12876129
-0.007914751000000001,33.1520462
-0.007892939,33.17343903
-0.007867023,33.19290161
-0.007773835,33.2184906
-0.007815298,33.2407341
-0.007838345,33.26196671
-0.007749061,33.28549576
-0.007766412,33.30755234
-0.007692308,33.32818222
-0.007651625,33.35123062
-0.007603615,33.37511444
-0.007621642,33.39932632
-0.007576814,33.41812897
-0.007540566,33.44378662
-0.007507647,33.46488953
-0.007419079,33.48688889
-0.007472161,33.50699234
-0.007412587,33.53095627
-0.007386564,33.55278015
-0.007363679,33.57327271
-0.007352203,33.59309769
-0.0072425,33.61495209
-0.007204682,33.63695145
-0.007142766,33.6608696
-0.007179604,33.67926788
-0.007134598,33.70305634
-0.007160971,33.71821213
-0.007072822,33.74189758
-0.007089877,33.76011658
-0.00697747,33.78260422
-0.007049441,33.80185699
-0.006996642,33.82347107
-0.006955867,33.84431458
-0.00697081,33.86465073
-0.006923862,33.88471603
-0.006862764,33.90684128
-0.006826379,33.92234421
-0.00679426,33.94677353
-0.006810793,33.96411514
-0.0067912,33.98300171
-0.006734565,33.99923706
-0.006673988,34.02080154
-0.006623439,34.03694153
-0.006660665,34.05852127
-0.006583591,34.0767746
-0.006637266,34.09302521
-0.006593894,34.11159515
-0.006564679,34.13049316
-0.006481615,34.14535522
-0.006474192,34.16782761
-0.006432152,34.18633652
-0.006480478,34.20162201
-0.006440954,34.21938705
-0.006402103,34.23785019
-0.006428573,34.25420761
-0.006347961,34.27241898
-0.006334698,34.2903595
-0.006347433,34.3101387
-0.006280396,34.3282547
-0.00628462,34.34520721
-0.006317232,34.3641243
-0.00618318,34.38272095
-0.006179503,34.39986801
-0.006145792,34.41994095
-0.006152229,34.43787766
-0.006122916,34.45587158
-0.006179627,34.47299576
-0.00608717,34.49071503
-0.0060578,34.50662231
-0.006042723,34.52325058
-0.005988318,34.54306793
-0.005945285,34.55752182
-0.005939868,34.57756805
-0.005931912,34.59450531
-0.0058929229999999996,34.6100769
-0.005827585,34.62810135
-0.00582697,34.64632797
-0.005842287,34.66233444
-0.005824073,34.67821884
-0.005790873,34.69283676
-0.005780814,34.70814133
-0.005751551,34.72457886
-0.005740105,34.74186325
-0.005721096,34.75768661
-0.005705415,34.77375412
-0.005705397,34.78919983
-0.0056601789999999996,34.80146408
-0.005636885,34.81921768
-0.00557461,34.83207321
-0.00555335,34.84837341
-0.005555029,34.86299515
-0.005524298,34.8812027
-0.005579332,34.89648438
-0.005533345,34.90947723
-0.005492563,34.92708969
-0.005428501,34.94207764
-0.00541618,34.95748138
-0.005357307,34.97393417
-0.005365373,34.99079895
-0.005379025,35.0069313
-0.005327387,35.02235031
-0.0053105949999999996,35.03945923
-0.00524135,35.05228806
-0.005282976,35.06861877
-0.005290813,35.08512115
-0.005330283,35.0976181
-0.005159018,35.11203003
-0.005233819,35.12874222
-0.005146082,35.14289856
-0.005097532,35.15821457
-0.005094755,35.1739502
-0.00510321,35.18890762
-0.005129589,35.20052719
-0.005057437,35.21502304
-0.005038151,35.23144531
-0.004983637,35.24329376
-0.004951573,35.25892639
-0.00496193,35.27467346
-0.004971962,35.29065704
-0.004967943,35.30496216
-0.004950339,35.32210159
-0.004934439,35.33607864
-0.004836698,35.35071945
-0.004805277,35.36819458
-0.004816282,35.38278961
-0.004872645,35.3946228
-0.004807502,35.41057968
-0.004815708,35.42775726
-0.004746466,35.44290543
-0.004643258,35.45615387
-0.004686392,35.47415161
-0.004663385,35.48900223
-0.004689018,35.50164413
-0.004638096,35.51865387
-0.004577371,35.53466415
-0.004549409,35.55073547
-0.004491813,35.56651688
-0.004511511,35.58335495
-0.004444673,35.60195541
-0.004496556,35.61762238
-0.004476946,35.63399124
-0.004447541,35.65117264
-0.004329885,35.67110825
-0.004375883,35.68852997
-0.004295405,35.70412827
-0.004341422,35.72099686
-0.004309424,35.73380661
-0.004215064,35.74944687
-0.004175125,35.76568604
-0.004119679,35.78182983
-0.00413125,35.79535675
-0.004112232,35.81222916
-0.0041393919999999996,35.82746887
-0.004083853,35.84231567
-0.004094376,35.85760117
-0.004073943,35.87511444
-0.003959266,35.89210892
-0.003968205,35.90802002
-0.003968370000000001,35.9218483
-0.003999087,35.93698502
-0.003900959,35.94909668
-0.003885381,35.96672058
-0.003850118,35.98374557
-0.003789953,35.99862289
-0.0038366,36.01683044
-0.003797504,36.03351212
-0.003763747,36.04812622
-0.003745315,36.06245422
-0.003648746,36.08104324
-0.003638769,36.0962677
-0.003607062,36.11029053
-0.003594024,36.12809372
-0.003584997,36.14410782
-0.003562472,36.15899658
-0.003474731,36.17576981
-0.00346552,36.18942261
-0.003466501,36.20543289
-0.003423976,36.22228622
-0.003386192,36.23867035
-0.003340937,36.25271606
-0.003329356,36.27057266
-0.003308058,36.28990555
-0.00321478,36.30551529
-0.003198381,36.31900406
-0.003184748,36.33784866
-0.003164055,36.35153961
-0.003135384,36.36685181
-0.003164,36.38225174
-0.003064894,36.39836884
-0.003055993,36.41545486
-0.003022958,36.4296608
-0.002999749,36.44461441
-0.002979778,36.46133423
-0.00291548,36.47657013
-0.002899528,36.49259186
-0.002807734,36.50838089
-0.002798064,36.52176285
-0.002816183,36.53724289
-0.002822108,36.55309677
-0.002783604,36.56834793
-0.002782723,36.5842247
-0.002708163,36.60002899
-0.002663525,36.61552811
-0.00263276,36.63395309
-0.002601297,36.64839172
-0.002620842,36.66199875
-0.002588025,36.67913055
-0.002540559,36.6948967
-0.00254867,36.71006012
-0.002480779,36.72583008
-0.002460924,36.74202347
-0.002415249,36.75725174
-0.002453956,36.77059937
-0.002373243,36.78346634
-0.00231407,36.80063629
-0.002279677,36.81505203
-0.002229222,36.83044434
-0.002246599,36.84447861
-0.002164225,36.86020279
-0.002233967,36.87420273
-0.002156804,36.88735962
-0.002107782,36.9041481
-0.0020877,36.91733551
-0.0019995620000000003,36.93214417
-0.00205471,36.94909286
-0.00198801,36.96216202
-0.001968655,36.97686768
-0.001836347,36.99281311
-0.00174548,37.00811768
-0.001812422,37.02384949
-0.001747899,37.03528595
-0.001733225,37.0515213
-0.001743002,37.06455612
-0.001669738,37.07979584
-0.001631502,37.09098053
-0.00157498,37.10810852
-0.001569521,37.12233734
-0.00153613,37.13761902
-0.00149821,37.15183258
-0.0014392089999999999,37.16496277
-0.001450317,37.17720413
-0.001334423,37.19565201
-0.001273724,37.21002197
-0.001281987,37.22236252
-0.00127099,37.23996735
-0.001281292,37.25078583
-0.001195949,37.26535797
-0.0011609839999999999,37.27951431
-0.001108718,37.29589844
-0.0010298500000000001,37.31126022
-0.001043407,37.32357025
-0.001052783,37.33923721
-0.001016964,37.35055923
-0.000921477,37.36449814
-0.000908788,37.37801361
-0.000798681,37.3927002
-0.000767677,37.40629959
-0.00076758,37.42250443
-0.000756267,37.43736649
-0.00078112,37.44585037
-0.000666766,37.4645195
-0.000580445,37.47676849
-0.000556351,37.49133301
-0.000589295,37.50551605
-0.000592029,37.51707077
-0.000571476,37.5291748
-0.0005178650000000001,37.54235458
-0.000438821,37.55606842
-0.00040800099999999996,37.56974792
-0.000352777,37.58227158
-0.00035359,37.59487534
-0.000306081,37.60502243
-0.000312456,37.62049484
-0.000265224,37.63206482
-0.000171904,37.64410019
-0.000156404,37.65846252
-8.0504e-05,37.67430115
-0.000100814,37.68332291
-4.3503999999999995e-05,37.69903946
-9.3204e-05,37.71230698
3.2074000000000005e-05,37.7261734
7.0375e-05,37.74066162
7.953900000000001e-05,37.75487518
0.000118514,37.77036667
5.031700000000001e-05,37.78087234
0.000123202,37.79362869
0.00016093900000000003,37.80729675
0.000212168,37.81657028
0.000310549,37.83039093
0.00029868,37.8429718
0.000312484,37.85630798
0.000342131,37.86710358
0.000381659,37.88190079
0.00042963699999999997,37.89096832
0.00041616600000000004,37.90620804
0.000489728,37.92137527
0.00050876,37.9366951
0.000519555,37.94723892
0.000566399,37.96076584
0.000560803,37.9718895
0.00059207,37.98405838
0.000611623,37.99705505
0.000635888,38.01423645
0.000681296,38.02549362
0.000693003,38.03787613
0.0006743060000000001,38.05485916
0.0007451280000000001,38.06647873
0.000765374,38.07837677
0.00086257,38.09135818
0.000832519,38.10620117
0.000860966,38.11755753
0.000820486,38.12850571
0.000908126,38.1434021
0.0008901880000000001,38.15135574
0.001009758,38.16664124
0.001003301,38.17937469
0.001074183,38.19215012
0.001052081,38.20564651
0.001093862,38.21870041
0.001021216,38.2291069
0.00119012,38.24407959
0.001161513,38.25896072
0.00114893,38.27490616
0.00117771,38.28899765
0.00125162,38.30016708
0.001170288,38.31367874
0.001236975,38.32814407
0.0012824800000000001,38.34194183
0.001331434,38.35486603
0.001352518,38.3694191
0.001352427,38.38147736
0.001366478,38.39615631
0.001384061,38.41169739
0.001437632,38.42147827
0.001484521,38.43632507
0.001517749,38.44829559
0.001550327,38.46043015
0.001534758,38.47143555
0.001562848,38.48502731
0.001594199,38.49749756
0.001618949,38.51225281
0.001713054,38.5236702
0.001676052,38.53649902
0.001716682,38.54928207
0.00178486,38.56144714
0.001731295,38.57316208
0.001819551,38.58395767
0.0018904809999999998,38.59580231
0.001870222,38.61058807
0.001972705,38.62132645
0.0019222290000000001,38.63323593
0.001890686,38.64588547
0.002008467,38.65498352
0.002013594,38.6648407
0.002030913,38.67760849
0.002097411,38.68795776
0.00213438,38.70038986
0.0021261550000000002,38.71268845
0.002170591,38.72202682
0.002185817,38.73392487
0.002203707,38.74764252
0.002234885,38.75919342
0.00227277,38.77017593
0.002323388,38.78211975
0.002321227,38.79350281
0.002364953,38.80273819
0.002401428,38.81602859
0.002403969,38.82318878
0.002490476,38.83559418
0.00247441,38.84821701
0.0024952,38.85866928
0.002525925,38.86739731
0.002514178,38.87877274
0.002543676,38.89191055
0.002601137,38.90055466
0.002651715,38.91056824
0.002694621,38.92140198
0.002737006,38.9335289
0.002696963,38.94343185
0.00270034,38.95453262
0.002796466,38.9671936
0.002851513,38.97447968
0.002842443,38.98807907
0.002821555,38.9990387
0.002917828,39.00920486
0.00288941,39.02028275
0.00299601,39.02973938
0.003013565,39.04098511
0.0030217350000000002,39.05218124
0.003094911,39.06539536
0.003133971,39.07324982
0.003056125,39.0848465
0.003115678,39.09870911
0.003178586,39.10752106
0.003210208,39.11910629
0.003263622,39.13170242
0.003301637,39.14636993
0.003342145,39.15740967
0.003271868,39.17246246
0.003353122,39.1849823
0.003362981,39.19493866
0.003460216,39.21020126
0.003479065,39.22143555
0.0035818,39.23434448
0.003529306,39.24497986
0.003571902,39.25498962
0.00365433,39.26411057
0.003720599,39.27436447
0.003784075,39.28686523
0.00375868,39.29682541
0.003774927,39.30622482
0.003782335,39.3169136
0.003790447,39.3260994
0.0038076280000000004,39.33639145
0.0038411649999999997,39.34793472
0.003919246,39.35832214
0.0038620879999999996,39.36750793
0.003950906,39.37334442
0.003893331,39.38405991
0.003966451,39.39142609
0.003995147,39.3993721
0.004077072,39.40929413
0.004086385,39.41972733
0.004075597,39.4285202
0.004081149,39.43874359
0.0041055630000000004,39.44664764
0.004111168,39.45611572
0.004225442,39.46720886
0.004195416,39.47634506
0.004259916,39.48750687
0.004335079,39.49752045
0.004336584,39.50668716
0.00441258,39.51613235
0.004385473,39.52626038
0.004466745,39.53897476
0.004497652,39.54576874
0.004477778,39.55855942
0.004584957,39.56977844
0.004515048,39.57696915
0.00460374,39.58734512
0.004665303,39.59743118
0.004717298,39.60836792
0.004767992,39.6211319
0.004765008,39.63364792
0.004802997,39.64337158
0.004712663,39.65494156
0.004870496,39.66825867
0.004872899,39.68028641
0.004944234,39.69192886
0.004969461,39.70516205
0.004960262,39.71637344
0.00495153,39.7309227
0.005020887,39.73986435
0.005047283,39.75718307
0.005143914,39.76563263
0.005225997,39.77865982
0.005147053,39.79159927
0.005255883,39.8046875
0.005293354,39.81295776
0.005319204,39.82704926
0.005369753,39.83929062
0.005432845,39.84993744
0.005425716,39.86257935
0.005481335,39.87289429
0.005453813,39.88212967
0.005558451,39.89398575
0.005626327,39.90863037
0.005629057,39.9178009
0.005669574,39.92929459
0.005669432,39.94360733
0.005641451,39.95290756
0.005624861,39.96360016
0.005673966,39.97502899
0.005722285,39.9850769
0.005780458,39.9957428
0.005794339,40.00630951
0.005864903,40.01635361
0.005853072,40.02649307
0.005890107,40.0356369
0.005938588,40.04588699
0.005971657,40.05448532
0.006017712,40.06619644
0.006057457,40.07584763
0.006015193,40.08705139
0.006050247,40.0930748
0.006094078,40.10680771
0.006170178,40.11501694
0.006214213,40.12940598
0.006298997,40.13922882
0.006285486,40.15023804
0.006260577,40.15980911
0.006263855,40.17199326
0.006357279,40.18168259
0.006396301,40.19418335
0.00646552,40.20389557
0.006466021,40.21326828
0.006558035,40.22166824
0.006540762,40.2327919
0.00660217,40.24085236
0.00659534,40.25130844
0.006637067,40.26298523
0.006716851,40.27320862
0.006743215,40.28295898
0.006767617,40.29325485
0.006740614,40.30397034
0.006840293,40.31210709
0.006851513,40.32281113
0.00694857,40.33108521
0.006955584,40.34346771
0.006979992,40.35087204
0.006978913,40.3610878
0.0070567,40.36732864
0.007031503,40.3767395
0.007121518,40.38389969
0.007188572,40.3934021
0.007265979,40.40132523
0.007267687,40.40869522
0.00725144,40.41955566
0.007292742,40.42495728
0.00732455,40.43324661
0.007447163,40.44399643
0.007510246,40.45209503
0.007561567,40.46355438
0.0076229,40.47102737
0.007588971,40.47877502
0.007638186,40.48629761
0.007647154,40.49582291
0.007692043,40.50673294
0.007772212999999999,40.51411057
0.0077965790000000005,40.52241135
0.0077652749999999994,40.53120422
0.007832790999999999,40.54265976
0.007849337999999999,40.54998016
0.007924407,40.55945587
0.007978573999999999,40.56742096
0.008007307,40.57936478
0.008007163,40.58572006
0.008062172999999999,40.59708405
0.008083193999999998,40.60275269
0.008126787,40.61256027
0.008168789,40.62085724
0.008261408999999999,40.62987137
0.008303093,40.63707733
0.008302829,40.65010452
0.008360003,40.65825653
0.008375948999999999,40.6686554
0.008421732999999999,40.67736435
0.008447712,40.68567657
0.008547800999999999,40.69505692
0.008529594,40.70352173
0.008584690999999998,40.71348572
0.008640722,40.72166824
0.008657838999999999,40.72954178
0.008722596999999999,40.73858643
0.008767487999999999,40.74922562
0.008800038999999999,40.75749969
0.008797728999999999,40.76573563
0.008858023999999999,40.77394104
0.008934695999999999,40.78016663
0.008958712999999998,40.78983688
0.008987193999999999,40.79831696
0.009026679999999999,40.80778122
0.009072183,40.81446075
0.009049218999999999,40.82632828
0.009148183999999998,40.83369064
0.009143564,40.84277344
0.009208043999999999,40.84870148
0.009255843,40.8596344
0.009283777,40.86842346
0.009335709999999999,40.87785339
0.009368346,40.8848114
0.009383206,40.89337158
0.009455258,40.89751816
0.009497786,40.90935135
0.009542048999999999,40.91399384
0.009605925999999999,40.92215347
0.009617984,40.92964554
0.009583355,40.94009018
0.009694199999999998,40.94469452
0.009768055999999999,40.95262909
0.009769591,40.96068192
0.009803297999999998,40.96848679
0.009871182999999999,40.97749329
0.009833979999999999,40.98553085
0.009911354999999998,40.98950195
0.009930545999999998,40.9986496
0.010006646,41.00611877
0.010065949999999999,41.01399231
0.010116179999999999,41.01913834
0.010104631,41.02901077
0.010175601,41.03307343
0.010162019999999999,41.04354095
0.010184176,41.05356979
0.010314608,41.0584259
0.010314686,41.06655884
0.010407155,41.07813263
0.010424994,41.08777237
0.010425575999999999,41.09587097
0.0104391,41.10548019
0.010526744999999999,41.11342239
0.010498845,41.11825943
0.010605656,41.13357925
0.010658580999999999,41.14082336
0.010695047999999999,41.15080643
0.010738930999999998,41.15807724
0.010824212,41.16895294
0.010881796,41.17516327
0.010927441999999999,41.18548965
0.010936907999999999,41.19316483
0.010948001999999998,41.20092392
0.010981326,41.20620346
0.010997274999999999,41.21605301
0.011053496,41.22515106
0.011129516999999998,41.23236465
0.011198726999999999,41.2407074
0.011207624999999999,41.25066376
0.011243228,41.25584412
0.0112549,41.26623917
0.011295145999999999,41.27087402
0.011403190999999998,41.28191376
0.011451202999999998,41.28676605
0.011509317,41.29631424
0.011506397,41.30215836
0.011548020999999999,41.30914688
0.011602049,41.3170929
0.011635069,41.32426834
0.011694085,41.32999802
0.011713077999999998,41.33972931
0.011799357,41.34315491
0.011791581999999998,41.35302353
0.011809528,41.35891724
0.011916253,41.36950302
0.011940244999999999,41.37136078
0.012021022999999999,41.38270187
0.012109802999999999,41.39090347
0.012082246999999999,41.39756012
0.012170374999999999,41.40527344
0.012161664999999999,41.41334534
0.012192818999999999,41.42072678
0.012284435,41.42808914
0.012346362,41.43715668
0.012360459999999998,41.4470787
0.012442812,41.45318604
0.012498436,41.46047592
0.01249349,41.47050095
0.012550009999999999,41.48011398
0.01264044,41.48713303
0.012727497999999999,41.4974556
0.012724579,41.50654984
0.012756948999999998,41.51538849
0.012773910999999999,41.52424622
0.01277248,41.53567886
0.012935354,41.54274368
0.012939814999999999,41.55328369
0.013070653,41.56362152
0.013017046999999999,41.57126617
0.013080808999999999,41.57832336
0.01304703,41.5868988
