Repository: RESSLab-Team/resslab-hub-data

# Resslab Hub Data

This repository contains the DB underlying [RESSLAB Hub](https://resslab-hub.epfl.ch/). See [RESSLAB Hub's repository](https://github.com/RESSLab-Team/resslab-hub).

The `main` branch is the only source of data. When a pull request is merged into `main`, two things happen:

- `upload.yml` sends the CSV files that changed to each hub listed in the `UPLOAD_TARGETS` repository variable (see the comment at the top of the file). The data is online a few minutes after the merge.
- `build-data-image.yml` packs all the data into an image. Each night, every hub uploads the full data again from that image (the `resslab-hub-upload-data` CronJob). This removes deleted files and fixes a failed upload.

## Data documentation

### Per-database guides

Each database folder has a `README.md` explaining what the database contains, how the specimen identifier is built, which measured-response files are expected (folder, exact column headers, units) and how to submit data. Read the one for your database before preparing a contribution:

| Database | Folder | Guide |
| --- | --- | --- |
| Braces | `braces/` | [braces/README.md](braces/README.md) |
| Columns | `columns/` | [columns/README.md](columns/README.md) |
| Connections | `connections/` | [connections/README.md](connections/README.md) |
| HSS columns | `hss_columns/` | [hss_columns/README.md](hss_columns/README.md) |
| EBF links | `eccentric_braced_frames/` | [eccentric_braced_frames/README.md](eccentric_braced_frames/README.md) |

# Tensile coupons database

Monotonic tensile coupon tests on structural steel following a testing standard (ASTM E8M, ISO 6892-1, ...), with the coupon origin and geometry, chemical composition, testing machine and controller settings, the yield, ultimate and fracture properties, and the processed engineering stress versus engineering strain response.

## Contents

| Path | Contents |
| --- | --- |
| `tensile_coupons.csv` | Main table, one row per coupon test. |
| `tensile_coupons_data_dictionary.csv` | Data dictionary: name, description, symbol, unit, type, example and nullability of every column of the main table. It is the single reference for what each column expects, so it is not repeated here. |
| `stress_strain/` | Processed engineering stress versus engineering strain curve, one CSV per coupon. |

## Specimen identifier

The `id` column is the join key between the main table and the response files. It is the laboratory designation of the coupon, made filesystem-safe (no spaces), unique across the whole table:

```text
{batch}-{location}-{coupon}
```

for example `batch1-bfl-A3` (batch 1, beam flange, coupon A3) or `batch1-bweb-B5` (beam web). Prefix new ids with something that identifies the campaign so they cannot collide with existing ones.

## Main table

- Every column is described in `tensile_coupons_data_dictionary.csv`. Columns with `nullable = False` are mandatory.
- Leave `data_curation_status` out, the Hub sets it. A new submission goes live as `unverified`, with a warning on the site, and a curator changes it to `verified` once the data has been checked.
- Column names carry their unit as a suffix between double underscores (`avg_init_reduced_width__mm_`, `yield_stress_02__mpa_`, `t_a__deg_c_`).
- `standard` is the testing standard the coupon follows; `specimen_type` its geometry (rectangular, round).
- `bin_discont_yield` says whether the stress-strain curve shows a yield plateau; `yield_stress_uyp__mpa_`, `yield_stress_lyp__mpa_` and `yield_point_elongation` only apply when it does, otherwise `NA`.
- `pid_*` are the controller gains of the testing machine and the chemical composition columns are mass percentages from the mill certificate. Leave what you did not measure `NR`.
- `date` is a full date, `dd.mm.yyyy`; `year` is the integer year.

## Measured response

| Folder | Response | Columns (exact header) | Units |
| --- | --- | --- | --- |
| `stress_strain/` | Engineering stress versus engineering strain | `strain_eng`, `Stress_eng` (a leading unnamed index column is accepted and ignored) | -, MPa |

- One file per coupon, named `{id}.csv`, for example `stress_strain/batch1-bfl-A3.csv`.
- Numeric values only, decimal point.

## Conventions for every CSV

- Encoding `UTF-8`, comma separator, `LF` line endings, final newline.
- `NA` means not applicable, `NR` means not reported. Both are accepted in nullable columns; leave no cell empty.
- Dates are `dd.mm.yyyy`; a year alone is an integer.

## Submitting data

Either use the submission form at <https://resslab-hub.epfl.ch/contribute/new> (pick "Tensile coupons", start from the template CSV, attach the `stress_strain` files named after their `id`, and submit: the form opens a pull request on this repository for you; automated checks for this database are still being added, so a curator reviews the data by hand), or open the pull request yourself following the [repository README](../../README.md).

File: material/tensile_coupons/stress_strain/batch1-bfl-A4.csv
,strain_eng,Stress_eng
0,4e-06,0.012860557
2,1.65e-05,0.041004673
495,-8.48e-05,-21.84430769
497,-8.6e-05,-21.84430769
647,0.0001293,22.55257023
669,0.0002369,44.65781675
691,0.0003434,66.78170176
714,0.0004554,89.91206511
736,0.0005631,112.0359501
760,0.0006741,135.0544825
768,0.0007827,157.5884143
776,0.0008888,179.6004684
784,0.0009938,201.2397527
793,0.00111,225.0970171
801,0.001211,245.9162079
810,0.001323,268.9533788
819,0.001437,291.4686721
828,0.001551,313.2384258
838,0.001682,336.1637658
885,0.0025,409.5062153
886,0.002523,409.841708
896,0.003144,398.0435453
910,0.003847,399.5346243
935,0.004838,398.8450002
962,0.006385,395.0241103
1050,0.01021,396.9065975
1070,0.0107,397.9876298
1102,0.01204,395.9746731
1128,0.01305,399.0127466
1152,0.01357,397.6148601
1167,0.01381,399.4600703
1194,0.01417,399.2736855
1214,0.01418,397.3352827
1258,0.01422,401.3984731
1277,0.01418,395.9001192
1378,0.01463,409.4689383
1637,0.02051,428.6479422
1873,0.02558,442.6268081
2182,0.03216,457.7612602
2469,0.03832,469.4662305
2755,0.04445,479.1396057
2762,0.0449587,484.3652785
2804,0.0482546,487.0514573
2956,0.0591793,499.5826718
3104,0.0703917,508.6184243
3192,0.0773018,512.89633
3342,0.08921,518.2049441
3603,0.1107014,523.72846
3851,0.1356359,525.9512861
4215,0.1712201,524.1213593
4471,0.1716611,491.4098813
4479,0.1717102,499.6464155
4664,0.1714686,494.8449546
4764,0.1717948,494.1667001
5330,0.1714042,490.5569841
5569,0.1717469,489.6403433
5826,0.1721268,520.639317
5832,0.1726664,527.3581191
5833,0.1727653,527.3581191
5869,0.1764829,525.34013
6015,0.192125,521.8547328
6109,0.2025921,516.895404
6177,0.2102067,509.9111898
6255,0.2190367,497.0610708
6291,0.2231531,489.5396955
6352,0.230071,474.1308848
6426,0.238492,450.2704519
6492,0.2461173,422.0720973
6554,0.253349,384.7470345
6558,0.2536985,381.6916272
6559,0.2572099,380.5095743
6562,0.2575712,-0.93155162
6563,0.2577972,-1.572901985
6566,0.2581627,0.623084647
6568,0.2583983,-0.35077634
6573,0.2588983,0.07567226
6575,0.2591194,-0.239877338
6577,0.2593664,0.052187766
6582,0.2599854,-0.139229504
6583,0.2601127,0.065607477
6586,0.2604216,-0.159359071
6587,0.2605341,0.01528356
6588,0.2606588,-0.199618204
6600,0.2609748,0.035413127
6618,0.2609015,-0.286846327
6631,0.2608695,0.005218777
6639,0.2609135,-0.233167482
6641,0.2609573,0.008573704
6648,0.2608636,-0.216392843
6649,0.2608678,0.042122982
6652,0.2608927,-0.12916472

File: material/tensile_coupons/stress_strain/batch1-bfl-A5.csv
,strain_eng,Stress_eng
0,-3.94e-05,0.006481834
1,-3.8e-05,0.034188867
708,-0.0001318,-20.6069882
709,-0.0001305,-20.56952095
829,7.65e-05,22.34921539
851,0.0001864,44.60476265
873,0.0002946,66.89777716
896,0.0004071,90.0900057
918,0.0005158,112.3642866
938,0.0006246,134.413764
946,0.0007365,157.23132
954,0.0008451,179.3557319
962,0.0009525,201.068004
971,0.001072,225.1781802
979,0.001175,246.2160418
988,0.001289,269.4644712
997,0.001402,292.1696255
1006,0.001517,313.9568321
1016,0.001649,336.1187112
1071,0.002603,401.4803311
1072,0.002638,401.5177983
1098,0.003761,396.7219902
1125,0.005174,395.5043045
1153,0.00645,395.42937
1205,0.008074,390.9520335
1226,0.008533,391.626444
1247,0.008805,391.1206361
1263,0.009008,392.8628633
1282,0.009302,392.6380598
1312,0.0099,394.1929507
1351,0.01076,391.0831689
1386,0.01127,393.5185402
1399,0.01143,390.427492
1438,0.01227,398.4642174
1632,0.01649,413.8819913
1810,0.02052,426.2274506
1969,0.02394,435.6317306
2261,0.03012,450.375094
2618,0.03781,465.3057937
2934,0.04465,475.7216895
2940,0.0449378,481.0396038
3139,0.0592705,496.3751371
3223,0.0657075,501.4982217
3342,0.0748924,507.5122775
3510,0.0880501,513.4116836
3513,0.0877281,513.6479146
3570,0.0928124,515.2408348
3572,0.0924989,515.3354396
3687,0.102233,517.7990987
3688,0.1018389,517.9070044
3842,0.1146941,520.1074561
4109,0.1390322,521.5621221
4359,0.1629589,520.5935937
4513,0.1787308,518.7912315
4823,0.1790626,486.4495002
4830,0.1791164,493.1048081
4972,0.1791588,489.8447825
4978,0.1788618,489.8616428
4989,0.1792764,489.6928528
4995,0.1789488,489.5916913
5000,0.1790069,490.641149
5345,0.1791778,486.6621269
5375,0.1788185,486.4495002
5395,0.1791402,486.5778256
5757,0.1790773,485.8082482
5765,0.1793597,518.3762817
5770,0.1798314,521.6700278
5771,0.1799455,521.4811928
5797,0.1827692,519.8206443
5951,0.1996656,514.9843715
5995,0.2044951,512.5308285
6053,0.2109995,507.3875116
6109,0.2174489,500.1482766
6151,0.2220103,493.0946919
6191,0.2265548,485.0590905
6247,0.2329411,471.5931731
6269,0.2354924,465.3631185
6329,0.242224,446.4367239
6350,0.2446799,438.4584474
6398,0.2501272,417.7634112
6450,0.2563428,388.6515443
6468,0.2583538,376.0395055
6469,0.2584754,375.307208
6470,0.2612619,374.4162368
6473,0.2615036,35.36739918
6477,0.2617903,57.57761107
6483,0.2630537,21.13546378
6492,0.2644665,-0.099475552
6493,0.2645446,0.211127961
6494,0.264637,-0.021731006
6498,0.2651645,0.17066333
6499,0.2652888,-0.008242795
6500,0.2654323,0.025477731
6501,0.265555,-0.028475111
6503,0.2655623,0.130011362
6504,0.2657534,-0.00149869
6505,0.2658756,0.15361573
6508,0.2662122,-0.025103058
6511,0.2665296,0.157175119
6512,0.266639,-0.004870743
6513,0.2667935,0.174035382
6517,0.2672253,-0.06556769
6518,0.2671912,0.035593889
6519,0.2671651,-0.011614848
6521,0.26724,0.126639309
6523,0.2672337,-0.069127079
6524,0.2672215,0.065942362
6525,0.2672052,-0.082615289
6526,0.2671984,0.157175119
6529,0.2671986,-0.085987342
6530,0.2672117,0.045710047
6534,0.2672082,-0.041963321
6535,0.2672077,0.086174678
6536,0.2672032,-0.079243236
6538,0.2672004,0.069314415
6540,0.2671741,-0.055451532
6542,0.2671993,0.022105678
6544,0.2672127,-0.025103058
6545,0.2672051,0.072686467
6547,0.2672133,-0.011614848
6553,0.2672236,0.150243678
6560,0.2672006,-0.014986901
6564,0.2672,0.103034941
6565,0.2672085,-0.041963321
6566,0.2672031,0.028849783
6569,0.2672052,-0.102847605
6570,0.2672119,0.038965941
6572,0.2672194,-0.038591269
6573,0.2671977,0.022105678
6574,0.2672077,-0.170288657
6578,0.2672185,0.042337994
6580,0.2672131,-0.106219657

File: material/tensile_coupons/stress_strain/batch1-bweb-B5.csv
,e_true,Sigma_true
0,1.45e-05,-0.351974958
36,4.49e-05,4.348584797
37,4.37e-05,4.326183846
344,-2.34e-05,-18.96800606
345,-2.3e-05,-18.92320416
403,0.0001807,30.10127918
434,0.0003212,59.50252862
466,0.0004678,90.10782922
524,0.0006009,118.7530465
533,0.0007408,148.3223031
543,0.0008899,179.8796442
553,0.001036,210.960965
562,0.001166,238.5701383
572,0.001308,268.8394246
583,0.001463,301.6008168
593,0.001605,331.0300675
603,0.001744,359.8992943
614,0.001896,390.6446008
625,0.002053,419.9898479
640,0.002269,450.4831437
726,0.002151,416.8817158
811,0.002169,419.4018229
893,0.002184,417.5817456
904,0.00221,418.6177896
929,0.00259,417.9177598
942,0.00314,418.7017932
982,0.005726,417.9177598
1007,0.007408,418.8698003
1060,0.01105,417.5537444
1107,0.01422,418.9818051
1120,0.01511,417.6937503
1170,0.01848,417.9177598
1183,0.01933,418.9538039
1198,0.02035,417.9177598
1201,0.02055,418.085767
1221,0.02186,418.8137979
1236,0.0227,417.8617575
1276,0.02372,419.0658086
1329,0.02369,417.9737622
1421,0.02362,419.3178193
1433,0.02359,416.4056956
1508,0.02376,427.7741787
1548,0.02426,433.122406
1813,0.03062,448.8310735
2078,0.03633,460.7875816
2530,0.04579,477.0282718
2537,0.0460429,482.1272885
2549,0.0470508,482.7074731
2731,0.0601523,497.6441479
2868,0.0703267,506.683772
2950,0.0766605,511.0169562
3090,0.0876339,516.6617161
3210,0.0970717,520.28367
3351,0.1084939,523.461805
3591,0.1289881,526.4380515
3844,0.1516422,527.3410899
4159,0.1824823,525.1819181
4663,0.1829398,491.7823788
4670,0.1829087,496.1964864
4800,0.1830106,495.0159562
5004,0.18276,494.8294683
5088,0.1829256,492.3827243
5108,0.1826733,492.140794
5255,0.1829485,491.4141631
5294,0.1830158,513.5342632
5302,0.1837698,527.648823
5303,0.1839131,527.9109141
5329,0.1862754,526.2764846
5499,0.204892,522.3621983
5595,0.2154433,517.484111
5644,0.2209975,512.8230329
5676,0.2245596,508.4142456
5740,0.2317835,495.8081099
5788,0.2373141,483.010166
5824,0.2413969,470.7369644
5856,0.2450648,457.6920501
5901,0.2501744,433.0902046
5937,0.2542887,404.1196135
5939,0.2545073,401.8800783
5940,0.257452,23.53528016
5942,0.2577731,42.00794517
5944,0.2580371,53.95829301
5976,0.258828,19.55519102

File: material/tensile_coupons/stress_strain/batch1-bweb-B6.csv
,strain_eng,Stress_eng
0,-1.38e-05,0.179689436
233,-5.58e-05,-21.17576966
234,-5.52e-05,-21.73421431
290,0.0001275,31.44776661
322,0.0002761,62.1340178
354,0.0004249,92.79206472
389,0.0005817,125.0577553
398,0.0007269,154.2209756
408,0.0008834,185.6969465
418,0.001037,216.5806276
428,0.001189,247.0412446
438,0.00134,277.0223889
449,0.001506,309.6265308
459,0.001653,338.7897512
470,0.001813,370.4067434
481,0.001973,401.3468331
492,0.002125,430.9613218
508,0.002295,462.4372927
557,0.002063,428.7331841
680,0.002028,430.6228705
703,0.002027,429.2408611
747,0.002345,430.3972363
763,0.002993,429.1844525
797,0.004603,430.5382577
826,0.006022,429.8331508
866,0.007915,431.0741389
955,0.01272,429.5511081
997,0.01515,430.4254406
1024,0.01676,428.5357542
1066,0.01927,429.0434311
1097,0.02026,427.6050131
1114,0.0205,428.1690986
1139,0.02086,428.9024098
1165,0.02129,428.2255072
1196,0.02181,430.0023765
1227,0.02226,428.5639585
1282,0.0229,431.8074501
1346,0.02344,428.3383243
1423,0.02449,440.8328181
1459,0.02542,444.8378251
1721,0.03173,459.9271123
1955,0.03691,470.7293496
2393,0.04613,486.2981094
2398,0.0465687,491.1878845
2560,0.0579273,504.9321098
2655,0.0645833,511.5426277
2769,0.0730484,518.4478804
2883,0.0817613,524.0673001
3094,0.0980336,530.7897891
3338,0.118022,535.4285462
3668,0.1473318,537.4406392
3947,0.1744108,535.7943556
4119,0.1924109,532.8120356
4122,0.1927835,531.4500512
4291,0.1928097,504.5815306
4298,0.1928584,508.2551375
4426,0.1930715,505.4758882
4613,0.1925229,501.9596612
4915,0.1928863,500.5421144
4933,0.1930804,528.8944618
4938,0.1936302,535.255936
5030,0.2037472,530.2257036
5074,0.2089262,526.8925224
5143,0.217487,516.6693188
5207,0.2246226,502.5795912
5261,0.2308331,485.8883013
5294,0.2344867,472.9010788
5337,0.2393485,451.1947867
5362,0.2422522,434.5342394
5372,0.2436414,424.8091233
5374,0.2441927,418.2696801
5375,0.2464383,136.977728
5376,0.2470775,128.3094262
5377,0.247192,121.4856839
5392,0.2494329,51.60592603
5396,0.2499122,30.21467571
5398,0.2509718,2.766839376
5430,0.2510752,1.730332271

File: material/tensile_coupons/stress_strain/batch1-cfl-A5.csv
,strain_eng,Stress_eng
0,-2.3e-05,0.004181178
5,-2.95e-05,-2.630542227
419,5.83e-05,19.92289613
439,0.0001531,39.88732714
459,0.0002465,59.83791319
478,0.0003372,78.8193521
498,0.0004341,98.74224823
518,0.0005294,118.6651444
533,0.0006168,137.4250639
540,0.0007112,157.3894949
547,0.0008057,177.1600965
554,0.0009014,196.7784035
562,0.001008,218.958028
569,0.001099,238.0640716
576,0.001191,256.8239911
584,0.001296,277.6468096
592,0.001406,296.7390082
625,0.001952,347.3423337
649,0.002374,367.542129
650,0.00239,367.6113538
658,0.002676,352.298829
662,0.0032,340.9182726
677,0.004028,344.9056209
698,0.004747,346.193202
719,0.005299,346.193202
736,0.00556,344.1441481
762,0.005819,344.6841015
782,0.005916,342.8011871
812,0.006157,345.542489
838,0.006555,345.528644
884,0.007407,346.3316516
902,0.00776,346.1239773
926,0.008376,347.6607677
941,0.009187,346.1378222
944,0.009383,346.2485819
987,0.01084,356.1338827
1100,0.01336,369.0373845
1276,0.01703,385.8728548
1442,0.0205,400.3131471
1743,0.02674,422.8527405
2028,0.0327,440.629668
2318,0.03876,455.6376037
2536,0.04332,465.2044704
2538,0.04336,465.2875401
2539,0.0445103,471.0356903
2541,0.0446744,471.3175736
2653,0.0525365,484.2151222
2711,0.0565312,489.9293521
2731,0.058237,491.8922904
2744,0.0587392,493.0520827
2751,0.0594047,493.6407703
2756,0.0594839,494.0822861
2773,0.0610824,495.84558
2787,0.0617531,496.7311036
2954,0.0739001,508.4215102
3071,0.0825214,514.8889059
3181,0.0908916,519.453312
3255,0.0966988,521.9026238
3409,0.1087998,525.7362929
3576,0.1225471,528.9364168
3768,0.1390531,530.5825824
3936,0.1542893,530.9741178
3971,0.157548,530.5925508
4117,0.171862,529.7495312
4210,0.1811753,528.9090037
4213,0.1814671,524.4069
4232,0.1814949,511.6214956
4249,0.1813305,508.6957788
4271,0.1815232,506.4535877
4282,0.1813074,505.5880009
4289,0.1815059,505.1415009
4312,0.1813597,504.0242127
4353,0.1815318,502.455302
4375,0.1813946,501.8616301
4398,0.1815223,501.0061501
4432,0.1807309,397.6611452
4444,0.1808064,398.0576648
4451,0.1805955,397.9528585
4459,0.180808,397.3043606
4516,0.1807401,385.7038078
4523,0.1805429,384.8234069
4536,0.1806986,384.0227529
4542,0.1804127,384.0601343
4545,0.1805565,383.9405139
4602,0.180553,385.2549543
4610,0.1807093,385.3222408
4671,0.180549,385.125227
4679,0.1806969,385.0928298
4693,0.1804418,384.9132607
4815,0.1807436,385.3670984
4844,0.180702,385.4743969
4845,0.1814722,486.9787144
4846,0.1818439,519.9821895
4848,0.1816933,498.8486901
4882,0.1816042,488.9316844
4889,0.1814505,488.8493069
4914,0.1815677,487.9315245
4928,0.1814098,487.6222281
4952,0.1816532,487.2979792
4970,0.1814163,487.0860129
4983,0.1816628,486.9861907
5072,0.1813657,486.5347066
5093,0.1816514,486.6046237
5114,0.1813886,486.4873568
5331,0.1816465,486.0483332
5343,0.1819385,524.0502538
5345,0.182172,528.5322824
5349,0.182525,530.0937169
5352,0.1828422,530.6598373
5361,0.1837016,530.3555251
5388,0.1863786,529.5599937
5473,0.1954057,527.9037213
5542,0.2028143,525.833623
5597,0.2089352,522.1745387
5630,0.2125846,519.0742371
5681,0.2183241,512.4146733
5723,0.2230601,505.5331748
5780,0.2294871,494.0472583
5831,0.2352779,482.257168
5876,0.2404725,469.8061194
5918,0.2451346,456.8386539
5974,0.2515085,436.9024666
6017,0.2565331,418.5001623
6055,0.260895,399.8111289
6069,0.2624108,391.9219943
6071,0.2626871,390.1135658
6072,0.2671165,347.0312374
6073,0.2666264,0.547568132

File: material/tensile_coupons/stress_strain/batch1-cfl-A6.csv
,strain_eng,Stress_eng
0,-1.8e-05,0.10426763
301,7.15e-05,25.17999508
326,0.0001893,50.1798361
350,0.0003018,74.12646874
375,0.0004202,99.04316173
406,0.0005363,123.6826946
415,0.0006626,150.2207742
423,0.0007713,173.0726244
432,0.0008912,198.4466316
441,0.001013,223.4048986
450,0.001133,247.6286913
460,0.001267,272.4899523
464,0.001323,281.5669456
472,0.00144,297.7946694
486,0.001665,321.8105921
503,0.001946,347.4756173
529,0.002391,372.1012922
538,0.002362,355.1945261
559,0.002378,357.578103
622,0.003238,357.4395229
653,0.004608,359.4627917
668,0.005025,354.5431999
700,0.005573,356.8574867
748,0.006282,354.972798
781,0.007728,356.7466227
807,0.009039,356.9267767
820,0.009501,355.3469642
867,0.01068,367.0985524
1137,0.0164,394.9808585
1334,0.0205,412.2756487
1412,0.02212,418.539467
1682,0.02777,437.912958
2031,0.03507,458.2703673
2216,0.03891,467.3196446
2413,0.043,475.8007436
2415,0.04305,475.8838917
2416,0.0438952,481.2386248
2418,0.0440301,481.2585803
2593,0.0561987,499.8878964
2720,0.0651684,510.2237509
2804,0.0712787,515.8858546
2932,0.0807282,522.8238648
3048,0.0894056,527.6447876
3168,0.0987283,531.3321255
3295,0.1088422,534.2481269
3424,0.1194472,536.2654367
3576,0.1323365,537.6883767
3755,0.148072,538.2651468
3845,0.1564068,537.9455812
4092,0.1805771,536.0157155
4095,0.1808331,533.4942515
4211,0.1809691,510.4683447
4378,0.1800031,385.2359094
4476,0.1799719,386.6490101
4486,0.1797704,386.6016158
4554,0.1799774,386.441833
4570,0.1798441,386.4518107
4572,0.1811674,533.0872419
4574,0.1809594,507.954364
5114,0.1809669,493.3494125
5157,0.1813736,534.2981543
5160,0.1815711,536.9369956
5166,0.1821609,537.6833878
5333,0.1997319,534.0434442
5396,0.2066266,531.8515235
5437,0.2111578,529.4148705
5479,0.2159651,525.8796935
5505,0.2188384,522.813887
5541,0.2229164,517.7832926
5586,0.22798,509.9640519
5637,0.2337751,499.5084643
5674,0.2380363,490.8553874
5710,0.2420864,481.4832186
5767,0.2486177,464.2919476
5830,0.255765,441.8253499
5867,0.2600515,426.319351
5897,0.2634918,411.9242097
5924,0.2665969,397.2519083
5926,0.2667982,395.9936015
5928,0.2670958,393.8615474
5929,0.2709142,-30.12439269
5931,0.2712446,-1.728786124
5932,0.271344,1.80140207
5933,0.2714422,1.117370943

File: material/tensile_coupons/stress_strain/batch1-cfl-A7.csv
,e_true,Sigma_true
0,-2.64e-05,0.088636372
540,5.1e-05,19.79878853
559,0.0001431,38.88948574
579,0.0002401,58.88265227
598,0.0003299,77.90392876
617,0.0004238,96.91132111
637,0.0005208,116.8211828
665,0.0006165,136.7588127
672,0.0007141,156.6964427
679,0.0008096,176.3008532
686,0.0009049,195.738654
693,0.001001,214.9126561
700,0.001096,233.9339326
707,0.001192,252.6219896
715,0.001304,273.184406
723,0.001419,291.9696521
753,0.00196,342.0636416
779,0.002511,365.6528013
781,0.002571,365.8749476
785,0.002729,360.210217
790,0.002685,342.5079342
829,0.002852,347.714488
880,0.003972,346.7425979
910,0.00544,347.3812685
929,0.006505,345.0487324
971,0.008743,347.5201099
1008,0.009547,349.1862072
1048,0.01014,349.1306706
1081,0.01046,348.3531586
1134,0.01134,357.3084311
1241,0.01373,369.3737517
1466,0.01846,390.602607
1564,0.02051,398.9608613
1686,0.02305,408.70753
1921,0.02795,425.3268497
2145,0.03267,439.0443834
2388,0.03774,451.8594478
2668,0.04351,464.3551769
2670,0.04355,464.369061
2673,0.0439184,470.3828389
2703,0.0461242,473.5995173
2708,0.0462151,474.1372501
2710,0.0465405,474.4849091
2725,0.0473757,476.2883205
2735,0.0482715,477.4189063
2800,0.0525749,484.6800356
2849,0.0561307,489.5525369
2852,0.0561529,489.9101924
2886,0.0588963,492.8793165
2896,0.0592154,493.8196895
2927,0.0614397,496.4886384
3004,0.0669559,502.3516345
3074,0.0718902,507.1315286
3161,0.078318,511.9489098
3248,0.0848931,516.1185958
3324,0.0905681,519.0725861
3398,0.0963398,521.7413962
3490,0.1037489,524.4053468
3628,0.114797,527.111644
3739,0.1241584,528.7274806
3867,0.1352452,529.8955536
4007,0.147604,530.3808044
4009,0.1478071,530.2608454
4171,0.1631224,529.6704916
4314,0.1773923,527.9746824
4316,0.1775691,527.8195965
4333,0.1777541,511.5962526
4341,0.1776794,509.7828446
4343,0.1775089,509.3702078
4373,0.1775521,505.8933407
4395,0.1777594,504.505204
4398,0.177552,504.1725399
4421,0.1770209,404.8546802
4426,0.1771206,402.5760146
4432,0.1768735,402.6259975
4446,0.1770204,403.0287765
4448,0.1768971,402.9411676
4454,0.1770958,402.6160009
4468,0.1769208,400.3673251
4473,0.1771027,398.7941128
4480,0.1769424,397.2307582
4498,0.1769973,392.0957078
4502,0.1768429,391.5804672
4526,0.1769505,389.6444623
4583,0.17695,393.5764517
4595,0.1770316,393.2862731
4600,0.1768333,393.2287927
4602,0.1769707,393.1461821
4616,0.176786,392.325768
4628,0.1770618,391.2151754
4631,0.1767678,390.9776177
4635,0.1769123,390.477372
4656,0.1769098,388.4963824
4669,0.1769616,388.8690328
4673,0.1766681,388.9190158
4677,0.176918,388.9291512
4708,0.1770018,389.9070114
4725,0.1767379,390.3647716
4755,0.1769985,390.3447785
4761,0.1766402,390.3047921
4798,0.1770262,389.9246443
4811,0.1766678,389.9020131
4844,0.1770813,389.9571332
4849,0.1767664,390.0096152
4862,0.1769785,390.2021883
4913,0.1767471,390.3322827
4922,0.1769554,390.2296789
4945,0.1767918,390.1996892
5008,0.1768748,390.5248558
5014,0.1766855,390.4073959
5024,0.17689,390.4898678
5028,0.1768649,390.4473823
5030,0.1779904,525.2357574
5032,0.1778523,500.3605095
5037,0.1778593,491.1358846
5042,0.177679,490.2979765
5047,0.1777855,490.1328941
5049,0.1776494,490.1928736
5069,0.1778273,489.3174783
5078,0.1776376,488.8947062
5081,0.1778132,488.8697147
5109,0.1776338,488.1619011
5145,0.1778106,487.5440567
5169,0.1776575,487.3814734
5204,0.177838,487.2113926
5239,0.1777014,487.0887956
5247,0.177863,486.9012209
5253,0.1776827,486.9362089
5284,0.1778915,486.8086136
5314,0.1776009,486.6385329
5325,0.1779133,486.5535619
5328,0.1777959,486.5735551
5334,0.1779929,524.9230865
5336,0.1782302,528.4248063
5339,0.1785969,529.5828827
5345,0.1792269,529.5104075
5418,0.186906,527.216747
5480,0.193746,524.2277686
5531,0.1993587,520.2806454
5566,0.2033023,516.6063457
5618,0.2090417,509.3877019
5661,0.2139139,502.1239346
5664,0.2139832,501.5612102
5693,0.2174747,495.8108145
5743,0.2231248,484.7001676
5776,0.2268353,476.3634337
5825,0.2324507,462.4537434
5842,0.2344517,456.9335468
5892,0.2401818,439.7072124
5941,0.2457499,419.7345944
5979,0.2501304,401.6155096
5996,0.2520756,392.273286
5997,0.2521934,391.6854313
5999,0.2524042,386.760448
6000,0.2562772,-4.4258484
6002,0.2565488,-0.746550392

File: material/tensile_coupons/stress_strain/batch1-cweb-B1.csv
,strain_eng,Stress_eng
0,7e-06,0.013790028
8,-1.95e-05,-6.810557088
9,-1.88e-05,-6.751021826
341,9.94e-05,21.41884898
362,0.0001983,42.47771731
383,0.0002974,63.41197695
404,0.0003983,84.33239118
425,0.0004978,105.2528054
478,0.0005949,125.7578574
486,0.0007039,148.6443198
493,0.000797,167.8894394
501,0.0009021,189.7098053
509,0.001004,211.2394175
517,0.001106,232.505967
525,0.001209,253.4402267
533,0.001311,273.7652883
542,0.001422,295.5994996
551,0.00154,315.6061167
604,0.002505,386.8822865
613,0.002651,385.6223542
635,0.002927,389.1944699
691,0.003667,392.780431
697,0.003768,392.8635035
738,0.004836,392.3512233
754,0.005234,388.4606632
809,0.006346,390.7313104
843,0.007389,391.1605181
872,0.008466,389.263697
910,0.009794,393.6388465
935,0.01062,393.555774
967,0.01155,395.1618415
988,0.01208,397.5986337
1005,0.01254,397.8340056
1049,0.01362,405.0197733
1189,0.01658,418.2698305
1373,0.0205,433.319791
1554,0.02434,446.5698482
1755,0.02857,459.1968619
2037,0.03438,473.9699142
2224,0.03835,482.4156142
2485,0.04387,492.4396909
2487,0.04391,492.5089179
2488,0.0435884,497.9469796
2490,0.0437435,497.9743935
2506,0.0449902,499.1767289
2606,0.0518671,509.0840888
2691,0.0577736,516.1229567
2825,0.0676444,524.8804553
2922,0.0750039,529.7792382
3065,0.0862531,535.2766966
3165,0.0950741,538.4842627
3282,0.1045222,540.6743296
3401,0.1146334,542.3205488
3551,0.1276741,543.2409917
3629,0.1347509,543.5526519
3682,0.1395938,543.3656004
3832,0.1539328,542.7496181
4005,0.1710354,541.0035735
4103,0.1714997,516.2701334
4125,0.1713026,515.3820888
4194,0.1715374,513.4190866
4202,0.1712169,512.0472834
4205,0.1708129,461.0090876
4343,0.170558,400.654731
4411,0.1714784,401.9991203
4415,0.171522,515.2973549
4541,0.1716046,499.4036551
4592,0.1713195,498.7476596
4637,0.1715299,498.588022
4643,0.17113,498.393494
4656,0.1715498,498.4857045
4661,0.171325,498.4084471
4857,0.1716114,497.7998029
4865,0.171782,526.9856498
4874,0.1724671,542.3031036
5094,0.1962627,536.8529965
5171,0.2047678,533.3035872
5215,0.2097464,530.3354083
5252,0.2139338,526.8758557
5297,0.2189416,521.5380349
5340,0.2237658,514.8583169
5396,0.230245,504.5693775
5459,0.2373589,490.5165635
5504,0.2424299,478.5812664
5578,0.2509042,455.097513
5616,0.255294,440.9998398
5653,0.2595359,425.1062785
5685,0.2632669,409.6964758
5699,0.2647793,401.6723686
5701,0.2689904,400.2057243
5703,0.2692136,-8.431716123
5705,0.2694618,-0.559908373

File: material/tensile_coupons/stress_strain/batch1-cweb-B2.csv
,strain_eng,Stress_eng
0,-1.87e-05,0.979773215
60,-1.38e-05,3.39551401
165,-2.04e-05,0.101519504
196,9.97e-05,28.46198989
224,0.0002322,56.25982056
251,0.0003605,83.17210561
279,0.0004932,111.0667928
378,0.0006281,139.3904162
387,0.0007459,164.3517336
398,0.0008908,194.3495916
408,0.00102,221.2618767
418,0.001148,247.6206957
429,0.001293,275.3908531
440,0.00144,302.0125685
452,0.001596,330.529905
464,0.001753,358.2862257
476,0.001906,384.5758615
496,0.002105,412.6227518
584,0.001934,385.1431641
633,0.001946,386.5129925
659,0.002015,385.82116
694,0.003222,383.7733357
722,0.004592,385.2953673
760,0.0067,384.9217777
775,0.007576,385.8903433
796,0.008898,385.0047976
806,0.009515,385.2953673
822,0.01056,384.5481882
831,0.01113,384.949451
852,0.0125,383.6488059
861,0.01309,383.7733357
873,0.01389,383.1506865
883,0.01453,383.289053
897,0.01538,384.6035348
922,0.01652,384.4928416
959,0.01734,382.5280372
1002,0.01789,384.1884353
1028,0.01798,383.0676666
1072,0.01812,385.5721003
1105,0.01817,379.8298904
1143,0.01841,391.3834935
1167,0.01884,396.3923609
1243,0.02051,403.8779888
1369,0.02321,414.7259227
1603,0.02797,431.4267597
1863,0.03288,446.1904657
2112,0.0377,458.9340208
2377,0.043,470.681337
2379,0.04304,470.7920302
2380,0.0433946,476.2220852
2382,0.0435028,476.2743878
2411,0.045521,479.2581231
2510,0.0516049,489.9145578
2600,0.057359,498.6640253
2670,0.0620929,504.7088427
2778,0.0694339,512.62313
2867,0.0757692,518.1594506
2933,0.0806341,521.7489545
3038,0.0885117,526.4103836
3184,0.0996362,531.4357167
3352,0.1129374,535.5436798
3550,0.1294068,538.1560394
3767,0.1484903,539.2155117
3791,0.1505739,539.315274
3964,0.1669759,538.629668
4150,0.1854244,536.3488345
4153,0.1857078,534.8382874
4165,0.1858316,521.5221718
4172,0.1858255,519.5678833
4177,0.185584,518.5309647
4188,0.1858116,516.7461751
4217,0.1857071,513.934291
4257,0.1858908,511.758201
4266,0.1856881,511.2721195
4270,0.1858596,511.2247982
4329,0.1857402,509.3800959
4391,0.1859764,508.1064323
4420,0.1857314,507.5629286
4458,0.1858723,506.8824422
4462,0.1856981,506.8351208
4467,0.1857668,495.400928
4583,0.1849649,393.8404675
4615,0.1850797,394.314096
4635,0.1848163,394.3913045
4655,0.1850315,394.3589268
4658,0.1852383,410.9927944
4659,0.186211,531.9965161
4661,0.1861233,509.2829626
4716,0.1860665,496.4678721
4800,0.1858792,494.6382518
4813,0.1861742,530.0347558
4815,0.186327,535.2670852
4818,0.1866437,537.1440268
4822,0.1870441,537.5479186
4828,0.1877023,537.5178931
4915,0.1969498,535.0277111
4967,0.2025888,533.0335731
5012,0.2075288,530.6255808
5065,0.2133646,526.2682812
5094,0.2166399,522.9903787
5124,0.2200321,518.8350942
5184,0.2267462,508.7918999
5227,0.2316101,499.9951111
5279,0.2373917,487.6436867
5332,0.2435625,472.9441828
5396,0.2507286,451.6737919
5432,0.2549287,437.6796804
5476,0.2599848,418.0421527
5513,0.2642518,398.5965393
5516,0.2645867,396.6198354
5518,0.2648075,393.159981
5520,0.2689395,0.270506515

File: material/tensile_coupons/stress_strain/batch1-cweb-B3.csv
,e_true,Sigma_true
0,-2.67e-05,-0.168913044
3,2.72e-05,10.91183774
22,6.38e-05,19.01305061
721,1.3e-05,8.137034557
847,7.78e-05,21.63078946
869,0.0001792,43.56468552
891,0.0002838,65.40213857
913,0.0003891,87.22581405
936,0.0004997,110.0414748
963,0.0006004,130.873165
971,0.0007056,153.0826125
979,0.0008105,174.7960674
987,0.0009147,196.261526
996,0.00103,220.165615
1004,0.001132,241.2728567
1012,0.001234,262.0081039
1016,0.001284,272.2999509
1021,0.00135,284.8926525
1030,0.001469,306.7989934
1040,0.001611,329.0497737
1057,0.001889,357.9275665
1087,0.002384,389.4644308
1094,0.002462,392.2750557
1105,0.002706,393.9972523
1113,0.002939,394.97546
1118,0.003072,395.2372339
1128,0.003259,394.8376843
1138,0.003448,395.361232
1139,0.003475,395.3336769
1147,0.003782,394.8927946
1153,0.004062,394.8652394
1175,0.005053,395.6918938
1195,0.005854,397.3452025
1209,0.00618,397.5380886
1236,0.006684,399.1638422
1272,0.007425,401.1202575
1286,0.00784,401.8091362
1315,0.008758,402.2913512
1320,0.00888,402.5944578
1346,0.009528,404.8126471
1400,0.01049,410.3787865
1451,0.01147,415.3249352
1477,0.01206,417.8600086
1604,0.01493,429.6673886
1721,0.01746,439.297912
1802,0.0192,445.621818
1861,0.02048,450.0030862
1862,0.0205,450.1133068
1864,0.02055,450.2235273
2008,0.02366,460.1571574
2132,0.02629,467.6659346
2306,0.02987,476.9795739
2421,0.03233,482.6834891
2522,0.03452,487.3540863
2647,0.03724,492.6584519
2787,0.04025,497.9490399
2861,0.04185,500.5392236
2968,0.04428,504.0249495
2970,0.04433,504.1213925
2971,0.044878,509.2728271
2973,0.0450438,509.3050666
2982,0.0457333,509.7741929
2989,0.0462603,510.1565206
3047,0.0504551,515.4829303
3087,0.0534586,518.8362537
3112,0.0554184,520.8243575
3127,0.0564396,521.8693864
3138,0.0573188,522.6091043
3144,0.0577154,523.1501496
3152,0.0584653,523.6093561
3182,0.0605621,525.6321793
3229,0.064241,528.3872806
3252,0.0658143,529.5787651
3261,0.0667326,530.0179941
3273,0.0675642,530.638536
3309,0.0702581,532.4727443
3356,0.0738755,534.4709057
3410,0.0781235,536.5955452
3492,0.0845824,539.1421918
3559,0.0899668,540.8745838
3630,0.095722,542.3589795
3706,0.1020127,543.4633897
3785,0.1087571,544.5183385
3849,0.114302,545.1165607
3929,0.1212492,545.4268317
4007,0.128292,545.6055268
4012,0.1287341,545.4491513
4020,0.1294913,545.6452062
4021,0.1295749,545.5185903
4069,0.1340215,545.468991
4150,0.1415311,545.1884796
4199,0.1462144,544.9178881
4219,0.1481169,544.7441529
4293,0.1553471,543.9300361
4294,0.1554419,543.8878768
4296,0.1555969,540.4799941
4309,0.1556971,528.2234653
4321,0.1556677,525.346708
4331,0.1557212,523.681275
4338,0.1558442,522.8448386
4351,0.1557232,521.6906913
4367,0.1556904,520.4074481
4382,0.1558129,519.3947965
4396,0.1557095,518.7170777
4405,0.1557294,518.2654489
4413,0.1558832,517.9378182
4417,0.1557973,517.8533617
4433,0.155906,517.3966351
4438,0.1557343,517.034285
4446,0.1557771,516.7911108
4448,0.1557153,516.724014
4450,0.1557932,516.7066543
4462,0.1558525,515.9943538
4466,0.15594,515.9123772
4480,0.155837,515.5202675
4496,0.1559089,515.3242126
4499,0.1558293,509.8014725
4502,0.1553706,444.3319616
4505,0.155181,414.6017504
4513,0.155055,406.6070381
4521,0.1551153,407.0214675
4529,0.1550988,407.6345695
4555,0.1550562,405.88716
4560,0.1549415,404.7726921
4566,0.1550795,403.6210248
4575,0.1549343,400.337278
4596,0.155037,395.7702882
4604,0.1550299,395.0555077
4612,0.1549237,394.67566
4616,0.1549964,394.5789415
4620,0.1550481,394.730357
4630,0.1548618,394.9388117
4633,0.1549216,394.9908909
4635,0.1548809,395.0604676
4637,0.1549893,395.1869457
4640,0.1548654,395.1869457
4646,0.1549867,395.3185216
4663,0.154966,395.6312725
4679,0.1550245,395.4897768
4688,0.154946,395.4376976
4694,0.1550398,395.3880983
4710,0.1548998,395.1819858
4736,0.154998,395.1596661
4753,0.1549406,395.221803
4770,0.1550067,395.224283
4795,0.1548628,395.3234815
4799,0.1549883,395.3656409
4804,0.1547861,395.2043055
4825,0.1549754,395.3755607
4835,0.154835,395.2962019
4876,0.1549661,395.3980182
4891,0.1548106,395.4575373
4896,0.1548395,395.4476174
4897,0.1556854,500.7693091
4898,0.1560395,535.8857246
4900,0.1559231,513.4278675
4905,0.1558592,505.1476839
4916,0.1558878,504.2565505
4927,0.1560855,504.0778554
4943,0.1559849,503.7799843
4961,0.1560536,503.2612587
4973,0.1559684,502.9261881
4997,0.1560025,502.2362072
5007,0.1559077,501.9953753
5014,0.1561556,533.0833663
5016,0.1562835,541.2121343
5017,0.1563588,542.954584
5019,0.1565361,544.3396434
5022,0.1568016,544.9651452
5026,0.1571942,545.0593838
5044,0.1589882,544.5629778
5060,0.1607115,544.1956677
5062,0.1608411,544.1832679
5063,0.1607567,544.0541721
5064,0.1608027,544.1211311
5079,0.1626937,543.8357975
5152,0.17043,542.2695631
5217,0.1769986,540.6636492
5263,0.1819776,538.9286394
5283,0.1841645,537.9159878
5310,0.1871409,536.3224737
5328,0.1891903,535.0765678
5359,0.1927171,532.4330649
5363,0.1929487,532.0657548
5371,0.193973,531.1473418
5375,0.194273,530.7353923
5391,0.1961591,528.9631831
5404,0.1976689,527.3399095
5427,0.2002744,524.2148804
5441,0.2018168,522.0332017
5451,0.2028762,520.3975283
5465,0.2046071,518.0742162
5480,0.2061468,515.363892
5497,0.2081833,512.2613204
5516,0.2103184,508.3469742
5553,0.2144988,500.3373821
5572,0.2166376,495.7927119
5594,0.2190874,490.1732533
5597,0.2194696,489.513032
5633,0.2235514,479.3439432
5638,0.2240442,477.8249658
5666,0.2272789,469.1551525
5680,0.2288424,464.5956025
5681,0.2290559,464.2479944
5682,0.2290559,463.898044
5697,0.2307934,458.6410733
5702,0.2312489,456.9209433
5709,0.2321953,454.3370973
5723,0.2338177,449.0305273
5731,0.2346277,445.9005383
5739,0.235626,442.5994318
5745,0.2362061,440.2240405
5759,0.2379351,434.1306333
5791,0.2415711,419.2307393
5796,0.2421334,416.6941504
5800,0.2424951,414.6116702
5803,0.2429422,413.0578356
5806,0.2432159,411.5909374
5809,0.2436616,409.9180645
5815,0.2443544,406.5126618
5817,0.2445611,405.2418184
5818,0.2446782,404.2018872
5819,0.2448083,401.5286248
5820,0.2491317,371.7463343
5821,0.2488263,0.175112952
5823,0.2491156,0.723598129
5824,0.2492427,-1.152769525
5825,0.2493383,-1.227306194
5826,0.2494405,-0.457828748
5828,0.2496705,0.607039862
5829,0.2498142,0.142873431
5831,0.2500441,-0.251854033
5834,0.2504197,0.068336762
5837,0.2507528,-0.020941911
5838,0.2508586,0.031137315
5842,0.2513065,-0.125238138
5843,0.2513894,0.073296688
5846,0.2516671,-0.110358359
5858,0.2529469,-0.207076921
5860,0.2532037,0.013777573
5862,0.2534521,-0.1748374
5866,0.2539186,0.023697425
5910,0.25681,-0.179797326
5921,0.2567825,0.021217462
5923,0.2567995,-0.202116994
5929,0.2568817,-0.10291847
5946,0.2568253,0.023697425
5948,0.2568098,-0.159957621
5965,0.2566989,0.006337684
5968,0.2567368,-0.167397511
5976,0.2567228,-0.070678949

File: material/tensile_coupons/stress_strain/batch1-dpl-A2.csv
,strain_eng,Stress_eng
0,-3.02e-05,-0.391024534
2,-3.57e-05,-2.100738934
3,-3.6e-05,-1.870237356
198,0.0001142,28.47453628
227,0.0002502,57.25272733
256,0.0003836,86.0033134
286,0.0005255,115.8028887
334,0.0006562,143.8495478
345,0.0007971,173.4834932
356,0.000934,202.3168942
367,0.00107,230.7914305
379,0.001217,261.2949327
390,0.001348,288.8723072
402,0.00149,318.5062526
414,0.001631,347.6433084
426,0.001771,376.1040422
439,0.001928,405.3791229
455,0.002153,433.7846467
456,0.002172,434.1297089
462,0.001968,395.8139975
529,0.001974,399.5544722
541,0.002008,398.9195577
565,0.002917,398.3536556
587,0.003954,399.1542
612,0.005245,399.0575826
622,0.005779,399.775312
662,0.008131,398.7401253
691,0.009899,398.9471626
701,0.0105,398.1190133
715,0.01099,399.0023726
725,0.01123,398.477878
752,0.01178,398.7953353
761,0.01193,398.2294332
773,0.01208,398.7263228
791,0.01222,398.1190133
809,0.01232,399.0851875
850,0.01251,397.4702962
882,0.01284,405.4757403
899,0.01321,408.9539677
1079,0.01729,427.0352292
1236,0.02051,439.7473222
1352,0.02295,448.6223231
1679,0.02945,469.0776129
1862,0.03298,478.7807631
2021,0.03619,486.7033922
2162,0.03902,493.0801425
2334,0.04255,499.9675849
2336,0.04259,500.0227948
2337,0.0430443,504.3578808
2340,0.0433114,505.1883766
2377,0.0459326,508.4258886
2438,0.0498258,514.7790366
2527,0.055541,523.1687419
2628,0.0624251,531.1954418
2728,0.0693722,537.7599059
2788,0.0738461,541.1565606
2878,0.0805269,545.5726672
3011,0.0905292,550.51106
3167,0.1026788,554.6486323
3294,0.1130081,556.7373631
3429,0.1244289,558.1075362
3565,0.1362986,558.6744045
3700,0.1486065,558.1298963
3821,0.1602239,556.6504074
3824,0.1604344,552.318772
3836,0.1604299,541.862696
3917,0.1607977,532.6699618
3960,0.1606585,531.0362991
3972,0.1607986,530.6408577
4025,0.1605834,529.0643374
4047,0.1607188,528.6615807
4054,0.1606017,522.3481839
4057,0.1599941,450.7525994
4061,0.1597772,412.3876131
4071,0.1595787,404.2191616
4074,0.1596019,403.6821067
4088,0.1598139,404.5250248
4126,0.1595554,397.7143243
4134,0.1597453,395.6257315
4160,0.1595877,392.7984295
4175,0.1597403,392.6169268
4197,0.1595056,392.9277589
4214,0.159812,393.1291372
4230,0.1594929,393.2013242
4251,0.1597238,393.0546037
4261,0.1595244,392.9203055
4277,0.1595387,392.4254863
4396,0.1598104,401.8570035
4397,0.1607123,529.5940769
4399,0.1607702,533.1099851
4408,0.1606573,519.5781622
4441,0.1608429,518.7576042
4507,0.1606972,517.126426
4529,0.1608963,516.7036557
4541,0.1606888,516.6017934
4625,0.1608921,515.8532843
4663,0.1606435,515.6369993
4667,0.1609087,515.6593594
4705,0.160612,515.6045635
4801,0.1609024,515.4031851
4816,0.1606683,515.4455588
4850,0.160831,515.2291358
4857,0.1609463,548.4496581
4859,0.1611004,554.6237878
4865,0.1615716,558.2542567
4975,0.1730582,554.7630549
5014,0.1772666,552.7738401
5058,0.1821733,549.5388126
5114,0.1883931,543.3024337
5140,0.1913261,539.5204134
5183,0.1961399,532.3417385
5227,0.2011502,523.5567299
5297,0.209085,507.0111334
5339,0.2139322,495.2222889
5388,0.2192446,479.5121571
5402,0.2211542,474.588809
5434,0.2247801,462.5290216
5465,0.2283087,449.5566137
5483,0.2304259,441.2912687
5501,0.2325667,431.8324225
5505,0.2330422,422.753973
5507,0.2334446,407.1036059
5508,0.2379324,41.55888245
5509,0.2377391,-7.410970801
5511,0.237887,0.913862844
5512,0.2380155,1.85878129
5513,0.2381583,1.846359049
5517,0.2386535,-0.20745142
5518,0.2388155,-0.192544731
5522,0.2392507,0.063491453
5524,0.2395188,-0.113042391
5525,0.2396488,0.016286938
5533,0.2404946,-0.142855769
5534,0.240565,0.011318042
5535,0.2406403,-0.103104598
5536,0.2407409,0.008833593
5572,0.241247,-0.247340616
5588,0.2412043,-0.150309113

File: material/tensile_coupons/stress_strain/batch1-dpl-A4.csv
,e_true,Sigma_true
0,-1.78e-05,0.003934436
1,-1.84e-05,-0.028507402
252,0.0001254,29.19765354
281,0.0002591,58.00876605
309,0.0003914,85.85352595
338,0.0005271,114.6508334
363,0.0006606,143.1582351
374,0.0008026,172.9495052
385,0.0009416,202.1747689
396,0.001077,230.9720763
407,0.00121,259.3690377
418,0.001345,287.4346782
430,0.001489,317.5710743
441,0.001619,344.7117773
453,0.001761,373.5643049
466,0.001917,403.2589398
483,0.002134,431.5592659
484,0.002145,431.6420961
541,0.002058,398.7446926
558,0.002074,400.000951
583,0.00208,398.7446926
598,0.002125,399.7386553
619,0.002681,399.269284
651,0.004446,400.1113913
679,0.006293,399.5177747
707,0.008088,400.0423661
724,0.009248,399.5315798
737,0.01007,400.1113913
744,0.01056,399.5591898
777,0.01252,399.3245042
784,0.01275,398.7999128
802,0.01311,400.2218316
875,0.01316,389.5229278
922,0.01331,407.3314257
959,0.01389,412.5635348
1114,0.01739,427.7490757
1266,0.02051,439.8837033
1308,0.02134,443.2107172
1613,0.02744,463.4627067
1746,0.03011,471.3453829
1981,0.03472,483.4524005
2194,0.03899,493.0192912
2362,0.04232,499.631904
2365,0.04238,499.8803947
2366,0.0428807,504.6349875
2368,0.0430582,504.7245822
2415,0.0462026,509.1539284
2436,0.0473562,511.2852881
2439,0.0478436,511.583753
2444,0.0478992,512.1035126
2489,0.0509616,516.6547573
2494,0.0510417,517.1049395
2504,0.0519087,517.9306188
2510,0.0521132,518.7389037
2556,0.0552118,522.8349963
2657,0.0619892,531.0148949
2779,0.0708016,539.1101687
2849,0.0757893,542.6939564
2923,0.0812115,546.0440247
3064,0.091845,551.0603611
3208,0.1032241,554.8356246
3336,0.1137155,556.9620144
3456,0.1237551,558.210542
3646,0.1402864,558.936687
3665,0.1419609,558.9118379
3857,0.1599915,557.6583405
3949,0.1688668,556.5018926
3999,0.1740781,555.5046167
4002,0.1743133,555.3852031
4004,0.1745446,553.7985902
4033,0.1747454,537.0434166
4166,0.1746006,528.9332334
4174,0.1747458,528.701999
4308,0.1740394,450.3234865
4413,0.173635,396.2582674
4444,0.1735783,396.6561286
4451,0.1736965,396.564187
4461,0.173493,396.6662062
4467,0.1737302,398.9766173
4468,0.1747404,524.0561899
4469,0.1749061,544.7034176
4470,0.1748235,532.0171406
4487,0.174695,518.3484973
4492,0.1748646,518.1196098
4513,0.1746785,517.5029387
4607,0.1747392,515.6077832
4639,0.1749119,515.1899048
4877,0.1747539,514.2772538
4883,0.1748717,542.8158548
4887,0.1753361,554.905202
4890,0.1755196,556.4994076
4893,0.1758903,556.7258103
4962,0.1831254,554.2759684
5009,0.1881639,551.9879215
5072,0.1951687,546.601058
5102,0.1987274,543.1043801
5146,0.2035795,536.6604649
5202,0.2098488,526.3616311
5239,0.2140629,518.490275
5271,0.2177896,510.6635092
5303,0.2213568,502.3096671
5310,0.2218932,500.3672984
5332,0.2247015,494.0055231
5365,0.2284142,483.6246874
5402,0.2326731,470.6821889
5439,0.2369545,456.1331984
5455,0.2386553,449.1943725
5463,0.2397759,445.5956755
5482,0.2419387,435.9560322
5489,0.2427452,429.7882177
5490,0.2428447,427.656858
5491,0.2429438,422.9911696
5493,0.2477351,-15.77115052
5495,0.2479272,-3.206910127
5498,0.2480684,8.792842303
5501,0.2483817,12.74481028
5506,0.2489423,9.434500429
5515,0.2500749,-0.205004801
5517,0.2503797,-0.127972694
5532,0.2512742,-0.38667909
5621,0.2514441,-0.264780612
5645,0.2512546,-0.254840986
