Repository: RESSLab-Team/resslab-hub-data

# Resslab Hub Data

This repository contains the DB underlying [RESSLAB Hub](https://resslab-hub.epfl.ch/). See [RESSLAB Hub's repository](https://github.com/RESSLab-Team/resslab-hub).

The `main` branch is the only source of data. When a pull request is merged into `main`, two things happen:

- `upload.yml` sends the CSV files that changed to each hub listed in the `UPLOAD_TARGETS` repository variable (see the comment at the top of the file). The data is online a few minutes after the merge.
- `build-data-image.yml` packs all the data into an image. Each night, every hub uploads the full data again from that image (the `resslab-hub-upload-data` CronJob). This removes deleted files and fixes a failed upload.

## Data documentation

### Per-database guides

Each database folder has a `README.md` explaining what the database contains, how the specimen identifier is built, which measured-response files are expected (folder, exact column headers, units) and how to submit data. Read the one for your database before preparing a contribution:

| Database | Folder | Guide |
| --- | --- | --- |
| Braces | `braces/` | [braces/README.md](braces/README.md) |
| Columns | `columns/` | [columns/README.md](columns/README.md) |
| Connections | `connections/` | [connections/README.md](connections/README.md) |
| HSS columns | `hss_columns/` | [hss_columns/README.md](hss_columns/README.md) |
| EBF links | `eccentric_braced_frames/` | [eccentric_braced_frames/README.md](eccentric_braced_frames/README.md) |
| Cyclic coupons | `material/cyclic_coupons/` | [material/cyclic_coupons/README.md](material/cyclic_coupons/README.md) |
| Tensile coupons | `material/tensile_coupons/` | [material/tensile_coupons/README.md](material/tensile_coupons/README.md) |
| Ductile fracture | `material/ductile_fracture/` | [material/ductile_fracture/README.md](material/ductile_fracture/README.md) |
| Residual stresses | `residual_stresses/` | [residual_stresses/README.md](residual_stresses/README.md) |

The guides deliberately do not repeat the list of columns: the data dictionary CSV next to each main table is the single source of truth for that, and the guides link to it.

### Data dictionaries
Data dictionaries are available as CSVs in each tab's folder, e.g. `steel_braces_data_dictionary.csv`. They contain:
- column_name : column name all lowercase, no spaces
- type : choose type among : `Numeric` (general type for numbers), `DecimalFloat` (floating-point number with high precision), `SmallInteger` (integer smaller than 30 000),  `BigInteger` (big integer, e.g 10^9),  `Integer` (any integer), `String` (text), `Date` (date in format dd.mm.yyyy. If date is a year only, make it integer - eventually will update to [ISO format](https://fr.wikipedia.org/wiki/ISO_8601)), `Boolean` (yes/no)
- example_value (optional) : sample value for this column 
- symbol (optional) : symbol in markdown format, for automated documentation generation
- description : plain text description of the column, for future users
- unit (optional) : units acceptable. None if unitless. 
- nullable : True if this column accepts NA. (Clarify distinction NA/NR for the user).

## Data validation

# Data Validation Process Guide

This guide explains how to add, modify, or delete data in the repository while ensuring data quality through our automated validation system.

## Prerequisites

1. A GitHub account
2. Basic understanding of Git (clone, commit, push)
3. Access to the repository

## Process Overview

1. Fork/Clone the repository
2. Create a new branch
3. Make your changes
4. Submit a Pull Request (PR)
5. Wait for validation checks
6. Address any validation issues
7. Get approval and merge

## Detailed Steps

### 1. Prepare Your Working Environment

```bash
#Clone the repository
git clone <repository-url>
cd <repository-name>
#Create a new branch
git switch -c data/your-changes-description
```

#### Adding New Data
1. Open the relevant CSV file
2. Add your new row(s) following the existing format
3. Ensure all mandatory fields (nullable=false in data dictionary) are filled
4. Use "NA" (not applicable) or "NR" (not reported) rather than empty cells for missing values in nullable fields
5. Name every measured-response file after the `id` of its row (`<id>.csv`) and put it in the folder given in the database README

#### Modifying Existing Data
1. Locate the row(s) you want to modify
2. Make your changes while maintaining the correct format
3. Document your changes in the commit message

#### Deleting Data
1. Remove the relevant row(s)
2. Ensure referential integrity is maintained
3. Document the reason for deletion in the commit message

## Process to compress & upload data

```bash
tar --exclude-vcs -czf data.tar.gz *

## process to validate data before upload
```bash

# curl -L http://127.0.0.1:8000/validate/\?type\=all -F file=@data.tar.gz -u user:changeit | jq -r 
```

File: material/steel_material.csv
hidden_index,experimental_program,id,profile_type,profile,source,thickness,grade,spec,lp,size,gage_length__mm_,avg_reduced_dia__mm_,avg_fractured_dia_top__mm_,avg_fractured_dia_bot__mm_,fy_n__mpa_,fu_n__mpa_,t_a__deg_c_,date,investigator,location,machine,pid_force_k_p,pid_force_t_i,pid_force_t_d,pid_disp_k_p,pid_disp_t_i,pid_disp_t_d,pid_extenso_k_p,pid_extenso_t_i,pid_extenso_t_d,yield_stress__mpa_,elastic_modulus__mpa_,fracture_strain,c,si,mn,p,s,n,cu,mo,ni,cr,v,nb,ti,al,b,zr,sn,ca,h,fe,file,reference,link,latitude,longitude,citekey,uvc_phi__prct_,uvc_e__mpa_,uvc_sigma__mpa_,uvc_q__mpa_,uvc_b,uvc_d__mpa_,uvc_a,uvc_c1__mpa_,uvc_g1,uvc_c2__mpa_,uvc_g2,hidden_dataset_index,uvc_sigma_sat__mpa_,uvc_sigma_hard__mpa_,uvc_rho_yield,uvc_rho_iso,uvc_rho_kin,uvc_rho_d
0,El Jisr & Lignos,LP4_S1_D,wide flange,HEM320,web,21,S355,J2+M,LP4,M20,20,9.98,NA,NA,355,490,19.5,07.10.20,Selimcan,EPFL GIS,Schenck Trebel 500 kN,0.07,1.5,0,8.8,0.5,0,7.5,50,0,397.8143069,202083.802,NA,0.09,0.24,1.38,0.018,0.021,NA,0.23,0.04,0.14,0.1,0.041,0.008,NA,0.011,NA,NA,NA,NA,NA,NA,Clean_Data/S355J2_HEM320/WP3_HEM320_D_CRM20/LP4_Specimen_1_processed_data.csv,"El Jisr, H., Lignos, D.G. (Dir.) 2022. The role of the composite floor system and framing action in the seismic performance of composite steel moment-resisting frames, PhD Thesis, École Polytechnique Fédérale de Lausanne (EPFL), Lausanne, Switzerland",https://infoscience.epfl.ch/record/292178,46.5191,6.5668,ElJisrRoleCompositeFloor2022,5.449895087,181.0519,411.1091,116.3773,16.56587,131.8686,188.0333,21161.27,210.4413,1706.608,16.5007,4,599.6008399,320.3603399,1.458495664,0.363269998,0.636730002,0.411625859
1,El Jisr & Lignos,LP3_S1_D,wide flange,HEM320,web,21,S355,J2+M,LP3,M20,20,9.95,5.37333,6.00333,355,490,19.5,05.10.20,Selimcan,EPFL GIS,Schenck Trebel 500 kN,0.07,1.5,0,8.8,0.5,0,7.5,50,0,391.224855,195762.1323,1.118311687,0.09,0.24,1.38,0.018,0.021,NA,0.23,0.04,0.14,0.1,0.041,0.008,NA,0.011,NA,NA,NA,NA,NA,NA,Clean_Data/S355J2_HEM320/WP3_HEM320_D_CRM20/LP3_Specimen_1_fixed_oscillation_processed_data.csv,"El Jisr, H., Lignos, D.G. (Dir.) 2022. The role of the composite floor system and framing action in the seismic performance of composite steel moment-resisting frames, PhD Thesis, École Polytechnique Fédérale de Lausanne (EPFL), Lausanne, Switzerland",https://infoscience.epfl.ch/record/292178,46.5191,6.5668,ElJisrRoleCompositeFloor2022,5.449895087,181.0519,411.1091,116.3773,16.56587,131.8686,188.0333,21161.27,210.4413,1706.608,16.5007,4,599.6008399,320.3603399,1.458495664,0.363269998,0.636730002,0.411625859
2,El Jisr & Lignos,LP3_S2_D,wide flange,HEM320,web,21,S355,J2+M,LP3,M20,20,9.99,5.59,5.78333,355,490,19.5,09.10.20,Selimcan,EPFL GIS,Schenck Trebel 500 kN,0.07,1.5,0,8.8,0.5,0,7.5,50,0,405.0793354,184564.7475,1.126921265,0.09,0.24,1.38,0.018,0.021,NA,0.23,0.04,0.14,0.1,0.041,0.008,NA,0.011,NA,NA,NA,NA,NA,NA,Clean_Data/S355J2_HEM320/WP3_HEM320_D_CRM20/LP3_Specimen_2_processed_data.csv,"El Jisr, H., Lignos, D.G. (Dir.) 2022. The role of the composite floor system and framing action in the seismic performance of composite steel moment-resisting frames, PhD Thesis, École Polytechnique Fédérale de Lausanne (EPFL), Lausanne, Switzerland",https://infoscience.epfl.ch/record/292178,46.5191,6.5668,ElJisrRoleCompositeFloor2022,5.449895087,181.0519,411.1091,116.3773,16.56587,131.8686,188.0333,21161.27,210.4413,1706.608,16.5007,4,599.6008399,320.3603399,1.458495664,0.363269998,0.636730002,0.411625859
3,El Jisr & Lignos,LP2_S1_D,wide flange,HEM320,web,21,S355,J2+M,LP2,M20,20,9.94,5.59667,5.6,355,490,19.5,06.10.20,Selimcan,EPFL GIS,Schenck Trebel 500 kN,0.07,1.5,0,8.8,0.5,0,7.5,50,0,396.9056159,200521.7467,1.148195577,0.09,0.24,1.38,0.018,0.021,NA,0.23,0.04,0.14,0.1,0.041,0.008,NA,0.011,NA,NA,NA,NA,NA,NA,Clean_Data/S355J2_HEM320/WP3_HEM320_D_CRM20/LP2_Specimen_1_processed_data.csv,"El Jisr, H., Lignos, D.G. (Dir.) 2022. The role of the composite floor system and framing action in the seismic performance of composite steel moment-resisting frames, PhD Thesis, École Polytechnique Fédérale de Lausanne (EPFL), Lausanne, Switzerland",https://infoscience.epfl.ch/record/292178,46.5191,6.5668,ElJisrRoleCompositeFloor2022,5.449895087,181.0519,411.1091,116.3773,16.56587,131.8686,188.0333,21161.27,210.4413,1706.608,16.5007,4,599.6008399,320.3603399,1.458495664,0.363269998,0.636730002,0.411625859
4,El Jisr & Lignos,LP5_S1_D,wide flange,HEM320,web,21,S355,J2+M,LP5,M20,20,9.98,NA,NA,355,490,19.5,07.10.20,Selimcan,EPFL GIS,Schenck Trebel 500 kN,0.07,1.5,0,8.8,0.5,0,7.5,50,0,442.557539,219461.0724,NA,0.09,0.24,1.38,0.018,0.021,NA,0.23,0.04,0.14,0.1,0.041,0.008,NA,0.011,NA,NA,NA,NA,NA,NA,Clean_Data/S355J2_HEM320/WP3_HEM320_D_CRM20/LP5_Specimen_1_processed_data.csv,"El Jisr, H., Lignos, D.G. (Dir.) 2022. The role of the composite floor system and framing action in the seismic performance of composite steel moment-resisting frames, PhD Thesis, École Polytechnique Fédérale de Lausanne (EPFL), Lausanne, Switzerland",https://infoscience.epfl.ch/record/292178,46.5191,6.5668,ElJisrRoleCompositeFloor2022,5.449895087,181.0519,411.1091,116.3773,16.56587,131.8686,188.0333,21161.27,210.4413,1706.608,16.5007,4,599.6008399,320.3603399,1.458495664,0.363269998,0.636730002,0.411625859
5,El Jisr & Lignos,LP10_S1_D,wide flange,HEM320,web,21,S355,J2+M,LP10,M20,20,9.98,5.85667,5.76667,355,490,19.5,08.10.20,Selimcan,EPFL GIS,Schenck Trebel 500 kN,0.07,1.5,0,8.8,0.5,0,7.5,50,0,393.6365638,184731.1222,1.081430251,0.09,0.24,1.38,0.018,0.021,NA,0.23,0.04,0.14,0.1,0.041,0.008,NA,0.011,NA,NA,NA,NA,NA,NA,Clean_Data/S355J2_HEM320/WP3_HEM320_D_CRM20/LP10_Specimen_1_processed_data.csv,"El Jisr, H., Lignos, D.G. (Dir.) 2022. The role of the composite floor system and framing action in the seismic performance of composite steel moment-resisting frames, PhD Thesis, École Polytechnique Fédérale de Lausanne (EPFL), Lausanne, Switzerland",https://infoscience.epfl.ch/record/292178,46.5191,6.5668,ElJisrRoleCompositeFloor2022,5.449895087,181.0519,411.1091,116.3773,16.56587,131.8686,188.0333,21161.27,210.4413,1706.608,16.5007,4,599.6008399,320.3603399,1.458495664,0.363269998,0.636730002,0.411625859
6,El Jisr & Lignos,LP9_S1_D,wide flange,HEM320,web,21,S355,J2+M,LP9,M20,20,10,NA,NA,355,490,19.5,08.10.20,Selimcan,EPFL GIS,Schenck Trebel 500 kN,0.07,1.5,0,8.8,0.5,0,7.5,50,0,388.0919349,191142.7494,NA,0.09,0.24,1.38,0.018,0.021,NA,0.23,0.04,0.14,0.1,0.041,0.008,NA,0.011,NA,NA,NA,NA,NA,NA,Clean_Data/S355J2_HEM320/WP3_HEM320_D_CRM20/LP9_Specimen_1_processed_data.csv,"El Jisr, H., Lignos, D.G. (Dir.) 2022. The role of the composite floor system and framing action in the seismic performance of composite steel moment-resisting frames, PhD Thesis, École Polytechnique Fédérale de Lausanne (EPFL), Lausanne, Switzerland",https://infoscience.epfl.ch/record/292178,46.5191,6.5668,ElJisrRoleCompositeFloor2022,5.449895087,181.0519,411.1091,116.3773,16.56587,131.8686,188.0333,21161.27,210.4413,1706.608,16.5007,4,599.6008399,320.3603399,1.458495664,0.363269998,0.636730002,0.411625859
7,El Jisr & Lignos,LP7_S1_D,wide flange,HEM320,web,21,S355,J2+M,LP7,M20,20,9.98,NA,NA,355,490,19.5,07.10.20,Selimcan,EPFL GIS,Schenck Trebel 500 kN,0.07,1.5,0,8.8,0.5,0,7.5,50,0,424.0547474,202015.4158,NA,0.09,0.24,1.38,0.018,0.021,NA,0.23,0.04,0.14,0.1,0.041,0.008,NA,0.011,NA,NA,NA,NA,NA,NA,Clean_Data/S355J2_HEM320/WP3_HEM320_D_CRM20/LP7_Specimen_1_processed_data.csv,"El Jisr, H., Lignos, D.G. (Dir.) 2022. The role of the composite floor system and framing action in the seismic performance of composite steel moment-resisting frames, PhD Thesis, École Polytechnique Fédérale de Lausanne (EPFL), Lausanne, Switzerland",https://infoscience.epfl.ch/record/292178,46.5191,6.5668,ElJisrRoleCompositeFloor2022,5.449895087,181.0519,411.1091,116.3773,16.56587,131.8686,188.0333,21161.27,210.4413,1706.608,16.5007,4,599.6008399,320.3603399,1.458495664,0.363269998,0.636730002,0.411625859
8,El Jisr & Lignos,LP6_S1_D,wide flange,HEM320,web,21,S355,J2+M,LP6,M20,20,9.98,NA,NA,355,490,19.5,06.10.20,Selimcan,EPFL GIS,Schenck Trebel 500 kN,0.07,1.5,0,8.8,0.5,0,7.5,50,0,399.1064131,209012.6704,NA,0.09,0.24,1.38,0.018,0.021,NA,0.23,0.04,0.14,0.1,0.041,0.008,NA,0.011,NA,NA,NA,NA,NA,NA,Clean_Data/S355J2_HEM320/WP3_HEM320_D_CRM20/LP6_Specimen_1_processed_data.csv,"El Jisr, H., Lignos, D.G. (Dir.) 2022. The role of the composite floor system and framing action in the seismic performance of composite steel moment-resisting frames, PhD Thesis, École Polytechnique Fédérale de Lausanne (EPFL), Lausanne, Switzerland",https://infoscience.epfl.ch/record/292178,46.5191,6.5668,ElJisrRoleCompositeFloor2022,5.449895087,181.0519,411.1091,116.3773,16.56587,131.8686,188.0333,21161.27,210.4413,1706.608,16.5007,4,599.6008399,320.3603399,1.458495664,0.363269998,0.636730002,0.411625859
9,El Jisr & Lignos,LP1_S1_D,wide flange,HEM320,web,21,S355,J2+M,LP1,M20,20,9.93,5.74667,5.57667,355,490,19.5,06.10.20,Selimcan,EPFL GIS,Schenck Trebel 500 kN,0.07,1.5,0,8.8,0.5,0,7.5,50,0,423.223506,203331.9049,1.123683153,0.09,0.24,1.38,0.018,0.021,NA,0.23,0.04,0.14,0.1,0.041,0.008,NA,0.011,NA,NA,NA,NA,NA,NA,Clean_Data/S355J2_HEM320/WP3_HEM320_D_CRM20/LP1_Specimen_1_processed_data.csv,"El Jisr, H., Lignos, D.G. (Dir.) 2022. The role of the composite floor system and framing action in the seismic performance of composite steel moment-resisting frames, PhD Thesis, École Polytechnique Fédérale de Lausanne (EPFL), Lausanne, Switzerland",https://infoscience.epfl.ch/record/292178,46.5191,6.5668,ElJisrRoleCompositeFloor2022,5.449895087,181.0519,411.1091,116.3773,16.56587,131.8686,188.0333,21161.27,210.4413,1706.608,16.5007,4,599.6008399,320.3603399,1.458495664,0.363269998,0.636730002,0.411625859
10,El Jisr & Lignos,LP8_S1_D,wide flange,HEM320,web,21,S355,J2+M,LP8,M20,20,9.99,NA,NA,355,490,19.5,08.10.20,Selimcan,EPFL GIS,Schenck Trebel 500 kN,0.07,1.5,0,8.8,0.5,0,7.5,50,0,391.361684,190707.3997,NA,0.09,0.24,1.38,0.018,0.021,NA,0.23,0.04,0.14,0.1,0.041,0.008,NA,0.011,NA,NA,NA,NA,NA,NA,Clean_Data/S355J2_HEM320/WP3_HEM320_D_CRM20/LP8_Specimen_1_processed_data.csv,"El Jisr, H., Lignos, D.G. (Dir.) 2022. The role of the composite floor system and framing action in the seismic performance of composite steel moment-resisting frames, PhD Thesis, École Polytechnique Fédérale de Lausanne (EPFL), Lausanne, Switzerland",https://infoscience.epfl.ch/record/292178,46.5191,6.5668,ElJisrRoleCompositeFloor2022,5.449895087,181.0519,411.1091,116.3773,16.56587,131.8686,188.0333,21161.27,210.4413,1706.608,16.5007,4,599.6008399,320.3603399,1.458495664,0.363269998,0.636730002,0.411625859
11,El Jisr & Lignos,LP4_S1_C,wide flange,HEM320,flange,40,S355,J2+M,LP4,M20,20,9.98,NA,NA,355,490,19.5,09.10.20,Selimcan,EPFL GIS,Schenck Trebel 500 kN,0.07,1.5,0,8.8,0.5,0,7.5,50,0,375.152187,197556.8559,NA,0.09,0.24,1.38,0.018,0.021,NA,0.23,0.04,0.14,0.1,0.041,0.008,NA,0.011,NA,NA,NA,NA,NA,NA,Clean_Data/S355J2_HEM320/WP3_HEM320_C_CRM20/LP4_Specimen_1_processed_data.csv,"El Jisr, H., Lignos, D.G. (Dir.) 2022. The role of the composite floor system and framing action in the seismic performance of composite steel moment-resisting frames, PhD Thesis, École Polytechnique Fédérale de Lausanne (EPFL), Lausanne, Switzerland",https://infoscience.epfl.ch/record/292178,46.5191,6.5668,ElJisrRoleCompositeFloor2022,4.705124491,185.9727,379.7492,134.6952,19.29023,120.3046,298.0991,30611.62,305.9887,2694.922,29.08471,5,586.8391567,327.3945567,1.54533349,0.411415514,0.588584486,0.367460599
12,El Jisr & Lignos,LP3_S1_C,wide flange,HEM320,flange,40,S355,J2+M,LP3,M20,20,9.94,NA,NA,355,490,19.5,01.10.20,Selimcan,EPFL GIS,Schenck Trebel 500 kN,0.07,1.5,0,8.8,0.5,0,35.1,2.5,0,397.8023596,193253.1897,NA,0.09,0.24,1.38,0.018,0.021,NA,0.23,0.04,0.14,0.1,0.041,0.008,NA,0.011,NA,NA,NA,NA,NA,NA,Clean_Data/S355J2_HEM320/WP3_HEM320_C_CRM20/LP3_Specimen_1-Oscillated_processed_data.csv,"El Jisr, H., Lignos, D.G. (Dir.) 2022. The role of the composite floor system and framing action in the seismic performance of composite steel moment-resisting frames, PhD Thesis, École Polytechnique Fédérale de Lausanne (EPFL), Lausanne, Switzerland",https://infoscience.epfl.ch/record/292178,46.5191,6.5668,ElJisrRoleCompositeFloor2022,4.705124491,185.9727,379.7492,134.6952,19.29023,120.3046,298.0991,30611.62,305.9887,2694.922,29.08471,5,586.8391567,327.3945567,1.54533349,0.411415514,0.588584486,0.367460599
13,El Jisr & Lignos,LP3_S3_C,wide flange,HEM320,flange,40,S355,J2+M,LP3,M20,20,9.98,5.54667,5.35333,355,490,19.5,09.10.20,Selimcan,EPFL GIS,Schenck Trebel 500 kN,0.07,1.5,0,8.8,0.5,0,7.5,50,0,382.0884269,187751.8981,1.209934963,0.09,0.24,1.38,0.018,0.021,NA,0.23,0.04,0.14,0.1,0.041,0.008,NA,0.011,NA,NA,NA,NA,NA,NA,Clean_Data/S355J2_HEM320/WP3_HEM320_C_CRM20/LP3_Specimen_3_processed_data.csv,"El Jisr, H., Lignos, D.G. (Dir.) 2022. The role of the composite floor system and framing action in the seismic performance of composite steel moment-resisting frames, PhD Thesis, École Polytechnique Fédérale de Lausanne (EPFL), Lausanne, Switzerland",https://infoscience.epfl.ch/record/292178,46.5191,6.5668,ElJisrRoleCompositeFloor2022,4.705124491,185.9727,379.7492,134.6952,19.29023,120.3046,298.0991,30611.62,305.9887,2694.922,29.08471,5,586.8391567,327.3945567,1.54533349,0.411415514,0.588584486,0.367460599
14,El Jisr & Lignos,LP3_S2_C,wide flange,HEM320,flange,40,S355,J2+M,LP3,M20,20,9.92,NA,NA,355,490,19.5,01.10.20,Selimcan,EPFL GIS,Schenck Trebel 500 kN,0.07,1.5,0,8.8,0.5,0,44.6,2.86,0,500.0276753,193241.2581,NA,0.09,0.24,1.38,0.018,0.021,NA,0.23,0.04,0.14,0.1,0.041,0.008,NA,0.011,NA,NA,NA,NA,NA,NA,Clean_Data/S355J2_HEM320/WP3_HEM320_C_CRM20/LP3_Specimen_2-Fixed_after_oscillation_processed_data.csv,"El Jisr, H., Lignos, D.G. (Dir.) 2022. The role of the composite floor system and framing action in the seismic performance of composite steel moment-resisting frames, PhD Thesis, École Polytechnique Fédérale de Lausanne (EPFL), Lausanne, Switzerland",https://infoscience.epfl.ch/record/292178,46.5191,6.5668,ElJisrRoleCompositeFloor2022,4.705124491,185.9727,379.7492,134.6952,19.29023,120.3046,298.0991,30611.62,305.9887,2694.922,29.08471,5,586.8391567,327.3945567,1.54533349,0.411415514,0.588584486,0.367460599
15,El Jisr & Lignos,LP2_S1_C,wide flange,HEM320,flange,40,S355,J2+M,LP2,M20,20,9.95,5.79667,5.69667,355,490,19.5,01.10.20,Selimcan,EPFL GIS,Schenck Trebel 500 kN,0.07,1.5,0,8.8,0.5,0,35.1,2.5,0,361.9199484,193250.7646,1.097903989,0.09,0.24,1.38,0.018,0.021,NA,0.23,0.04,0.14,0.1,0.041,0.008,NA,0.011,NA,NA,NA,NA,NA,NA,Clean_Data/S355J2_HEM320/WP3_HEM320_C_CRM20/LP2_Specimen_1_processed_data.csv,"El Jisr, H., Lignos, D.G. (Dir.) 2022. The role of the composite floor system and framing action in the seismic performance of composite steel moment-resisting frames, PhD Thesis, École Polytechnique Fédérale de Lausanne (EPFL), Lausanne, Switzerland",https://infoscience.epfl.ch/record/292178,46.5191,6.5668,ElJisrRoleCompositeFloor2022,4.705124491,185.9727,379.7492,134.6952,19.29023,120.3046,298.0991,30611.62,305.9887,2694.922,29.08471,5,586.8391567,327.3945567,1.54533349,0.411415514,0.588584486,0.367460599
16,El Jisr & Lignos,LP5_S1_C,wide flange,HEM320,flange,40,S355,J2+M,LP5,M20,20,9.99,NA,NA,355,490,19.5,09.10.20,Selimcan,EPFL GIS,Schenck Trebel 500 kN,0.07,1.5,0,8.8,0.5,0,7.5,50,0,408.2745687,207878.3268,NA,0.09,0.24,1.38,0.018,0.021,NA,0.23,0.04,0.14,0.1,0.041,0.008,NA,0.011,NA,NA,NA,NA,NA,NA,Clean_Data/S355J2_HEM320/WP3_HEM320_C_CRM20/LP5_Specimen_1_processed_data.csv,"El Jisr, H., Lignos, D.G. (Dir.) 2022. The role of the composite floor system and framing action in the seismic performance of composite steel moment-resisting frames, PhD Thesis, École Polytechnique Fédérale de Lausanne (EPFL), Lausanne, Switzerland",https://infoscience.epfl.ch/record/292178,46.5191,6.5668,ElJisrRoleCompositeFloor2022,4.705124491,185.9727,379.7492,134.6952,19.29023,120.3046,298.0991,30611.62,305.9887,2694.922,29.08471,5,586.8391567,327.3945567,1.54533349,0.411415514,0.588584486,0.367460599
17,El Jisr & Lignos,LP10_S1_C,wide flange,HEM320,flange,40,S355,J2+M,LP10,M20,20,9.99,5.75,5.85333,355,490,19.5,09.10.20,Selimcan,EPFL GIS,Schenck Trebel 500 kN,0.07,1.5,0,8.8,0.5,0,7.5,50,0,356.9417102,197249.2311,1.086879295,0.09,0.24,1.38,0.018,0.021,NA,0.23,0.04,0.14,0.1,0.041,0.008,NA,0.011,NA,NA,NA,NA,NA,NA,Clean_Data/S355J2_HEM320/WP3_HEM320_C_CRM20/LP10_Specimen_1_processed_data.csv,"El Jisr, H., Lignos, D.G. (Dir.) 2022. The role of the composite floor system and framing action in the seismic performance of composite steel moment-resisting frames, PhD Thesis, École Polytechnique Fédérale de Lausanne (EPFL), Lausanne, Switzerland",https://infoscience.epfl.ch/record/292178,46.5191,6.5668,ElJisrRoleCompositeFloor2022,4.705124491,185.9727,379.7492,134.6952,19.29023,120.3046,298.0991,30611.62,305.9887,2694.922,29.08471,5,586.8391567,327.3945567,1.54533349,0.411415514,0.588584486,0.367460599
18,El Jisr & Lignos,LP9_S1_C,wide flange,HEM320,flange,40,S355,J2+M,LP9,M20,20,9.99,NA,NA,355,490,19.5,09.10.20,Selimcan,EPFL GIS,Schenck Trebel 500 kN,0.07,1.5,0,8.8,0.5,0,7.5,50,0,381.9617571,207326.2132,NA,0.09,0.24,1.38,0.018,0.021,NA,0.23,0.04,0.14,0.1,0.041,0.008,NA,0.011,NA,NA,NA,NA,NA,NA,Clean_Data/S355J2_HEM320/WP3_HEM320_C_CRM20/LP9_Specimen_1_processed_data.csv,"El Jisr, H., Lignos, D.G. (Dir.) 2022. The role of the composite floor system and framing action in the seismic performance of composite steel moment-resisting frames, PhD Thesis, École Polytechnique Fédérale de Lausanne (EPFL), Lausanne, Switzerland",https://infoscience.epfl.ch/record/292178,46.5191,6.5668,ElJisrRoleCompositeFloor2022,4.705124491,185.9727,379.7492,134.6952,19.29023,120.3046,298.0991,30611.62,305.9887,2694.922,29.08471,5,586.8391567,327.3945567,1.54533349,0.411415514,0.588584486,0.367460599
19,El Jisr & Lignos,LP7_S1_C,wide flange,HEM320,flange,40,S355,J2+M,LP7,M20,20,10,NA,NA,355,490,19.5,09.10.20,Selimcan,EPFL GIS,Schenck Trebel 500 kN,0.07,1.5,0,8.8,0.5,0,7.5,50,0,406.6135542,190111.3577,NA,0.09,0.24,1.38,0.018,0.021,NA,0.23,0.04,0.14,0.1,0.041,0.008,NA,0.011,NA,NA,NA,NA,NA,NA,Clean_Data/S355J2_HEM320/WP3_HEM320_C_CRM20/LP7_Specimen_1_processed_data.csv,"El Jisr, H., Lignos, D.G. (Dir.) 2022. The role of the composite floor system and framing action in the seismic performance of composite steel moment-resisting frames, PhD Thesis, École Polytechnique Fédérale de Lausanne (EPFL), Lausanne, Switzerland",https://infoscience.epfl.ch/record/292178,46.5191,6.5668,ElJisrRoleCompositeFloor2022,4.705124491,185.9727,379.7492,134.6952,19.29023,120.3046,298.0991,30611.62,305.9887,2694.922,29.08471,5,586.8391567,327.3945567,1.54533349,0.411415514,0.588584486,0.367460599
20,El Jisr & Lignos,LP6_S1_C,wide flange,HEM320,flange,40,S355,J2+M,LP6,M20,20,9.97,NA,NA,355,490,19.5,09.10.20,Selimcan,EPFL GIS,Schenck Trebel 500 kN,0.07,1.5,0,8.8,0.5,0,7.5,50,0,364.7123573,204272.607,NA,0.09,0.24,1.38,0.018,0.021,NA,0.23,0.04,0.14,0.1,0.041,0.008,NA,0.011,NA,NA,NA,NA,NA,NA,Clean_Data/S355J2_HEM320/WP3_HEM320_C_CRM20/LP6_Specimen_1_processed_data.csv,"El Jisr, H., Lignos, D.G. (Dir.) 2022. The role of the composite floor system and framing action in the seismic performance of composite steel moment-resisting frames, PhD Thesis, École Polytechnique Fédérale de Lausanne (EPFL), Lausanne, Switzerland",https://infoscience.epfl.ch/record/292178,46.5191,6.5668,ElJisrRoleCompositeFloor2022,4.705124491,185.9727,379.7492,134.6952,19.29023,120.3046,298.0991,30611.62,305.9887,2694.922,29.08471,5,586.8391567,327.3945567,1.54533349,0.411415514,0.588584486,0.367460599
21,El Jisr & Lignos,LP1_S1_C,wide flange,HEM320,flange,40,S355,J2+M,LP1,M20,20,9.99,5.62,5.17667,355,490,19.5,30.09.20,Selimcan,EPFL GIS,Schenck Trebel 500 kN,0.07,1.5,0,8.8,0.5,0,35.1,2.5,0,407.7925008,208262.3939,1.23098804,0.09,0.24,1.38,0.018,0.021,NA,0.23,0.04,0.14,0.1,0.041,0.008,NA,0.011,NA,NA,NA,NA,NA,NA,Clean_Data/S355J2_HEM320/WP3_HEM320_C_CRM20/LP1_Specimen_1_processed_data.csv,"El Jisr, H., Lignos, D.G. (Dir.) 2022. The role of the composite floor system and framing action in the seismic performance of composite steel moment-resisting frames, PhD Thesis, École Polytechnique Fédérale de Lausanne (EPFL), Lausanne, Switzerland",https://infoscience.epfl.ch/record/292178,46.5191,6.5668,ElJisrRoleCompositeFloor2022,4.705124491,185.9727,379.7492,134.6952,19.29023,120.3046,298.0991,30611.62,305.9887,2694.922,29.08471,5,586.8391567,327.3945567,1.54533349,0.411415514,0.588584486,0.367460599
22,El Jisr & Lignos,LP8_S1_C,wide flange,HEM320,flange,40,S355,J2+M,LP8,M20,20,9.98,NA,NA,355,490,19.5,09.10.20,Selimcan,EPFL GIS,Schenck Trebel 500 kN,0.07,1.5,0,8.8,0.5,0,7.5,50,0,360.6575797,216726.5826,NA,0.09,0.24,1.38,0.018,0.021,NA,0.23,0.04,0.14,0.1,0.041,0.008,NA,0.011,NA,NA,NA,NA,NA,NA,Clean_Data/S355J2_HEM320/WP3_HEM320_C_CRM20/LP8_Specimen_1_processed_data.csv,"El Jisr, H., Lignos, D.G. (Dir.) 2022. The role of the composite floor system and framing action in the seismic performance of composite steel moment-resisting frames, PhD Thesis, École Polytechnique Fédérale de Lausanne (EPFL), Lausanne, Switzerland",https://infoscience.epfl.ch/record/292178,46.5191,6.5668,ElJisrRoleCompositeFloor2022,4.705124491,185.9727,379.7492,134.6952,19.29023,120.3046,298.0991,30611.62,305.9887,2694.922,29.08471,5,586.8391567,327.3945567,1.54533349,0.411415514,0.588584486,0.367460599
23,Grigoriou & Lignos,S_8_00_N_5,plate,rectangular,plate,25,S355,J2+N,LP4,M20,20,9.93,NA,NA,355,490,NR,12.09.16,V Grigoriou,EPFL GIS,Schenck Trebel 500 kN,NR,NR,NR,NR,NR,NR,NR,NR,NR,364.5857269,212893.6081,NA,0.159,0.496,1.55,0.014,0.001,0.0037,0.015,0.02,0.039,0.048,0.001,0,0.002,0.049,NA,NA,NA,NA,NA,NA,Clean_Data/S355J2_Plates/S355J2_N_25mm/S_8_00_N_5.csv,"Grigoriou, V., Lignos, D.G. 2017. Characterization of the cyclic hardening properties of European steels. Technical Report, Resilient Steel Structures Laboratory, École Polytechnique Fédérale de Lausanne (EPFL), Lausanne, Switzerland",NA,46.5191,6.5668,GrigoriouCharacterizationcyclichardening2017,6.53,197.41,338.8,134.34,14.71,133.75,229.25,26242,199.04,2445.3,11.66,18,681.02,475.97,2.01,0.28,0.72,0.28
24,Grigoriou & Lignos,S_8_00_N_9,plate,rectangular,plate,25,S355,J2+N,LP3,M20,20,10,NA,NA,355,490,NR,09.09.16,V Grigoriou,EPFL GIS,Schenck Trebel 500 kN,NR,NR,NR,NR,NR,NR,NR,NR,NR,355.6430686,204486.2385,NA,0.159,0.496,1.55,0.014,0.001,0.0037,0.015,0.02,0.039,0.048,0.001,0,0.002,0.049,NA,NA,NA,NA,NA,NA,Clean_Data/S355J2_Plates/S355J2_N_25mm/S_8_00_N_9.csv,"Grigoriou, V., Lignos, D.G. 2017. Characterization of the cyclic hardening properties of European steels. Technical Report, Resilient Steel Structures Laboratory, École Polytechnique Fédérale de Lausanne (EPFL), Lausanne, Switzerland",NA,46.5191,6.5668,GrigoriouCharacterizationcyclichardening2017,6.53,197.41,338.8,134.34,14.71,133.75,229.25,26242,199.04,2445.3,11.66,18,681.02,475.97,2.01,0.28,0.72,0.28
25,Grigoriou & Lignos,S_8_00_N_7,plate,rectangular,plate,25,S355,J2+N,LP2,M20,20,9.92,NA,NA,355,490,NR,09.09.16,V Grigoriou,EPFL GIS,Schenck Trebel 500 kN,NR,NR,NR,NR,NR,NR,NR,NR,NR,359.737504,226526.1161,NA,0.159,0.496,1.55,0.014,0.001,0.0037,0.015,0.02,0.039,0.048,0.001,0,0.002,0.049,NA,NA,NA,NA,NA,NA,Clean_Data/S355J2_Plates/S355J2_N_25mm/S_8_00_N_7.csv,"Grigoriou, V., Lignos, D.G. 2017. Characterization of the cyclic hardening properties of European steels. Technical Report, Resilient Steel Structures Laboratory, École Polytechnique Fédérale de Lausanne (EPFL), Lausanne, Switzerland",NA,46.5191,6.5668,GrigoriouCharacterizationcyclichardening2017,6.53,197.41,338.8,134.34,14.71,133.75,229.25,26242,199.04,2445.3,11.66,18,681.02,475.97,2.01,0.28,0.72,0.28
26,Grigoriou & Lignos,S_8_00_N_4,plate,rectangular,plate,25,S355,J2+N,LP5,M20,20,9.96,NA,NA,355,490,NR,09.09.16,V Grigoriou,EPFL GIS,Schenck Trebel 500 kN,NR,NR,NR,NR,NR,NR,NR,NR,NR,352.1034975,181612.0196,NA,0.159,0.496,1.55,0.014,0.001,0.0037,0.015,0.02,0.039,0.048,0.001,0,0.002,0.049,NA,NA,NA,NA,NA,NA,Clean_Data/S355J2_Plates/S355J2_N_25mm/S_8_00_N_4.csv,"Grigoriou, V., Lignos, D.G. 2017. Characterization of the cyclic hardening properties of European steels. Technical Report, Resilient Steel Structures Laboratory, École Polytechnique Fédérale de Lausanne (EPFL), Lausanne, Switzerland",NA,46.5191,6.5668,GrigoriouCharacterizationcyclichardening2017,6.53,197.41,338.8,134.34,14.71,133.75,229.25,26242,199.04,2445.3,11.66,18,681.02,475.97,2.01,0.28,0.72,0.28
27,Grigoriou & Lignos,S_8_00_N_3,plate,rectangular,plate,25,S355,J2+N,LP10,M20,20,9.96,NA,NA,355,490,NR,09.09.16,V Grigoriou,EPFL GIS,Schenck Trebel 500 kN,NR,NR,NR,NR,NR,NR,NR,NR,NR,350.5921874,209201.0014,NA,0.159,0.496,1.55,0.014,0.001,0.0037,0.015,0.02,0.039,0.048,0.001,0,0.002,0.049,NA,NA,NA,NA,NA,NA,Clean_Data/S355J2_Plates/S355J2_N_25mm/S_8_00_N_3.csv,"Grigoriou, V., Lignos, D.G. 2017. Characterization of the cyclic hardening properties of European steels. Technical Report, Resilient Steel Structures Laboratory, École Polytechnique Fédérale de Lausanne (EPFL), Lausanne, Switzerland",NA,46.5191,6.5668,GrigoriouCharacterizationcyclichardening2017,6.53,197.41,338.8,134.34,14.71,133.75,229.25,26242,199.04,2445.3,11.66,18,681.02,475.97,2.01,0.28,0.72,0.28
28,Grigoriou & Lignos,S_8_00_N_2,plate,rectangular,plate,25,S355,J2+N,LP9,M20,20,9.99,NA,NA,355,490,NR,09.09.16,V Grigoriou,EPFL GIS,Schenck Trebel 500 kN,NR,NR,NR,NR,NR,NR,NR,NR,NR,355.7529569,220439.4167,NA,0.159,0.496,1.55,0.014,0.001,0.0037,0.015,0.02,0.039,0.048,0.001,0,0.002,0.049,NA,NA,NA,NA,NA,NA,Clean_Data/S355J2_Plates/S355J2_N_25mm/S_8_00_N_2.csv,"Grigoriou, V., Lignos, D.G. 2017. Characterization of the cyclic hardening properties of European steels. Technical Report, Resilient Steel Structures Laboratory, École Polytechnique Fédérale de Lausanne (EPFL), Lausanne, Switzerland",NA,46.5191,6.5668,GrigoriouCharacterizationcyclichardening2017,6.53,197.41,338.8,134.34,14.71,133.75,229.25,26242,199.04,2445.3,11.66,18,681.02,475.97,2.01,0.28,0.72,0.28
29,Grigoriou & Lignos,S_8_90_P_1,plate,rectangular,plate,25,S355,J2+N,LP7,M20,20,10.02,NA,NA,355,490,NR,16.06.16,V Grigoriou,EPFL GIS,Schenck Trebel 500 kN,NR,NR,NR,NR,NR,NR,NR,NR,NR,365.4386724,243979.0658,NA,0.159,0.496,1.55,0.014,0.001,0.0037,0.015,0.02,0.039,0.048,0.001,0,0.002,0.049,NA,NA,NA,NA,NA,NA,Clean_Data/S355J2_Plates/S355J2_N_25mm/S_8_90_P_1.csv,"Grigoriou, V., Lignos, D.G. 2017. Characterization of the cyclic hardening properties of European steels. Technical Report, Resilient Steel Structures Laboratory, École Polytechnique Fédérale de Lausanne (EPFL), Lausanne, Switzerland",NA,46.5191,6.5668,GrigoriouCharacterizationcyclichardening2017,6.53,197.41,338.8,134.34,14.71,133.75,229.25,26242,199.04,2445.3,11.66,18,681.02,475.97,2.01,0.28,0.72,0.28
30,Grigoriou & Lignos,S_8_00_N_6,plate,rectangular,plate,25,S355,J2+N,LP6,M20,20,9.95,NA,NA,355,490,NR,09.09.16,V Grigoriou,EPFL GIS,Schenck Trebel 500 kN,NR,NR,NR,NR,NR,NR,NR,NR,NR,356.6124928,226384.6428,NA,0.159,0.496,1.55,0.014,0.001,0.0037,0.015,0.02,0.039,0.048,0.001,0,0.002,0.049,NA,NA,NA,NA,NA,NA,Clean_Data/S355J2_Plates/S355J2_N_25mm/S_8_00_N_6.csv,"Grigoriou, V., Lignos, D.G. 2017. Characterization of the cyclic hardening properties of European steels. Technical Report, Resilient Steel Structures Laboratory, École Polytechnique Fédérale de Lausanne (EPFL), Lausanne, Switzerland",NA,46.5191,6.5668,GrigoriouCharacterizationcyclichardening2017,6.53,197.41,338.8,134.34,14.71,133.75,229.25,26242,199.04,2445.3,11.66,18,681.02,475.97,2.01,0.28,0.72,0.28
31,Grigoriou & Lignos,S_8_00_P_1,plate,rectangular,plate,25,S355,J2+N,LP1,M20,20,9.94,NA,NA,355,490,NR,22.06.16,V Grigoriou,EPFL GIS,Schenck Trebel 500 kN,NR,NR,NR,NR,NR,NR,NR,NR,NR,363.3114374,224420.2505,NA,0.159,0.496,1.55,0.014,0.001,0.0037,0.015,0.02,0.039,0.048,0.001,0,0.002,0.049,NA,NA,NA,NA,NA,NA,Clean_Data/S355J2_Plates/S355J2_N_25mm/S_8_00_P_1.csv,"Grigoriou, V., Lignos, D.G. 2017. Characterization of the cyclic hardening properties of European steels. Technical Report, Resilient Steel Structures Laboratory, École Polytechnique Fédérale de Lausanne (EPFL), Lausanne, Switzerland",NA,46.5191,6.5668,GrigoriouCharacterizationcyclichardening2017,6.53,197.41,338.8,134.34,14.71,133.75,229.25,26242,199.04,2445.3,11.66,18,681.02,475.97,2.01,0.28,0.72,0.28
32,Grigoriou & Lignos,S_8_00_N_1,plate,rectangular,plate,25,S355,J2+N,LP8,M20,20,10,NA,NA,355,490,NR,09.09.16,V Grigoriou,EPFL GIS,Schenck Trebel 500 kN,NR,NR,NR,NR,NR,NR,NR,NR,NR,359.9253375,235247.208,NA,0.159,0.496,1.55,0.014,0.001,0.0037,0.015,0.02,0.039,0.048,0.001,0,0.002,0.049,NA,NA,NA,NA,NA,NA,Clean_Data/S355J2_Plates/S355J2_N_25mm/S_8_00_N_1.csv,"Grigoriou, V., Lignos, D.G. 2017. Characterization of the cyclic hardening properties of European steels. Technical Report, Resilient Steel Structures Laboratory, École Polytechnique Fédérale de Lausanne (EPFL), Lausanne, Switzerland",NA,46.5191,6.5668,GrigoriouCharacterizationcyclichardening2017,6.53,197.41,338.8,134.34,14.71,133.75,229.25,26242,199.04,2445.3,11.66,18,681.02,475.97,2.01,0.28,0.72,0.28
33,Grigoriou & Lignos,S_2_00_N_5,plate,rectangular,plate,50,S355,J2+N,LP4,M20,20,9.98,NA,NA,355,490,NR,01.09.16,V Grigoriou,EPFL GIS,Schenck Trebel 500 kN,NR,NR,NR,NR,NR,NR,NR,NR,NR,341.1672417,233979.0826,NA,0.166,0.49,1.55,0.015,0.0009,0.0031,0.02,0.007,0.028,0.038,0,0,0.004,0.049,NA,NA,NA,NA,NA,NA,Clean_Data/S355J2_Plates/S355J2_N_50mm/S_2_00_N_5.csv,"Grigoriou, V., Lignos, D.G. 2017. Characterization of the cyclic hardening properties of European steels. Technical Report, Resilient Steel Structures Laboratory, École Polytechnique Fédérale de Lausanne (EPFL), Lausanne, Switzerland",NA,46.5191,6.5668,GrigoriouCharacterizationcyclichardening2017,6.33,185.97,332.18,120.48,8.14,93.15,261.75,21102,173.6,2300.6,10.42,17,701.93,462.91,2.11,0.26,0.74,0.2
34,Grigoriou & Lignos,S_2_00_N_8,plate,rectangular,plate,50,S355,J2+N,LP3,M20,20,9.98,NA,NA,355,490,NR,02.09.16,V Grigoriou,EPFL GIS,Schenck Trebel 500 kN,NR,NR,NR,NR,NR,NR,NR,NR,NR,NR,NR,NA,0.166,0.49,1.55,0.015,0.0009,0.0031,0.02,0.007,0.028,0.038,0,0,0.004,0.049,NA,NA,NA,NA,NA,NA,Clean_Data/S355J2_Plates/S355J2_N_50mm/S_2_00_N_8.csv,"Grigoriou, V., Lignos, D.G. 2017. Characterization of the cyclic hardening properties of European steels. Technical Report, Resilient Steel Structures Laboratory, École Polytechnique Fédérale de Lausanne (EPFL), Lausanne, Switzerland",NA,46.5191,6.5668,GrigoriouCharacterizationcyclichardening2017,6.33,185.97,332.18,120.48,8.14,93.15,261.75,21102,173.6,2300.6,10.42,17,701.93,462.91,2.11,0.26,0.74,0.2
35,Grigoriou & Lignos,S_2_00_N_11,plate,rectangular,plate,50,S355,J2+N,LP2,M20,20,10,NA,NA,355,490,NR,02.09.16,V Grigoriou,EPFL GIS,Schenck Trebel 500 kN,NR,NR,NR,NR,NR,NR,NR,NR,NR,NR,NR,NA,0.166,0.49,1.55,0.015,0.0009,0.0031,0.02,0.007,0.028,0.038,0,0,0.004,0.049,NA,NA,NA,NA,NA,NA,Clean_Data/S355J2_Plates/S355J2_N_50mm/S_2_00_N_11.csv,"Grigoriou, V., Lignos, D.G. 2017. Characterization of the cyclic hardening properties of European steels. Technical Report, Resilient Steel Structures Laboratory, École Polytechnique Fédérale de Lausanne (EPFL), Lausanne, Switzerland",NA,46.5191,6.5668,GrigoriouCharacterizationcyclichardening2017,6.33,185.97,332.18,120.48,8.14,93.15,261.75,21102,173.6,2300.6,10.42,17,701.93,462.91,2.11,0.26,0.74,0.2
36,Grigoriou & Lignos,S_2_00_N_2,plate,rectangular,plate,50,S355,J2+N,LP5,M20,20,9.97,NA,NA,355,490,NR,31.08.16,V Grigoriou,EPFL GIS,Schenck Trebel 500 kN,NR,NR,NR,NR,NR,NR,NR,NR,NR,350.3556262,184227.4929,NA,0.166,0.49,1.55,0.015,0.0009,0.0031,0.02,0.007,0.028,0.038,0,0,0.004,0.049,NA,NA,NA,NA,NA,NA,Clean_Data/S355J2_Plates/S355J2_N_50mm/S_2_00_N_2.csv,"Grigoriou, V., Lignos, D.G. 2017. Characterization of the cyclic hardening properties of European steels. Technical Report, Resilient Steel Structures Laboratory, École Polytechnique Fédérale de Lausanne (EPFL), Lausanne, Switzerland",NA,46.5191,6.5668,GrigoriouCharacterizationcyclichardening2017,6.33,185.97,332.18,120.48,8.14,93.15,261.75,21102,173.6,2300.6,10.42,17,701.93,462.91,2.11,0.26,0.74,0.2
37,Grigoriou & Lignos,S_2_00_N_6,plate,rectangular,plate,50,S355,J2+N,LP10,M20,20,9.99,NA,NA,355,490,NR,02.09.16,V Grigoriou,EPFL GIS,Schenck Trebel 500 kN,NR,NR,NR,NR,NR,NR,NR,NR,NR,NR,NR,NA,0.166,0.49,1.55,0.015,0.0009,0.0031,0.02,0.007,0.028,0.038,0,0,0.004,0.049,NA,NA,NA,NA,NA,NA,Clean_Data/S355J2_Plates/S355J2_N_50mm/S_2_00_N_6.csv,"Grigoriou, V., Lignos, D.G. 2017. Characterization of the cyclic hardening properties of European steels. Technical Report, Resilient Steel Structures Laboratory, École Polytechnique Fédérale de Lausanne (EPFL), Lausanne, Switzerland",NA,46.5191,6.5668,GrigoriouCharacterizationcyclichardening2017,6.33,185.97,332.18,120.48,8.14,93.15,261.75,21102,173.6,2300.6,10.42,17,701.93,462.91,2.11,0.26,0.74,0.2
38,Grigoriou & Lignos,S_2_00_N_7,plate,rectangular,plate,50,S355,J2+N,LP9,M20,20,9.98,NA,NA,355,490,NR,02.09.16,V Grigoriou,EPFL GIS,Schenck Trebel 500 kN,NR,NR,NR,NR,NR,NR,NR,NR,NR,333.4800863,204430.1546,NA,0.166,0.49,1.55,0.015,0.0009,0.0031,0.02,0.007,0.028,0.038,0,0,0.004,0.049,NA,NA,NA,NA,NA,NA,Clean_Data/S355J2_Plates/S355J2_N_50mm/S_2_00_N_7.csv,"Grigoriou, V., Lignos, D.G. 2017. Characterization of the cyclic hardening properties of European steels. Technical Report, Resilient Steel Structures Laboratory, École Polytechnique Fédérale de Lausanne (EPFL), Lausanne, Switzerland",NA,46.5191,6.5668,GrigoriouCharacterizationcyclichardening2017,6.33,185.97,332.18,120.48,8.14,93.15,261.75,21102,173.6,2300.6,10.42,17,701.93,462.91,2.11,0.26,0.74,0.2
39,Grigoriou & Lignos,S_2_00_N_4,plate,rectangular,plate,50,S355,J2+N,LP7,M20,20,9.98,NA,NA,355,490,NR,01.09.16,V Grigoriou,EPFL GIS,Schenck Trebel 500 kN,NR,NR,NR,NR,NR,NR,NR,NR,NR,NR,NR,NA,0.166,0.49,1.55,0.015,0.0009,0.0031,0.02,0.007,0.028,0.038,0,0,0.004,0.049,NA,NA,NA,NA,NA,NA,Clean_Data/S355J2_Plates/S355J2_N_50mm/S_2_00_N_4.csv,"Grigoriou, V., Lignos, D.G. 2017. Characterization of the cyclic hardening properties of European steels. Technical Report, Resilient Steel Structures Laboratory, École Polytechnique Fédérale de Lausanne (EPFL), Lausanne, Switzerland",NA,46.5191,6.5668,GrigoriouCharacterizationcyclichardening2017,6.33,185.97,332.18,120.48,8.14,93.15,261.75,21102,173.6,2300.6,10.42,17,701.93,462.91,2.11,0.26,0.74,0.2
40,Grigoriou & Lignos,S_2_00_N_3,plate,rectangular,plate,50,S355,J2+N,LP6,M20,20,9.99,NA,NA,355,490,NR,01.09.16,V Grigoriou,EPFL GIS,Schenck Trebel 500 kN,NR,NR,NR,NR,NR,NR,NR,NR,NR,335.8256241,200684.9998,NA,0.166,0.49,1.55,0.015,0.0009,0.0031,0.02,0.007,0.028,0.038,0,0,0.004,0.049,NA,NA,NA,NA,NA,NA,Clean_Data/S355J2_Plates/S355J2_N_50mm/S_2_00_N_3.csv,"Grigoriou, V., Lignos, D.G. 2017. Characterization of the cyclic hardening properties of European steels. Technical Report, Resilient Steel Structures Laboratory, École Polytechnique Fédérale de Lausanne (EPFL), Lausanne, Switzerland",NA,46.5191,6.5668,GrigoriouCharacterizationcyclichardening2017,6.33,185.97,332.18,120.48,8.14,93.15,261.75,21102,173.6,2300.6,10.42,17,701.93,462.91,2.11,0.26,0.74,0.2
41,Grigoriou & Lignos,S_2_00_N_12,plate,rectangular,plate,50,S355,J2+N,LP1,M20,20,10,NA,NA,355,490,NR,02.09.16,V Grigoriou,EPFL GIS,Schenck Trebel 500 kN,NR,NR,NR,NR,NR,NR,NR,NR,NR,NR,NR,NA,0.166,0.49,1.55,0.015,0.0009,0.0031,0.02,0.007,0.028,0.038,0,0,0.004,0.049,NA,NA,NA,NA,NA,NA,Clean_Data/S355J2_Plates/S355J2_N_50mm/S_2_00_N_12.csv,"Grigoriou, V., Lignos, D.G. 2017. Characterization of the cyclic hardening properties of European steels. Technical Report, Resilient Steel Structures Laboratory, École Polytechnique Fédérale de Lausanne (EPFL), Lausanne, Switzerland",NA,46.5191,6.5668,GrigoriouCharacterizationcyclichardening2017,6.33,185.97,332.18,120.48,8.14,93.15,261.75,21102,173.6,2300.6,10.42,17,701.93,462.91,2.11,0.26,0.74,0.2
42,Grigoriou & Lignos,S_2_00_N_9,plate,rectangular,plate,50,S355,J2+N,LP8,M20,20,9.98,NA,NA,355,490,NR,02.09.16,V Grigoriou,EPFL GIS,Schenck Trebel 500 kN,NR,NR,NR,NR,NR,NR,NR,NR,NR,NR,NR,NA,0.166,0.49,1.55,0.015,0.0009,0.0031,0.02,0.007,0.028,0.038,0,0,0.004,0.049,NA,NA,NA,NA,NA,NA,Clean_Data/S355J2_Plates/S355J2_N_50mm/S_2_00_N_9.csv,"Grigoriou, V., Lignos, D.G. 2017. Characterization of the cyclic hardening properties of European steels. Technical Report, Resilient Steel Structures Laboratory, École Polytechnique Fédérale de Lausanne (EPFL), Lausanne, Switzerland",NA,46.5191,6.5668,GrigoriouCharacterizationcyclichardening2017,6.33,185.97,332.18,120.48,8.14,93.15,261.75,21102,173.6,2300.6,10.42,17,701.93,462.91,2.11,0.26,0.74,0.2
