Repository: RESSLab-Team/resslab-hub-data

# Resslab Hub Data

This repository contains the DB underlying [RESSLAB Hub](https://resslab-hub.epfl.ch/). See [RESSLAB Hub's repository](https://github.com/RESSLab-Team/resslab-hub).

The `main` branch is the only source of data. When a pull request is merged into `main`, two things happen:

- `upload.yml` sends the CSV files that changed to each hub listed in the `UPLOAD_TARGETS` repository variable (see the comment at the top of the file). The data is online a few minutes after the merge.
- `build-data-image.yml` packs all the data into an image. Each night, every hub uploads the full data again from that image (the `resslab-hub-upload-data` CronJob). This removes deleted files and fixes a failed upload.

## Data documentation

### Per-database guides

Each database folder has a `README.md` explaining what the database contains, how the specimen identifier is built, which measured-response files are expected (folder, exact column headers, units) and how to submit data. Read the one for your database before preparing a contribution:

| Database | Folder | Guide |
| --- | --- | --- |
| Braces | `braces/` | [braces/README.md](braces/README.md) |
| Columns | `columns/` | [columns/README.md](columns/README.md) |
| Connections | `connections/` | [connections/README.md](connections/README.md) |
| HSS columns | `hss_columns/` | [hss_columns/README.md](hss_columns/README.md) |
| EBF links | `eccentric_braced_frames/` | [eccentric_braced_frames/README.md](eccentric_braced_frames/README.md) |

# Residual stresses database

Residual stress measurements on steel sections (hot-rolled and built-up wide flanges), with the section and material properties, the characteristic residual stresses, the digitized flange and web distributions and the coefficients of the quadratic-program fit of each distribution. Measurements and fitted distributions are provided for display in [RESSLab Hub](https://resslab-hub.epfl.ch/residuals/database).

## Contents

| Path | Contents |
| --- | --- |
| `residual_stresses.csv` | Main table, one row per measured section (record). |
| `residual_stresses_data_dictionary.csv` | Data dictionary: name, description, symbol, unit, type, example and nullability of every column of the main table. It is the single reference for what each column expects, so it is not repeated here. |
| `Distributions/Distributions_F1/`, `Distributions_F2/`, `Distributions_W1/` | Digitized residual stress distributions along the flanges and the web, one CSV per record. |
| `QP_Coefficients/` | Coefficients of the quadratic-program fit of the distributions, one CSV per record where a fit is available. Two formats, see below. |

## Distribution files

Each subfolder holds one CSV per record where that distribution is available, named `{id}.csv`, for example `Distributions/Distributions_F1/Ketter_1958_W4x13_1.csv`.

| Folder | Plate | Columns (exact header) | Units |
| --- | --- | --- | --- |
| `Distributions/Distributions_F1/` | First or top flange | `coordinate`, `residual_stress` | mm, MPa |
| `Distributions/Distributions_F2/` | Second or bottom flange | `coordinate`, `residual_stress` | mm, MPa |
| `Distributions/Distributions_W1/` | Web | `coordinate`, `residual_stress` | mm, MPa |

For built-up sections, the **lower end of the web W1 adjoins F2 (bottom flange)** and the **upper end adjoins F1 (top flange)**. The web coordinate `y` increases upward from the outer bottom face of F2:

| Web position | Coordinate `y` | Adjoining flange |
| --- | --- | --- |
| Lower end of the clear web | `tf2` | F2, with dimensions `b2`, `tf2` |
| Upper end of the clear web | `h - tf` | F1, with dimensions `b`, `tf` |

Thus, the normalized web coordinate `(y - tf2)/(h - tf - tf2)` runs from **0 at F2 to 1 at F1**. Preserve this F1/F2 orientation for monosymmetric sections when relating the web measurements to the flange geometry and stresses; flange widths, thicknesses and web-end stresses can differ.

- Flange coordinates start at the left edge of the respective flange. Web coordinates are measured from the outer bottom face of the whole section; `y = 0` is at that face, not at the lower end of the clear web.
- `residual_stress` is the digitized longitudinal stress at that position, with tension positive and compression negative.
- Flange and web files need not have the same number of rows; align them on the coordinate.
- Measurement locations need not reach the plate edges. A missing file means the measurement is not available, not zero stress. Leave the file out rather than adding an empty one.
- Numeric values only, decimal point.

## Submitting data

Either use the submission form at <https://resslab-hub.epfl.ch/contribute/new> (pick "Residual stresses", start from the template CSV, attach the distribution and coefficient files named after their `id`, and submit: the form runs the checks and opens a pull request on this repository for you), or open the pull request yourself following the [repository README](../README.md).

File: residual_stresses/Distributions/Distributions_F1/Alpsten_1968_W12x31_32.csv
coordinate,residual_stress
5.94490358126722,12.41056312776
18.7493112947658,45.50539813512
31.5537190082645,95.14765064616
44.8154269972452,118.58982544304
57.1625344352617,140.65304878128
71.3388429752066,173.74788378864
82.3140495867769,176.50578670592
95.1184573002755,155.82151482632
107.922865013774,144.7899031572
121.184573002755,110.3161166912
133.074380165289,79.97918460112
144.04958677686,49.64225251104
159.140495867769,-12.41056312776

File: residual_stresses/Distributions/Distributions_F1/Auger_and_Tremblay_2017_W10x68_85.csv
coordinate,residual_stress
11.5877616747182,-10.0740740740741
34.3494363929147,-24.2962962962963
58.7665056360709,-27.8518518518519
81.9420289855072,10.0740740740741
104.289855072464,39.7037037037037
128.29307568438,75.2592592592593
151.882447665056,55.1111111111111
174.644122383253,37.3333333333333
198.233494363929,16
221.409017713366,-19.5555555555556
244.998389694042,-58.6666666666667

File: residual_stresses/Distributions/Distributions_F1/Brozzetti_et_al_1970_W14x730_56.csv
coordinate,residual_stress
0,-27.3901388378748
10.2017937219731,-19.8342384688059
38.7668161434978,-32.1125765685428
63.2511210762332,-23.6121886533403
91.8161434977578,12.278338099737
116.300448430493,30.2236014762756
140.784753363229,70.8365659600209
165.269058295964,121.838893451236
189.7533632287,113.338505536033
241.782511210762,95.3932421594948
265.2466367713,90.6708044288268
292.791479820628,77.4479787829562
318.295964125561,44.3909146682798
343.800448430493,-17.9452633765386
366.244394618834,-34.0015516608101
391.748878923767,-15.1118007381378
418.273542600897,-14.1673131920042
442.757847533632,-55.7247652218831
455,-64.2251531370856

File: residual_stresses/Distributions/Distributions_F1/Daddi_and_Mazzolani_1971_HEB200B_67.csv
coordinate,residual_stress
4.20560747663551,12.5418380952381
14.9532710280374,20.280419047619
23.8317757009346,24.2831333333333
29.9065420560748,24.8168285714286
39.7196261682243,23.2157428571429
58.8785046728972,16.2777047619048
66.3551401869159,13.6092285714286
73.3644859813084,14.1429238095238
76.6355140186916,17.6119428571429
87.8504672897196,33.3559523809524
94.392523364486,38.1592095238095
100.467289719626,38.9597523809524
107.943925233645,32.8222571428571
112.616822429907,21.6146571428571
116.822429906542,4.00271428571429
121.028037383178,-8.00542857142857
127.570093457944,-16.0108571428571
135.046728971963,-24.5499809523809
140.654205607477,-29.0863904761905
146.261682242991,-31.2211714285714
153.271028037383,-30.6874761904762
161.214953271028,-27.2184571428571
171.028037383178,-20.0135714285714
185.046728971963,-13.0755333333333
196.728971962617,-10.9407523809524

File: residual_stresses/Distributions/Distributions_F1/Daddi_and_Mazzolani_1971_HEB200E_70.csv
coordinate,residual_stress
8.92018779342723,-30.8582586666667
29.5774647887324,-34.2578973333333
43.6619718309859,-33.9963866666667
53.9906103286385,-28.7661733333333
64.7887323943662,-12.8140226666667
70.8920187793427,1.30755333333333
75.5868544600939,15.1676186666667
81.2206572769953,32.4273226666667
89.6713615023474,44.4568133333333
92.9577464788732,45.7643666666667
98.5915492957746,43.6722813333333
109.859154929577,13.337044
120.18779342723,-13.8600653333333
125.352112676056,-23.2744493333333
130.046948356808,-27.45862
135.680751173709,-25.3665346666667
139.906103286385,-19.6133
148.826291079812,0
153.990610328638,7.58380933333333
161.50234741784,12.0294906666667
169.953051643192,14.3830866666667
181.69014084507,14.906108
190.140845070423,14.3830866666667
195.774647887324,13.337044

File: residual_stresses/Distributions/Distributions_F1/Daddi_and_Mazzolani_1971_HEB300B_77.csv
coordinate,residual_stress
9.56632653061224,-19.6133
23.7244897959184,-7.04067179487179
31.3775510204082,-5.53195641025641
42.4744897959184,-14.5842487179487
55.484693877551,-32.1859282051282
66.1989795918367,-46.2672717948718
72.3214285714286,-50.2905128205128
79.2091836734694,-50.2905128205128
85.3316326530612,-37.2149794871795
88.7755102040816,-15.0871538461538
91.0714285714286,-0.502905128205128
95.6632653061225,11.0639128205128
103.316326530612,19.6133
117.474489795918,30.1743076923077
133.163265306122,41.7411256410256
150.765306122449,54.816658974359
164.540816326531,46.2672717948718
179.464285714286,31.1801179487179
194.005102040816,8.54938717948718
205.484693877551,-12.0697230769231
208.545918367347,-18.6074897435897
216.964285714286,-39.7295051282051
224.234693877551,-51.2963230769231
232.270408163265,-54.3137538461538
237.627551020408,-53.8108487179487
244.132653061224,-49.7876076923077
251.785714285714,-45.2614615384615
262.882653061225,-47.273082051282
269.005102040816,-49.7876076923077
274.744897959184,-48.7817974358974
287.372448979592,-45.7643666666667
296.938775510204,-44.2556512820513

File: residual_stresses/Distributions/Distributions_F1/Feder_and_Lee_1959_W12x50_22.csv
coordinate,residual_stress
199.244060475162,-45.2236768693763
179.319654427646,4.44823051174193
154.524838012959,57.8269966526452
125.302375809935,88.9646102348387
102.278617710583,88.9646102348387
73.4989200863931,90.4473537387527
51.3606911447084,56.3442531487312
25.6803455723542,2.96548700782796
4.87041036717063,-51.8960226369893

File: residual_stresses/Distributions/Distributions_F1/Ketter_1958_W12x50_5.csv
coordinate,residual_stress
4.36170212765957,-36.0551528166055
37.5106382978723,21.5065823818349
51.468085106383,38.5853389791743
69.7872340425532,59.459374820367
93.3404255319149,69.5801194706422
109.914893617021,69.5801194706422
133.468085106383,58.8268282797248
153.531914893617,40.4829786011009
167.489361702128,20.8740358411927
205.872340425532,-39.2178855198165

File: residual_stresses/Distributions/Distributions_F1/Ketter_1958_W14x426_7.csv
coordinate,residual_stress
47.46268657,-120.9649123
63.28358209,-88.30438596
88.59701493,-56.85350877
117.0746269,-26.6122807
139.2238806,-4.838596491
155.0447761,9.677192982
177.1940299,21.77368421
199.3432836,26.6122807
227.8208955,27.82192982
259.4626866,21.77368421
294.2686567,12.09649123
306.9253731,0
332.238806,-24.19298246
351.2238806,-49.59561404
363.880597,-66.53070175
379.7014925,-81.04649123
401.8507463,-116.1263158

File: residual_stresses/Distributions/Distributions_F1/Ketter_1958_W36x150_10.csv
coordinate,residual_stress
2.990566038,-81.39534884
20.4245283,-30.23255814
70.73899371,39.53488372
139.9213836,102.3255814
177.6572327,67.44186047
225.4559748,37.20930233
278.2861635,-39.53488372
302.1855346,-79.06976744

File: residual_stresses/Distributions/Distributions_F1/Ketter_1958_W4x13_1.csv
coordinate,residual_stress
20.6,-80.44166667
18.025,-61.28888889
23.175,-42.13611111
23.175,-26.81388889
28.325,-14.04537037
28.325,-6.384259259
30.9,0
36.05,7.661111111
38.625,14.04537037
48.925,21.70648148
61.8,21.70648148
66.95,14.04537037
69.525,5.107407407
72.1,-3.830555556
74.675,-14.04537037
77.25,-25.53703704
79.825,-38.30555556
82.4,-51.07407407
82.4,-61.28888889
90.125,-70.22685185
87.55,-77.88796296

File: residual_stresses/Distributions/Distributions_F1/Ketter_1958_W6x15_9.csv
coordinate,residual_stress
6.93243243243243,-83.8862137339333
30.2972972972973,-24.1316505262
55.4594594594595,36.1974757893
79.5945945945946,68.3730098242333
79.3378378378378,70.6712622553
79.5945945945946,71.8203884708333
103.216216216216,38.4957282203667
127.351351351351,-28.7281553883333
151.22972972973,-99.3994176436333

File: residual_stresses/Distributions/Distributions_F1/Ketter_1958_W8x24_2.csv
coordinate,residual_stress
2.82051282051282,-66.4127356918529
19.0384615384615,-46.1340377706765
32.4358974358974,-35.9946888100882
46.5384615384615,-27.3762421935882
61.3461538461538,-21.2926328172353
76.8589743589744,-18.2508281290588
91.6666666666667,-18.2508281290588
104.358974358974,-20.7856653692059
121.282051282051,-26.8692747455588
136.089743589744,-35.9946888100882
149.487179487179,-46.6410052187059
163.589743589744,-61.8500286595882

File: residual_stresses/Distributions/Distributions_F1/Ketter_1958_W8x67_4.csv
coordinate,residual_stress
16.57894737,-60.99423077
41.44736842,-49.06057692
69.07894737,-41.10480769
93.94736842,-37.12692308
116.0526316,-37.12692308
143.6842105,-38.45288462
160.2631579,-45.08269231
174.0789474,-50.38653846
193.4210526,-59.66826923

File: residual_stresses/Distributions/Distributions_F1/Sousa_and_Lignos_2017_HEB500_17.csv
coordinate,residual_stress
11.575,-27.9826916709713
34.725,15.3770393636444
57.875,37.8090906346347
81.025,54.7227550751806
104.175,85.4138164203329
150,148.665615900417
195.825,61.5742278661954
218.975,29.4266392867502
242.125,35.0298179878684
265.275,-18.2013709465076
288.425,1.42084379782308

File: residual_stresses/Distributions/Distributions_F1/Spoorenberg_et_al_2010_IPE360A_29.csv
coordinate,residual_stress
8.690095847,5.12820512820512
24.44089457,14.1025641025641
40.19169329,10.2564102564103
53.76996805,7.69230769230769
69.79233227,10.2564102564103
84.18530351,25.6410256410256
99.39297125,17.9487179487179
114.8722045,12.8205128205128
129.2651757,-1.28205128205128
144.4728435,-11.5384615384615
160.2236422,11.5384615384615

File: residual_stresses/Distributions/Distributions_F1/Spoorenberg_et_al_2013_W14x808B_37.csv
coordinate,residual_stress
22.9976798143852,-73.1428571428571
48.1856148491879,-81.1428571428571
72.2784222737819,-82.2857142857143
96.3712296983759,-78.8571428571429
122.654292343387,-50.2857142857143
147.84222737819,-22.8571428571429
173.030162412993,3.42857142857143
196.027842227378,21.7142857142857
222.31090487239,34.2857142857143
249.68909512761,41.1428571428571
274.877030162413,42.2857142857143
297.874709976798,37.7142857142857
323.062645011601,25.1428571428571
348.250580046404,0
372.343387470998,-25.1428571428571
396.436194895592,-68.5714285714286
424.909512761021,-117.714285714286
450.097447795824,-174.857142857143

File: residual_stresses/Distributions/Distributions_F2/Albert_et_al_1992_W12x26_83.csv
coordinate,residual_stress
5.89285714285714,-1.49253731343284
15.8176691729323,-5.97014925373134
27.2932330827068,19.4029850746269
38.4586466165414,26.865671641791
49.6240601503759,53.7313432835821
61.4097744360902,61.1940298507463
81.5695488721804,79.1044776119403
104.210526315789,67.1641791044776
115.065789473684,64.1791044776119
126.231203007519,44.7761194029851
137.086466165414,20.8955223880597
147.631578947368,-14.9253731343284
158.796992481203,-46.2686567164179

File: residual_stresses/Distributions/Distributions_F2/Auger_and_Tremblay_2017_W10x68_85.csv
coordinate,residual_stress
11.3628088426528,-7.88732394366197
34.7568270481144,-51.830985915493
58.8192457737321,-22.5352112676056
81.5448634590377,1.12676056338029
105.273081924577,18.0281690140845
128.667100130039,25.9154929577465
151.726918075423,25.9154929577465
175.120936280884,24.7887323943662
198.180754226268,1.12676056338029
222.577373211964,-27.0422535211268
245.302990897269,-51.830985915493

File: residual_stresses/Distributions/Distributions_F2/Daddi_and_Mazzolani_1971_HEB100B_61.csv
coordinate,residual_stress
8.97009966777409,10.1698592592593
19.2691029900332,-4.98115555555556
24.5847176079734,-12.8679851851852
28.2392026578073,-16.3963037037037
31.8936877076412,-18.264237037037
36.8770764119601,-19.0944296296296
49.5016611295681,28.8491925925926
65.78073089701,-2.28302962962963
73.7541528239203,-5.81134814814815
81.7275747508306,-7.05663703703704
90.0332225913621,-6.84908888888889
95.0166112956811,-6.84908888888889

File: residual_stresses/Distributions/Distributions_F2/Daddi_and_Mazzolani_1971_HEB200F_71.csv
coordinate,residual_stress
9.32400932400932,-20.134007079646
29.8368298368298,-13.5383840707965
49.4172494172494,-6.24848495575221
58.7412587412587,-8.67845132743363
68.5314685314685,-14.2326601769911
78.7878787878788,-5.55420884955752
84.3822843822844,10.067003539823
91.3752913752914,22.2168353982301
97.4358974358974,24.6468017699115
102.097902097902,21.5225592920354
106.293706293706,13.1912460176991
115.151515151515,-8.67845132743363
119.347319347319,-20.4811451327434
128.671328671329,-30.201010619469
135.198135198135,-29.5067345132743
144.522144522145,-25.6882159292035
170.16317016317,-12.4969699115044
192.540792540793,-2.42996637168142

File: residual_stresses/Distributions/Distributions_F2/Daddi_and_Mazzolani_1971_HEB300A_76.csv
coordinate,residual_stress
9.9644128113879,-24.2139506172839
30.2491103202847,-38.7423209876543
43.4163701067616,-17.4340444444444
46.2633451957295,7.74846419753086
50.8896797153025,11.1384172839506
58.3629893238434,0.968558024691358
70.1067615658363,-11.6226962962963
81.4946619217082,2.42139506172839
91.8149466192171,20.8239975308642
96.085409252669,21.3082765432099
111.032028469751,27.6039037037037
122.419928825623,29.5410197530864
133.807829181495,35.3523679012346
140.569395017794,55.6920864197531
144.483985765125,77.4846419753086
145.551601423488,86.6859432098765
149.110320284698,92.9815703703704
169.395017793594,90.0758962962963
189.679715302491,71.6732938271605
209.964412811388,-28.5724617283951
219.217081850534,-11.1384172839506
224.555160142349,0.968558024691358
229.181494661922,6.29562716049383
233.451957295374,4.84279012345679
236.654804270463,-0.968558024691358
240.569395017794,-10.6541382716049
247.330960854093,-23.2453925925926
253.024911032028,-27.119624691358
268.327402135231,-26.6353456790123
280.071174377224,-18.8868814814815
286.832740213523,-9.2013012345679
293.238434163701,1.45283703703704

File: residual_stresses/Distributions/Distributions_F2/Daddi_and_Mazzolani_1971_HEM300A_78.csv
coordinate,residual_stress
18.0993788819876,-60.80123
59.304347826087,9.80665
66.6211180124224,20.1036325
83.1801242236025,64.2335575
94.7329192546584,87.7695175
102.819875776398,96.10517
118.608695652174,97.5761675
136.708074534161,90.7115125
149.801242236025,71.0982125
160.968944099379,60.3108975
172.136645962733,55.897905
183.304347826087,57.859235
197.552795031056,68.1562175
206.409937888199,75.0208725
214.496894409938,75.0208725
220.273291925466,68.64655
228.360248447205,45.11059
243.763975155279,10.787315
253.006211180124,-2.941995
273.801242236025,-33.34261
292.285714285714,-59.3302325

File: residual_stresses/Distributions/Distributions_F2/Dibley_1969_W8x58_47.csv
coordinate,residual_stress
8.51974522292994,-15.2808988764045
18.9031847133758,-9.43820224719101
30.0853503184713,-3.14606741573034
39.9363057324841,4.04494382022472
50.8522292993631,9.8876404494382
66.2942675159236,14.8314606741573
79.340127388535,18.4269662921348
94.515923566879,20.2247191011236
111.555414012739,19.3258426966292
123.270063694268,16.6292134831461
133.653503184713,13.0337078651685
146.699363057325,6.74157303370786
161.076433121019,-4.9438202247191
172.791082802548,-13.0337078651685
186.635668789809,-19.7752808988764
199.415286624204,-25.6179775280899

File: residual_stresses/Distributions/Distributions_F2/Jez-Gala_1962_W10x49_45.csv
coordinate,residual_stress
9.87777777777778,-148.051836324193
34.5722222222222,-66.0375097273379
70.9083333333333,6.3907267478069
116.769444444444,113.96796033589
137.230555555556,127.814534956138
183.797222222222,24.4977858665931
203.552777777778,-31.9536337390345
218.722222222222,-83.0794477214897
228.6,-112.902839211255
244.122222222222,-160.833289819807

File: residual_stresses/Distributions/Distributions_F2/Ketter_1958_W12x14_8.csv
coordinate,residual_stress
93.1907216494845,-25.0462611875429
80.4355670103093,4.78411730548571
66.8994845360825,48.6854290499429
51.5412371134021,68.6661542669714
32.798969072165,41.9313810892571
19.5231958762887,8.72397861588571
6.24742268041237,-26.1719358476571

File: residual_stresses/Distributions/Distributions_F2/Skiadopoulos_et_al_2023_HEM500_12.csv
coordinate,residual_stress
11.55,-10.2043729112873
34.65,-34.9626317865349
57.75,-6.44410128007635
80.85,4.35556932433859
103.95,47.8083645433792
153,98.4105471823468
202.05,33.6205977317165
225.15,22.7269158267007
248.25,-7.14706999021598
271.35,-39.8671205693521
294.45,-50.4570572764433

File: residual_stresses/Distributions/Distributions_F2/Sousa_and_Lignos_2017_HEM300_19.csv
coordinate,residual_stress
11.75,-130.230859940684
35.25,-75.976878749001
58.75,-21.4648889575504
82.25,11.5056632123351
105.75,69.8444061611917
155,67.6767125257901
204.25,45.3142463675151
227.75,-10.3009604791883
251.25,-46.9114679484709
274.75,-80.3232543323757
298.25,-91.2780318862587

File: residual_stresses/Distributions/Distributions_F2/Spoorenberg_et_al_2010_HEB360A_27.csv
coordinate,residual_stress
14.63414634,4.76190476190476
29.6534018,-10.4761904761905
45.05776637,-12.3809523809524
60.46213094,-10.4761904761905
74.71116816,-2.85714285714286
89.34531451,14.2857142857143
105.1347882,21.9047619047619
119.7689345,54.2857142857143
135.9435173,92.3809523809524
150.5776637,103.809523809524
164.4415918,94.2857142857143
180.2310655,60
194.8652118,44.7619047619048
209.114249,33.3333333333333
224.5186136,4.76190476190476
239.1527599,6.66666666666667
254.1720154,0.952380952380949
268.4210526,-0.952380952380949
284.2105263,-8.57142857142857

File: residual_stresses/Distributions/Distributions_F2/Tankova_et_al_2021_IPE500_80.csv
coordinate,residual_stress
0,21.3333333333333
14.4927536231884,0
34.2995169082126,82.6666666666667
55.0724637681159,56
75.3623188405797,61.3333333333333
95.6521739130435,72
116.908212560386,74.6666666666667
136.231884057971,74.6666666666667
157.487922705314,48
177.777777777778,2.66666666666667
197.584541062802,-2.66666666666667
