Repository: RESSLab-Team/resslab-hub-data

# Resslab Hub Data

This repository contains the DB underlying [RESSLAB Hub](https://resslab-hub.epfl.ch/). See [RESSLAB Hub's repository](https://github.com/RESSLab-Team/resslab-hub).

The `main` branch is the only source of data. When a pull request is merged into `main`, two things happen:

- `upload.yml` sends the CSV files that changed to each hub listed in the `UPLOAD_TARGETS` repository variable (see the comment at the top of the file). The data is online a few minutes after the merge.
- `build-data-image.yml` packs all the data into an image. Each night, every hub uploads the full data again from that image (the `resslab-hub-upload-data` CronJob). This removes deleted files and fixes a failed upload.

## Data documentation

### Per-database guides

Each database folder has a `README.md` explaining what the database contains, how the specimen identifier is built, which measured-response files are expected (folder, exact column headers, units) and how to submit data. Read the one for your database before preparing a contribution:

| Database | Folder | Guide |
| --- | --- | --- |
| Braces | `braces/` | [braces/README.md](braces/README.md) |
| Columns | `columns/` | [columns/README.md](columns/README.md) |
| Connections | `connections/` | [connections/README.md](connections/README.md) |
| HSS columns | `hss_columns/` | [hss_columns/README.md](hss_columns/README.md) |
| EBF links | `eccentric_braced_frames/` | [eccentric_braced_frames/README.md](eccentric_braced_frames/README.md) |

# Residual stresses database

Residual stress measurements on steel sections (hot-rolled and built-up wide flanges), with the section and material properties, the characteristic residual stresses, the digitized flange and web distributions and the coefficients of the quadratic-program fit of each distribution. Measurements and fitted distributions are provided for display in [RESSLab Hub](https://resslab-hub.epfl.ch/residuals/database).

## Contents

| Path | Contents |
| --- | --- |
| `residual_stresses.csv` | Main table, one row per measured section (record). |
| `residual_stresses_data_dictionary.csv` | Data dictionary: name, description, symbol, unit, type, example and nullability of every column of the main table. It is the single reference for what each column expects, so it is not repeated here. |
| `Distributions/Distributions_F1/`, `Distributions_F2/`, `Distributions_W1/` | Digitized residual stress distributions along the flanges and the web, one CSV per record. |
| `QP_Coefficients/` | Coefficients of the quadratic-program fit of the distributions, one CSV per record where a fit is available. Two formats, see below. |

## Distribution files

Each subfolder holds one CSV per record where that distribution is available, named `{id}.csv`, for example `Distributions/Distributions_F1/Ketter_1958_W4x13_1.csv`.

| Folder | Plate | Columns (exact header) | Units |
| --- | --- | --- | --- |
| `Distributions/Distributions_F1/` | First or top flange | `coordinate`, `residual_stress` | mm, MPa |
| `Distributions/Distributions_F2/` | Second or bottom flange | `coordinate`, `residual_stress` | mm, MPa |
| `Distributions/Distributions_W1/` | Web | `coordinate`, `residual_stress` | mm, MPa |

For built-up sections, the **lower end of the web W1 adjoins F2 (bottom flange)** and the **upper end adjoins F1 (top flange)**. The web coordinate `y` increases upward from the outer bottom face of F2:

| Web position | Coordinate `y` | Adjoining flange |
| --- | --- | --- |
| Lower end of the clear web | `tf2` | F2, with dimensions `b2`, `tf2` |
| Upper end of the clear web | `h - tf` | F1, with dimensions `b`, `tf` |

Thus, the normalized web coordinate `(y - tf2)/(h - tf - tf2)` runs from **0 at F2 to 1 at F1**. Preserve this F1/F2 orientation for monosymmetric sections when relating the web measurements to the flange geometry and stresses; flange widths, thicknesses and web-end stresses can differ.

- Flange coordinates start at the left edge of the respective flange. Web coordinates are measured from the outer bottom face of the whole section; `y = 0` is at that face, not at the lower end of the clear web.
- `residual_stress` is the digitized longitudinal stress at that position, with tension positive and compression negative.
- Flange and web files need not have the same number of rows; align them on the coordinate.
- Measurement locations need not reach the plate edges. A missing file means the measurement is not available, not zero stress. Leave the file out rather than adding an empty one.
- Numeric values only, decimal point.

## Submitting data

Either use the submission form at <https://resslab-hub.epfl.ch/contribute/new> (pick "Residual stresses", start from the template CSV, attach the distribution and coefficient files named after their `id`, and submit: the form runs the checks and opens a pull request on this repository for you), or open the pull request yourself following the [repository README](../README.md).

File: residual_stresses/Distributions/Distributions_F1/Daddi_and_Mazzolani_1971_HEA300A_74.csv
coordinate,residual_stress
5.17985611510791,-25.6062527777778
16.8345323741007,-47.9436222222222
25.8992805755396,-55.5710166666667
32.3741007194245,-56.1158305555556
34.9640287769784,-49.5780638888889
41.4388489208633,-29.41995
49.2086330935252,-21.7925555555556
54.3884892086331,-22.3373694444444
63.4532374100719,-27.2406944444444
78.5611510791367,-33.7784611111111
87.6258992805755,-34.323275
93.2374100719424,-31.5992055555556
95.8273381294964,-22.3373694444444
101.438848920863,3.26888333333333
104.460431654676,26.1510666666667
106.618705035971,40.3162277777778
109.640287769784,48.4884361111111
113.956834532374,54.4813888888889
183.453237410072,31.0543916666667
190.791366906475,19.6133
208.057553956835,-6.53776666666667
225.755395683453,-34.8680888888889
235.68345323741,-50.1228777777778
243.453237410072,-61.5639694444445
248.63309352518,-64.8328527777778
253.381294964029,-65.9224805555556
258.992805755396,-62.6535972222222
262.877697841727,-58.2950861111111
275.827338129496,-41.9506694444444
285.323741007194,-33.7784611111111
297.841726618705,-22.8821833333333

File: residual_stresses/Distributions/Distributions_F1/Skiadopoulos_et_al_2023_HEA160_13.csv
coordinate,residual_stress
10.3333333333333,-15.6967698488187
31,-29.8558610599869
51.6666666666667,-6.15740620872901
80,44.8913988881433
108.333333333333,0.841103397323428
129,-6.77764778285508
149.666666666667,15.8453946110375
