Repository: RESSLab-Team/resslab-hub-data

# Resslab Hub Data

This repository contains the DB underlying [RESSLAB Hub](https://resslab-hub.epfl.ch/). See [RESSLAB Hub's repository](https://github.com/RESSLab-Team/resslab-hub).

The `main` branch is the only source of data. When a pull request is merged into `main`, two things happen:

- `upload.yml` sends the CSV files that changed to each hub listed in the `UPLOAD_TARGETS` repository variable (see the comment at the top of the file). The data is online a few minutes after the merge.
- `build-data-image.yml` packs all the data into an image. Each night, every hub uploads the full data again from that image (the `resslab-hub-upload-data` CronJob). This removes deleted files and fixes a failed upload.

## Data documentation

### Per-database guides

Each database folder has a `README.md` explaining what the database contains, how the specimen identifier is built, which measured-response files are expected (folder, exact column headers, units) and how to submit data. Read the one for your database before preparing a contribution:

| Database | Folder | Guide |
| --- | --- | --- |
| Braces | `braces/` | [braces/README.md](braces/README.md) |
| Columns | `columns/` | [columns/README.md](columns/README.md) |
| Connections | `connections/` | [connections/README.md](connections/README.md) |
| HSS columns | `hss_columns/` | [hss_columns/README.md](hss_columns/README.md) |
| EBF links | `eccentric_braced_frames/` | [eccentric_braced_frames/README.md](eccentric_braced_frames/README.md) |

# Residual stresses database

Residual stress measurements on steel sections (hot-rolled and built-up wide flanges), with the section and material properties, the characteristic residual stresses, the digitized flange and web distributions and the coefficients of the quadratic-program fit of each distribution. Measurements and fitted distributions are provided for display in [RESSLab Hub](https://resslab-hub.epfl.ch/residuals/database).

## Contents

| Path | Contents |
| --- | --- |
| `residual_stresses.csv` | Main table, one row per measured section (record). |
| `residual_stresses_data_dictionary.csv` | Data dictionary: name, description, symbol, unit, type, example and nullability of every column of the main table. It is the single reference for what each column expects, so it is not repeated here. |
| `Distributions/Distributions_F1/`, `Distributions_F2/`, `Distributions_W1/` | Digitized residual stress distributions along the flanges and the web, one CSV per record. |
| `QP_Coefficients/` | Coefficients of the quadratic-program fit of the distributions, one CSV per record where a fit is available. Two formats, see below. |

## Distribution files

Each subfolder holds one CSV per record where that distribution is available, named `{id}.csv`, for example `Distributions/Distributions_F1/Ketter_1958_W4x13_1.csv`.

| Folder | Plate | Columns (exact header) | Units |
| --- | --- | --- | --- |
| `Distributions/Distributions_F1/` | First or top flange | `coordinate`, `residual_stress` | mm, MPa |
| `Distributions/Distributions_F2/` | Second or bottom flange | `coordinate`, `residual_stress` | mm, MPa |
| `Distributions/Distributions_W1/` | Web | `coordinate`, `residual_stress` | mm, MPa |

For built-up sections, the **lower end of the web W1 adjoins F2 (bottom flange)** and the **upper end adjoins F1 (top flange)**. The web coordinate `y` increases upward from the outer bottom face of F2:

| Web position | Coordinate `y` | Adjoining flange |
| --- | --- | --- |
| Lower end of the clear web | `tf2` | F2, with dimensions `b2`, `tf2` |
| Upper end of the clear web | `h - tf` | F1, with dimensions `b`, `tf` |

Thus, the normalized web coordinate `(y - tf2)/(h - tf - tf2)` runs from **0 at F2 to 1 at F1**. Preserve this F1/F2 orientation for monosymmetric sections when relating the web measurements to the flange geometry and stresses; flange widths, thicknesses and web-end stresses can differ.

- Flange coordinates start at the left edge of the respective flange. Web coordinates are measured from the outer bottom face of the whole section; `y = 0` is at that face, not at the lower end of the clear web.
- `residual_stress` is the digitized longitudinal stress at that position, with tension positive and compression negative.
- Flange and web files need not have the same number of rows; align them on the coordinate.
- Measurement locations need not reach the plate edges. A missing file means the measurement is not available, not zero stress. Leave the file out rather than adding an empty one.
- Numeric values only, decimal point.

## Submitting data

Either use the submission form at <https://resslab-hub.epfl.ch/contribute/new> (pick "Residual stresses", start from the template CSV, attach the distribution and coefficient files named after their `id`, and submit: the form runs the checks and opens a pull request on this repository for you), or open the pull request yourself following the [repository README](../README.md).

File: residual_stresses/Distributions/Distributions_F2/Daddi_and_Mazzolani_1971_HEA200B_65.csv
coordinate,residual_stress
10.4046242774566,-4.52614615384615
30.635838150289,-9.05229230769231
50.8670520231214,-1.50871538461538
70.5202312138728,57.3311846153846
78.0346820809249,75.8129480769231
89.0173410404624,89.7685653846154
109.248554913295,95.0490692307692
117.919075144509,80.7162730769231
129.479768786127,47.9017134615385
149.71098265896,16.5958692307692
169.942196531792,-5.28050384615385
189.017341040462,-1.50871538461538

File: residual_stresses/Distributions/Distributions_F2/Daddi_and_Mazzolani_1971_HEA300B_75.csv
coordinate,residual_stress
5.97243491577335,13.3242527173913
17.457886676876,24.516625
26.1868300153139,27.1814755434783
36.2940275650842,27.1814755434783
44.5635528330781,23.9836548913044
54.2113323124043,15.9891032608696
65.6967840735069,7.99455163043478
73.5068912710567,0.532970108695652
79.47932618683,1.59891032608696
82.6952526799387,6.39564130434783
86.8300153139357,8.52752173913044
91.8836140888208,9.06049184782609
100.612557427259,1.0659402173913
114.395099540582,-15.9891032608696
186.523736600306,-79.4125461956522
198.468606431853,-11.7253423913043
202.60336906585,14.9231630434783
205.819295558959,34.6430570652174
209.035222052067,41.5716684782609
215.467075038285,35.176027173913
220.980091883614,25.0495951086957
225.574272588055,18.6539538043478
230.62787136294,17.5880135869565
235.222052067381,20.7858342391304
237.978560490046,28.7803858695652
247.166921898928,35.7089972826087
255.895865237366,37.8408777173913
265.084226646248,42.1046385869565
269.678407350689,47.434339673913
275.191424196018,48.5002798913043
286.676875957121,47.434339673913
294.027565084227,43.7035489130435
298.162327718224,40.5057282608696

File: residual_stresses/Distributions/Distributions_F2/Spoorenberg_et_al_2010_HEA100A_24.csv
coordinate,residual_stress
9.811320755,-28.3185840707964
20.18867925,0
30.56603774,-8.84955752212389
40.18867925,42.4778761061947
49.81132075,58.4070796460177
60.37735849,79.646017699115
70,37.1681415929204
80,-14.1592920353982
89.81132075,-54.8672566371681
