Repository: RESSLab-Team/resslab-hub-data

# Resslab Hub Data

This repository contains the DB underlying [RESSLAB Hub](https://resslab-hub.epfl.ch/). See [RESSLAB Hub's repository](https://github.com/RESSLab-Team/resslab-hub).

The `main` branch is the only source of data. When a pull request is merged into `main`, two things happen:

- `upload.yml` sends the CSV files that changed to each hub listed in the `UPLOAD_TARGETS` repository variable (see the comment at the top of the file). The data is online a few minutes after the merge.
- `build-data-image.yml` packs all the data into an image. Each night, every hub uploads the full data again from that image (the `resslab-hub-upload-data` CronJob). This removes deleted files and fixes a failed upload.

## Data documentation

### Per-database guides

Each database folder has a `README.md` explaining what the database contains, how the specimen identifier is built, which measured-response files are expected (folder, exact column headers, units) and how to submit data. Read the one for your database before preparing a contribution:

| Database | Folder | Guide |
| --- | --- | --- |
| Braces | `braces/` | [braces/README.md](braces/README.md) |
| Columns | `columns/` | [columns/README.md](columns/README.md) |
| Connections | `connections/` | [connections/README.md](connections/README.md) |
| HSS columns | `hss_columns/` | [hss_columns/README.md](hss_columns/README.md) |
| EBF links | `eccentric_braced_frames/` | [eccentric_braced_frames/README.md](eccentric_braced_frames/README.md) |

# Residual stresses database

Residual stress measurements on steel sections (hot-rolled and built-up wide flanges), with the section and material properties, the characteristic residual stresses, the digitized flange and web distributions and the coefficients of the quadratic-program fit of each distribution. Measurements and fitted distributions are provided for display in [RESSLab Hub](https://resslab-hub.epfl.ch/residuals/database).

## Contents

| Path | Contents |
| --- | --- |
| `residual_stresses.csv` | Main table, one row per measured section (record). |
| `residual_stresses_data_dictionary.csv` | Data dictionary: name, description, symbol, unit, type, example and nullability of every column of the main table. It is the single reference for what each column expects, so it is not repeated here. |
| `Distributions/Distributions_F1/`, `Distributions_F2/`, `Distributions_W1/` | Digitized residual stress distributions along the flanges and the web, one CSV per record. |
| `QP_Coefficients/` | Coefficients of the quadratic-program fit of the distributions, one CSV per record where a fit is available. Two formats, see below. |

## Distribution files

Each subfolder holds one CSV per record where that distribution is available, named `{id}.csv`, for example `Distributions/Distributions_F1/Ketter_1958_W4x13_1.csv`.

| Folder | Plate | Columns (exact header) | Units |
| --- | --- | --- | --- |
| `Distributions/Distributions_F1/` | First or top flange | `coordinate`, `residual_stress` | mm, MPa |
| `Distributions/Distributions_F2/` | Second or bottom flange | `coordinate`, `residual_stress` | mm, MPa |
| `Distributions/Distributions_W1/` | Web | `coordinate`, `residual_stress` | mm, MPa |

For built-up sections, the **lower end of the web W1 adjoins F2 (bottom flange)** and the **upper end adjoins F1 (top flange)**. The web coordinate `y` increases upward from the outer bottom face of F2:

| Web position | Coordinate `y` | Adjoining flange |
| --- | --- | --- |
| Lower end of the clear web | `tf2` | F2, with dimensions `b2`, `tf2` |
| Upper end of the clear web | `h - tf` | F1, with dimensions `b`, `tf` |

Thus, the normalized web coordinate `(y - tf2)/(h - tf - tf2)` runs from **0 at F2 to 1 at F1**. Preserve this F1/F2 orientation for monosymmetric sections when relating the web measurements to the flange geometry and stresses; flange widths, thicknesses and web-end stresses can differ.

- Flange coordinates start at the left edge of the respective flange. Web coordinates are measured from the outer bottom face of the whole section; `y = 0` is at that face, not at the lower end of the clear web.
- `residual_stress` is the digitized longitudinal stress at that position, with tension positive and compression negative.
- Flange and web files need not have the same number of rows; align them on the coordinate.
- Measurement locations need not reach the plate edges. A missing file means the measurement is not available, not zero stress. Leave the file out rather than adding an empty one.
- Numeric values only, decimal point.

## Submitting data

Either use the submission form at <https://resslab-hub.epfl.ch/contribute/new> (pick "Residual stresses", start from the template CSV, attach the distribution and coefficient files named after their `id`, and submit: the form runs the checks and opens a pull request on this repository for you), or open the pull request yourself following the [repository README](../README.md).

File: residual_stresses/Distributions/Distributions_W1/Daddi_and_Mazzolani_1971_HEB100A_60.csv
coordinate,residual_stress
18.8725490196078,2.69202156862745
20.0980392156863,-5.3840431372549
27.4509803921569,-20.3824490196078
33.8235294117647,-26.1510666666667
39.7058823529412,-29.227662745098
46.3235294117647,-29.227662745098
50.7352941176471,-27.6893647058824
60.5392156862745,-23.4590450980392
71.3235294117647,-17.6904274509804
80.8823529411765,-11.9218098039216
87.2549019607843,-6.53776666666667

File: residual_stresses/Distributions/Distributions_W1/Daddi_and_Mazzolani_1971_HEB200C_68.csv
coordinate,residual_stress
30.7407407407407,-4.05792413793103
41.8518518518519,-20.2896206896552
48.1481481481481,-40.5792413793103
65.1851851851852,-96.0375379310345
70.7407407407407,-111.367473563218
77.4074074074074,-126.246528735632
91.1111111111111,-144.732627586207
101.111111111111,-155.10287816092
112.962962962963,-160.062563218391
125.555555555556,-157.35728045977
132.962962962963,-147.888790804598
137.777777777778,-134.813257471264
143.703703703704,-114.523636781609
153.333333333333,-86.5690482758621
161.851851851852,-65.3776666666667
170.37037037037,-45.5389264367816
180.37037037037,-32.4633931034483

File: residual_stresses/Distributions/Distributions_W1/Daddi_and_Mazzolani_1971_HEB200E_70.csv
coordinate,residual_stress
29.2609351432881,-15.8774333333333
49.4720965309201,-17.7453666666667
64.5550527903469,-43.8964333333333
82.0512820512821,-63.5097333333333
91.7043740573152,-84.9909666666667
102.564102564103,-101.335383333333
111.31221719457,-102.736333333333
122.473604826546,-89.1938166666667
131.523378582202,-67.7125833333333
149.622926093514,-42.4954833333333
169.230769230769,-9.33966666666667

File: residual_stresses/Distributions/Distributions_W1/Daddi_and_Mazzolani_1971_HEB300B_77.csv
coordinate,residual_stress
254.173228346457,114.623181818182
242.362204724409,121.245854545455
235.275590551181,123.2836
229.133858267717,120.736418181818
223.464566929134,109.019381818182
216.377952755906,48.9058909090909
213.070866141732,20.3774545454545
210.236220472441,-0.509436363636364
205.511811023622,-21.3963272727273
201.732283464567,-34.6416727272727
198.425196850394,-45.3398363636364
192.755905511811,-50.9436363636364
187.55905511811,-48.3964545454545
181.417322834646,-42.7926545454545
172.44094488189,-40.2454727272727
162.992125984252,-43.3020909090909
151.181102362205,-50.4342
141.259842519685,-58.5851818181818
133.700787401575,-63.6795454545455
128.503937007874,-65.7172909090909
123.307086614173,-61.6418
119.055118110236,-55.0191272727273
114.330708661417,-52.4719454545454
107.716535433071,-52.9813818181818
104.88188976378,-61.1323636363636
99.2125984251968,-76.9248909090909
94.0157480314961,-89.1513636363636
90.2362204724409,-92.7174181818182
85.0393700787402,-92.7174181818182
74.1732283464567,-86.6041818181818
64.7244094488189,-79.4720727272727
51.9685039370079,-65.2078545454545
45.3543307086614,-60.1134909090909

File: residual_stresses/Distributions/Distributions_W1/Daddi_and_Mazzolani_1971_HEM300B_79.csv
coordinate,residual_stress
69.8954703832753,-0
85.8885017421603,-119.918274456522
92.404181184669,-158.292122282609
108.397212543554,-192.935179347826
131.498257839721,-230.776057065217
151.045296167247,-237.704668478261
170.592334494774,-238.237638586957
191.324041811847,-233.440907608696
200.209059233449,-224.38041576087
215.609756097561,-204.66052173913
232.787456445993,-203.594581521739
239.895470383275,-199.330820652174
248.780487804878,-182.275777173913
276.620209059233,-66.0882934782609

File: residual_stresses/Distributions/Distributions_W1/Feder_and_Lee_1959_W12x50_22.csv
coordinate,residual_stress
70.2209944751381,-129.917740731372
98.9088397790055,-188.038835269091
125.455801104972,-213.110679971636
154.14364640884,-219.378641147273
179.834254143646,-206.842718796
208.093922651934,-171.514210351504
236.353591160221,-119.091262337091

File: residual_stresses/Distributions/Distributions_W1/Feder_and_Lee_1959_W12x65_23.csv
coordinate,residual_stress
71.4871428571429,-78.797226208
98.24,-114.5022193335
125.87,-132.35471589625
152.184285714286,-139.1263525235
180.691428571429,-133.58592255575
207.882857142857,-113.88661600375
234.635714285714,-86.184466165

File: residual_stresses/Distributions/Distributions_W1/Jez-Gala_1962_W6x20_43.csv
coordinate,residual_stress
13.125,74.2512322461538
39.0625,-17.8202957390769
57.5,-93.8535575591385
76.875,-105.733754718523
98.125,-85.5374195475692
118.75,5.34608872172308
144.0625,70.6871730983385

File: residual_stresses/Distributions/Distributions_W1/Ketter_1958_W14x43_11.csv
coordinate,residual_stress
5.711538462,147.985348
18.01923077,133.3333333
19.55769231,98.16849817
19.55769231,60.07326007
21.09615385,30.76923077
19.55769231,-19.04761905
24.17307692,-57.14285714
41.09615385,-98.16849817
54.94230769,-127.4725275
74.94230769,-147.985348
90.32692308,-168.4981685
113.4038462,-186.0805861
147.25,-194.8717949
178.0192308,-200.7326007
201.0961538,-200.7326007
224.1730769,-194.8717949
244.1730769,-183.1501832
268.7884615,-159.7069597
284.1730769,-139.1941392
298.0192308,-121.6117216
305.7115385,-92.30769231
314.9423077,-51.28205128
319.5576923,-24.90842491
325.7115385,7.326007326
328.7884615,39.56043956
328.7884615,60.07326007
328.7884615,83.51648352
330.3269231,98.16849817
331.8653846,121.6117216
338.0192308,136.2637363

File: residual_stresses/Distributions/Distributions_W1/Ketter_1958_W36x150_10.csv
coordinate,residual_stress
10.35434783,103.4749035
82.09347826,20.07722008
131.0065217,-16.98841699
209.2673913,-47.87644788
261.4413043,-57.14285714
346.223913,-75.67567568
395.1369565,-84.94208494
440.7891304,-94.20849421
496.223913,-94.20849421
532.0934783,-94.20849421
623.3978261,-88.03088803
662.5282609,-81.85328185
744.05,-44.78764479
828.8326087,41.6988417
874.4847826,115.8301158

File: residual_stresses/Distributions/Distributions_W1/Sousa_and_Lignos_2017_HEM300_19.csv
coordinate,residual_stress
76.4,23.7354944623781
97.2,6.72479702187188
118,10.5336872445106
138.8,-1.54530259316973
159.6,-4.35427638842702
180.4,-21.302536259446
201.2,-1.25227030631223
222,11.7687433859974
242.8,17.2576718423654
263.6,22.1423823619057

File: residual_stresses/Distributions/Distributions_W1/Sousa_and_Lignos_2017_IPE400_18.csv
coordinate,residual_stress
44.84375,-21.4600011397246
65.53125,-54.896021161826
86.21875,-79.8465356779961
106.90625,-144.960578881095
127.59375,-175.752867374343
148.28125,-181.407935289776
168.96875,-192.973794503277
189.65625,-212.015179127498
210.34375,-203.688305310842
231.03125,-173.962577714667
251.71875,-171.623574588993
272.40625,-163.361295416383
293.09375,-126.075863461518
313.78125,-78.6018440234442
334.46875,-40.8443796841919
355.15625,-19.2299986823

File: residual_stresses/Distributions/Distributions_W1/Spoorenberg_et_al_2010_HEB360B_28.csv
coordinate,residual_stress
30.75,52.17391304
47.55,-21.73913043
66.75,-17.39130435
81.15,-47.82608696
93.15,-73.91304348
112.35,-130.4347826
124.35,-156.5217391
142.35,-182.6086957
156.75,-186.9565217
172.35,-186.9565217
186.75,-182.6086957
208.35,-173.9130435
223.95,-152.173913
237.15,-121.7391304
247.95,-95.65217391
261.15,-60.86956522
273.15,-34.7826087
279.15,-30.43478261
289.95,-34.7826087
305.55,30.43478261

File: residual_stresses/Distributions/Distributions_W1/Spoorenberg_et_al_2013_W14x808B_37.csv
coordinate,residual_stress
402.984,22.3938223938224
390.632,6.94980694980695
382.912,-6.17760617760618
375.192,-17.7606177606178
365.928,-29.3436293436293
359.752,-34.7490347490347
352.032,-44.015444015444
344.312,-49.4208494208494
335.048,-52.5096525096525
325.784,-54.8262548262548
316.52,-53.2818532818533
310.344,-48.6486486486486
304.168,-47.8764478764479
294.904,-50.1930501930502
288.728,-52.5096525096525
279.464,-59.4594594594595
273.288,-59.4594594594595
264.024,-55.5984555984556
251.672,-50.1930501930502
237.776,-39.3822393822394
226.968,-29.3436293436293
213.072,-18.5328185328185
205.352,-10.8108108108108
197.632,-1.54440154440154
188.368,11.5830115830116
182.192,20.8494208494208
176.016,28.5714285714286

File: residual_stresses/Distributions/Distributions_W1/Spoorenberg_et_al_2013_W36x925A_39.csv
coordinate,residual_stress
933.11844077961,31.3807531380753
929.850074962519,18.8284518828452
921.67916041979,5.02092050209205
913.508245877061,-11.2970711297071
906.971514242879,-20.0836820083682
888.995502248876,-42.6778242677824
872.653673163418,-58.9958158995816
866.116941529235,-65.2719665271967
853.04347826087,-72.8033472803347
848.140929535232,-76.5690376569038
836.701649175412,-77.8242677824268
820.359820089955,-77.8242677824268
808.920539730135,-76.5690376569038
789.310344827586,-76.5690376569038
769.700149925038,-77.8242677824268
741.91904047976,-77.8242677824268
725.577211394303,-77.8242677824268
714.137931034483,-81.5899581589958
701.064467766117,-90.3765690376569
679.820089955022,-99.163179916318
663.478260869565,-109.205020920502
638.965517241379,-120.502092050209
612.818590704648,-129.28870292887
596.47676161919,-130.543933054393
580.134932533733,-136.820083682008
565.427286356822,-140.585774058577
552.353823088456,-144.351464435146
539.28035982009,-145.606694560669
516.40179910045,-145.606694560669
504.96251874063,-145.606694560669
493.52323838081,-145.606694560669
469.010494752624,-140.585774058577
455.937031484258,-134.309623430962
428.155922038981,-126.778242677824
413.448275862069,-123.012552301255
390.569715142429,-117.991631799163
369.325337331334,-111.715481171548
341.544227886057,-107.949790794979
320.299850074963,-106.694560669456
287.616191904048,-106.694560669456
272.908545727136,-106.694560669456
261.469265367316,-102.928870292887
245.127436281859,-95.397489539749
232.053973013493,-86.6108786610879
217.346326836582,-72.8033472803347
201.004497751124,-52.7196652719665
189.565217391304,-36.4016736401674
174.857571214393,-12.5523012552301
169.955022488756,5.02092050209205
160.149925037481,33.8912133891213
156.88155922039,48.9539748953975

File: residual_stresses/Distributions/Distributions_W1/Tankova_et_al_2021_IPE500_80.csv
coordinate,residual_stress
39.1791044776119,7.3469387755102
72.7611940298507,-31.8367346938776
147.388059701493,-137.142857142857
248.134328358209,-193.469387755102
347.014925373134,-139.591836734694
422.574626865672,-24.4897959183673
454.291044776119,-7.3469387755102

File: residual_stresses/Distributions/Distributions_W1/Young_1975_W16x36_55.csv
coordinate,residual_stress
90.1049562682216,-113.550488599349
126.618075801749,-171.009771986971
161.36443148688,-198.371335504886
201.411078717201,-207.263843648208
240.279883381924,-207.263843648208
277.97084548105,-172.377850162866
315.072886297376,-131.335504885993
