Repository: RESSLab-Team/resslab-hub-data

# Resslab Hub Data

This repository contains the DB underlying [RESSLAB Hub](https://resslab-hub.epfl.ch/). See [RESSLAB Hub's repository](https://github.com/RESSLab-Team/resslab-hub).

The `main` branch is the only source of data. When a pull request is merged into `main`, two things happen:

- `upload.yml` sends the CSV files that changed to each hub listed in the `UPLOAD_TARGETS` repository variable (see the comment at the top of the file). The data is online a few minutes after the merge.
- `build-data-image.yml` packs all the data into an image. Each night, every hub uploads the full data again from that image (the `resslab-hub-upload-data` CronJob). This removes deleted files and fixes a failed upload.

## Data documentation

### Per-database guides

Each database folder has a `README.md` explaining what the database contains, how the specimen identifier is built, which measured-response files are expected (folder, exact column headers, units) and how to submit data. Read the one for your database before preparing a contribution:

| Database | Folder | Guide |
| --- | --- | --- |
| Braces | `braces/` | [braces/README.md](braces/README.md) |
| Columns | `columns/` | [columns/README.md](columns/README.md) |
| Connections | `connections/` | [connections/README.md](connections/README.md) |
| HSS columns | `hss_columns/` | [hss_columns/README.md](hss_columns/README.md) |
| EBF links | `eccentric_braced_frames/` | [eccentric_braced_frames/README.md](eccentric_braced_frames/README.md) |

# Residual stresses database

Residual stress measurements on steel sections (hot-rolled and built-up wide flanges), with the section and material properties, the characteristic residual stresses, the digitized flange and web distributions and the coefficients of the quadratic-program fit of each distribution. Measurements and fitted distributions are provided for display in [RESSLab Hub](https://resslab-hub.epfl.ch/residuals/database).

## Contents

| Path | Contents |
| --- | --- |
| `residual_stresses.csv` | Main table, one row per measured section (record). |
| `residual_stresses_data_dictionary.csv` | Data dictionary: name, description, symbol, unit, type, example and nullability of every column of the main table. It is the single reference for what each column expects, so it is not repeated here. |
| `Distributions/Distributions_F1/`, `Distributions_F2/`, `Distributions_W1/` | Digitized residual stress distributions along the flanges and the web, one CSV per record. |
| `QP_Coefficients/` | Coefficients of the quadratic-program fit of the distributions, one CSV per record where a fit is available. Two formats, see below. |

## Distribution files

Each subfolder holds one CSV per record where that distribution is available, named `{id}.csv`, for example `Distributions/Distributions_F1/Ketter_1958_W4x13_1.csv`.

| Folder | Plate | Columns (exact header) | Units |
| --- | --- | --- | --- |
| `Distributions/Distributions_F1/` | First or top flange | `coordinate`, `residual_stress` | mm, MPa |
| `Distributions/Distributions_F2/` | Second or bottom flange | `coordinate`, `residual_stress` | mm, MPa |
| `Distributions/Distributions_W1/` | Web | `coordinate`, `residual_stress` | mm, MPa |

For built-up sections, the **lower end of the web W1 adjoins F2 (bottom flange)** and the **upper end adjoins F1 (top flange)**. The web coordinate `y` increases upward from the outer bottom face of F2:

| Web position | Coordinate `y` | Adjoining flange |
| --- | --- | --- |
| Lower end of the clear web | `tf2` | F2, with dimensions `b2`, `tf2` |
| Upper end of the clear web | `h - tf` | F1, with dimensions `b`, `tf` |

Thus, the normalized web coordinate `(y - tf2)/(h - tf - tf2)` runs from **0 at F2 to 1 at F1**. Preserve this F1/F2 orientation for monosymmetric sections when relating the web measurements to the flange geometry and stresses; flange widths, thicknesses and web-end stresses can differ.

- Flange coordinates start at the left edge of the respective flange. Web coordinates are measured from the outer bottom face of the whole section; `y = 0` is at that face, not at the lower end of the clear web.
- `residual_stress` is the digitized longitudinal stress at that position, with tension positive and compression negative.
- Flange and web files need not have the same number of rows; align them on the coordinate.
- Measurement locations need not reach the plate edges. A missing file means the measurement is not available, not zero stress. Leave the file out rather than adding an empty one.
- Numeric values only, decimal point.

## Submitting data

Either use the submission form at <https://resslab-hub.epfl.ch/contribute/new> (pick "Residual stresses", start from the template CSV, attach the distribution and coefficient files named after their `id`, and submit: the form runs the checks and opens a pull request on this repository for you), or open the pull request yourself following the [repository README](../README.md).

File: residual_stresses/Distributions/Distributions_W1/Daddi_and_Mazzolani_1971_HEA100A_58.csv
coordinate,residual_stress
8.32520325203252,16.0697205882353
19.2520325203252,0
37.4634146341463,-22.6624264705882
48.9105691056911,-23.4865147058824
58.2764227642276,-18.9540294117647
69.4634146341463,-2.88430882352941
75.1869918699187,7.41679411764706
79.609756097561,13.5974558823529

File: residual_stresses/Distributions/Distributions_W1/Daddi_and_Mazzolani_1971_HEA200A_64.csv
coordinate,residual_stress
167.335984095427,-17.93216
145.427435387674,19.6133
125.785288270378,30.26052
117.852882703777,11.76798
106.898608349901,-30.26052
97.455268389662,-54.91724
87.6341948310139,-72.8494
79.7017892644135,-80.69472
67.9920477137177,-80.13434
52.882703777336,-41.46812
45.3280318091451,-7.84532
29.8409542743539,-56.59838
24.9304174950298,-75.6513
