Repository: RESSLab-Team/resslab-hub-data

# Residual stresses database

Residual stress measurements on steel sections (hot-rolled and built-up wide flanges), with the section and material properties, the characteristic residual stresses, the digitized flange and web distributions and the coefficients of the quadratic-program fit of each distribution. Measurements and fitted distributions are provided for display in [RESSLab Hub](https://resslab-hub.epfl.ch/residuals/database).

## Contents

| Path | Contents |
| --- | --- |
| `residual_stresses.csv` | Main table, one row per measured section (record). |
| `residual_stresses_data_dictionary.csv` | Data dictionary: name, description, symbol, unit, type, example and nullability of eve

File: residual_stresses/Distributions/Lamarche_and_Tremblay_2011_W12x87_20F.csv
21.12385321,-76.25
32.38990826,-55
45.06422018,-36.25
57.73853211,-11.25
70.41284404,17.5
85.90366972,36.25
101.3944954,58.75
115.477062,76.25
130.9678899,92.5
147.8669725,102.5
153.5,102.5
166.1743119,90
178.8486239,76.25
192.9311927,63.75
208.4220183,46.25
222.5045872,26.25
233.7706422,15
246.4449541,-5
256.3027523,-21.25
263.3440367,-36.25
270.3853211,-46.25
280.2431193,-57.5
287.2844037,-70

File: residual_stresses/Distributions/Lamarche_and_Tremblay_2011_W12x87_20W.csv
29.20909091,-31.25
46.55454545,-33.03571429
61.00909091,-38.39285714
73.53636364,-53.57142857
84.13636364,-67.85714286
90.88181818,-77.67857143
101.4818182,-97.32142857
111.1181818,-110.7142857
117.8636364,-124.1071429
125.5727273,-129.4642857
137.1363636,-135.7142857
145.8090909,-139.2857143
154.4818182,-134.8214286
163.1545455,-123.2142857
169.9,-116.0714286
179.5363636,-103.5714286
187.2454545,-88.39285714
196.8818182,-76.78571429
203.6272727,-64.28571429
211.3363636,-53.57142857
221.9363636,-42.85714286
230.6090909,-33.92857143
238.3181818,-26.78571429
250.8454545,-20.53571429
261.4454545,-14.28571429

File: residual_stresses/Distributions/Skiadopoulos_et_al_2023_HEM500_12F1.csv
coordinate,residual_stress
11.55,-21.0026219501427
34.65,-21.487497909674
57.75,-11.9908119225581
80.85,22.1711908651301
103.95,59.1895226333272
153,76.2484481999095
202.05,70.5496067634297
225.15,24.1334256710713
248.25,-9.49114470388069
271.35,-56.9193154999419
294.45,-70.8305467466588

File: residual_stresses/Distributions/Skiadopoulos_et_al_2023_HEM500_12W.csv
77.2631578947369,-84.0167118457524
97.7894736842105,-90.9677903455046
118.315789473684,-104.057406864284
138.842105263158,-100.732434715301
159.368421052632,-91.048862460587
179.894736842105,-134.607611908686
200.421052631579,-122.461833447964
220.947368421053,-151.035983246517
241.473684210526,-114.71518113437
262,-121.959524451034
282.526315789474,-144.550015439762
303.052631578947,-132.54213495366
323.578947368421,-127.668107360622
344.105263157895,-120.055769410707
364.631578947368,-149.437481008037
385.157894736842,-112.880594996191
405.684210526316,-109.140488631694
426.21052631579,-82.8295496874753
446.736842105263,-51.1696327865222

File: residual_stresses/Distributions/Skiadopoulos_et_al_2023_IPE200_15W.csv
coordinate,residual_stress
31.8571428571429,-15.0307968056909
54.5714285714286,-45.5777759559758
77.2857142857143,-75.8763972191008
100,-90.5770099162497
122.714285714286,-100.664402241303
145.428571428571,-45.7825999710461
168.142857142857,-5.04295620373436

File: residual_stresses/Distributions/Sousa_and_Lignos_2017_HEB500_17F2.csv
11.575,-32.2321610996056
34.725,23.8573472328475
57.875,22.452672753324
81.025,37.8318400682526
104.175,33.6652993261943
150,84.2178434884854
195.825,65.8550944101234
218.975,49.0402804292525
242.125,14.0223504656992
265.275,-1.39208340499087
288.425,-4.23366558036975

File: residual_stresses/Distributions/Sousa_and_Lignos_2017_HEM300_19F1.csv
11.75,-134.220521064445
35.25,-66.334620746953
58.75,-39.8505096588333
82.25,13.2591970616943
105.75,44.8716251005455
155,36.2550282271199
204.25,33.9773983551443
227.75,-3.01474549534488
251.25,-53.8419547338285
274.75,-78.2541938169551
298.25,-86.0889541831263

File: residual_stresses/Distributions/Spoorenberg_et_al_2010_HEB360A_27F1.csv
14.19185283,-14.018691588785
29.56636005,-8.41121495327103
44.15243101,-0.934579439252332
59.13272011,4.67289719626169
74.50722733,14.018691588785
89.48751643,34.5794392523364
104.8620237,47.6635514018692
119.8423127,79.4392523364486
135.21682,101.869158878505
149.4086728,105.607476635514
164.3889619,90.6542056074766
179.7634691,57.0093457943925
194.7437582,40.1869158878505
209.3298292,15.8878504672897
225.4927727,4.67289719626169
240.0788436,-12.1495327102804
254.2706965,-19.6261682242991
268.4625493,-15.8878504672897
285.0197109,-14.018691588785

File: residual_stresses/Distributions/Spoorenberg_et_al_2010_HEB360A_27W.csv
43.79381443,35.3932584269663
61.60824742,-18.5393258426967
77.19587629,35.3932584269663
91.29896907,-23.5955056179776
107.628866,-53.9325842696629
121.7319588,-80.8988764044944
138.0618557,-106.179775280899
152.1649485,-136.516853932584
167.7525773,-104.494382022472
184.8247423,-107.865168539326
198.9278351,-114.606741573034
213.7731959,-92.6966292134831
228.6185567,-62.3595505617978
244.9484536,-8.42696629213481
257.5670103,11.7977528089888
275.3814433,52.2471910112359
287.257732,10.1123595505618
305.814433,-15.1685393258427
318.4329897,-11.7977528089888

File: residual_stresses/Distributions/Spoorenberg_et_al_2010_IPE360A_29F2.csv
coordinate,residual_stress
9.088050314,5.59006211180125
24.05660377,-16.7701863354037
40.09433962,-20.4968944099379
53.99371069,-9.3167701863354
69.49685535,21.7391304347826
84.7327044,95.0310559006211
98.89937107,37.888198757764
113.6006289,8.07453416149069
128.5691824,-11.8012422360248
144.072327,-24.2236024844721
159.3081761,-30.4347826086957

File: residual_stresses/Distributions/Spoorenberg_et_al_2010_IPE360A_29W.csv
coordinate,residual_stress
30.71428571,-17.0542635658915
45,-48.062015503876
60.71428571,6.20155038759691
75.71428571,41.8604651162791
91.42857143,36.4341085271318
106.4285714,8.52713178294573
121.4285714,-7.75193798449612
136.4285714,-22.4806201550388
150.7142857,-37.2093023255814
166.4285714,-48.8372093023256
181.4285714,-58.1395348837209
195,-58.1395348837209
210.7142857,-62.7906976744186
227.1428571,-63.5658914728682
241.4285714,-56.5891472868217
255.7142857,-51.1627906976744
270.7142857,-35.6589147286822
284.2857143,-17.8294573643411
301.4285714,-3.10077519379846
317.8571429,-120.93023255814
330.7142857,24.8062015503876

File: residual_stresses/Distributions/Spoorenberg_et_al_2010_IPE360B_30F.csv
coordinate,residual_stress
10.2866242,22.91666667
23.28025478,2.083333333
34.10828025,-12.5
42.77070064,-4.166666667
52.51592357,14.58333333
61.71974522,33.33333333
68.21656051,52.08333333
73.63057325,72.91666667
80.66878981,91.66666667
89.33121019,89.58333333
99.61783439,70.83333333
104.4904459,52.08333333
110.9872611,41.66666667
119.1082803,27.08333333
126.1464968,16.66666667
136.9745223,0
148.343949,-8.333333333
155.3821656,-16.66666667
160.2547771,-18.75

File: residual_stresses/Distributions/Spoorenberg_et_al_2010_IPE360B_30W.csv
26.37727273,23.52941176
41.87966507,14.11764706
55.65956938,-4.705882353
70.3007177,-23.52941176
88.38684211,-65.88235294
103.8892344,-82.35294118
116.8078947,-105.8823529
131.4490431,-127.0588235
146.9514354,-138.8235294
159.0088517,-148.2352941
174.511244,-157.6470588
189.1523923,-162.3529412
204.6547847,-155.2941176
225.3246411,-138.8235294
238.2433014,-124.7058824
252.0232057,-105.8823529
263.219378,-84.70588235
273.5543062,-56.47058824
280.4442584,-40
287.3342105,-30.58823529
295.9466507,-25.88235294
308.865311,-28.23529412
314.0327751,2.352941176
324.3677033,54.11764706

File: residual_stresses/Distributions/Spoorenberg_et_al_2013_W14x808A_36F1.csv
22.9976798143852,-36.5714285714286
48.1856148491879,-44.5714285714286
72.2784222737819,-50.2857142857143
96.3712296983759,-91.4285714285714
122.654292343387,-106.285714285714
147.84222737819,-73.1428571428571
173.030162412993,-32
196.027842227378,4.57142857142857
222.31090487239,29.7142857142857
249.68909512761,49.1428571428571
274.877030162413,52.5714285714286
297.874709976798,50.2857142857143
323.062645011601,36.5714285714286
348.250580046404,14.8571428571429
372.343387470998,-14.8571428571429
396.436194895592,-61.7142857142857
424.909512761021,-99.4285714285714
450.097447795824,-121.142857142857

File: residual_stresses/Distributions/Spoorenberg_et_al_2013_W14x808A_36F2.csv
coordinate,residual_stress
24.3538083538084,-95.7575757575758
47.5479115479115,-78.7878787878788
77.7002457002457,-71.5151515151515
99.7346437346437,-87.2727272727273
124.088452088452,-63.030303030303
150.761670761671,-35.1515151515151
175.115479115479,-9.6969696969697
198.309582309582,14.5454545454545
223.823095823096,33.9393939393939
250.496314496314,48.4848484848485
276.009828009828,42.4242424242424
301.523341523342,27.8787878787879
323.55773955774,12.1212121212121
352.550368550369,-8.48484848484848
374.584766584767,-37.5757575757576
397.77886977887,-81.2121212121212
424.452088452088,-103.030303030303
448.805896805897,-87.2727272727273

File: residual_stresses/Distributions/Spoorenberg_et_al_2013_W14x808A_36W.csv
401.44,-16.2162162162162
393.72,-30.1158301158301
387.544,-37.8378378378378
381.368,-50.1930501930502
375.192,-56.3706563706564
359.752,-69.4980694980695
339.68,-75.6756756756757
324.24,-81.0810810810811
302.624,-84.1698841698842
284.096,-84.1698841698842
268.656,-81.0810810810811
257.848,-74.1312741312741
245.496,-66.4092664092664
226.968,-53.2818532818533
219.248,-46.3320463320463
208.44,-34.7490347490347
197.632,-27.7992277992278
191.456,-16.988416988417
185.28,-3.86100386100386
182.192,9.26640926640927
179.104,17.7606177606178

File: residual_stresses/Distributions/Spoorenberg_et_al_2013_W14x808B_37F2.csv
24.3538083538084,-150.30303030303
47.5479115479115,-107.878787878788
77.7002457002457,-95.7575757575758
99.7346437346437,-73.9393939393939
124.088452088452,-46.0606060606061
150.761670761671,-4.84848484848485
175.115479115479,20.6060606060606
198.309582309582,38.7878787878788
223.823095823096,54.5454545454545
250.496314496314,54.5454545454545
276.009828009828,55.7575757575758
301.523341523342,38.7878787878788
323.55773955774,18.1818181818182
352.550368550369,-7.27272727272727
374.584766584767,-40
397.77886977887,-80
424.452088452088,-123.636363636364
448.805896805897,-150.30303030303

File: residual_stresses/Distributions/Spoorenberg_et_al_2013_W14x808C_38F1.csv
22.9976798143852,-91.4285714285714
48.1856148491879,-107.428571428571
72.2784222737819,-101.714285714286
96.3712296983759,-49.1428571428571
122.654292343387,-6.85714285714286
147.84222737819,18.2857142857143
173.030162412993,41.1428571428571
196.027842227378,58.2857142857143
222.31090487239,69.7142857142857
249.68909512761,67.4285714285714
274.877030162413,54.8571428571429
297.874709976798,33.1428571428571
323.062645011601,17.1428571428571
348.250580046404,-18.2857142857143
372.343387470998,-56
396.436194895592,-68.5714285714286
424.909512761021,-89.1428571428571
450.097447795824,-86.8571428571429

File: residual_stresses/Distributions/Spoorenberg_et_al_2013_W14x808C_38F2.csv
coordinate,residual_stress
24.3538083538084,-80
47.5479115479115,-93.3333333333333
77.7002457002457,-99.3939393939394
99.7346437346437,-75.1515151515152
124.088452088452,-35.1515151515151
150.761670761671,3.63636363636364
175.115479115479,33.9393939393939
198.309582309582,47.2727272727273
223.823095823096,56.969696969697
250.496314496314,53.3333333333333
276.009828009828,54.5454545454545
301.523341523342,25.4545454545455
323.55773955774,2.42424242424242
352.550368550369,-16.969696969697
374.584766584767,-53.3333333333333
397.77886977887,-72.7272727272727
424.452088452088,-86.0606060606061
448.805896805897,-120

File: residual_stresses/Distributions/Spoorenberg_et_al_2013_W14x808C_38W.csv
402.984,2.31660231660232
393.72,-10.03861003861
387.544,-20.8494208494208
379.824,-30.8880308880309
373.648,-36.2934362934363
367.472,-42.4710424710425
358.208,-50.965250965251
345.856,-57.9150579150579
333.504,-63.3204633204633
319.608,-67.953667953668
311.888,-67.953667953668
301.08,-67.953667953668
293.36,-68.7258687258687
284.096,-71.8146718146718
274.832,-68.7258687258687
259.392,-64.8648648648649
250.128,-58.6872586872587
239.32,-53.2818532818533
228.512,-47.1042471042471
219.248,-34.7490347490347
209.984,-26.2548262548263
197.632,-12.3552123552124
193,-6.17760617760618
191.456,3.08880308880309

File: residual_stresses/Distributions/Spoorenberg_et_al_2013_W36x925A_39F1.csv
23.3541666666667,-129.661016949153
46.7083333333333,-96.6101694915254
73.75,-25.4237288135593
98.3333333333333,25.4237288135593
126.604166666667,58.4745762711864
147.5,96.6101694915254
177,119.491525423729
197.895833333333,124.576271186441
224.9375,157.627118644068
251.979166666667,170.338983050847
272.875,147.457627118644
298.6875,129.661016949153
322.041666666667,104.237288135593
350.3125,78.8135593220339
374.895833333333,35.5932203389831
399.479166666667,-22.8813559322034
426.520833333333,-86.4406779661017
451.104166666667,-142.372881355932

File: residual_stresses/Distributions/Spoorenberg_et_al_2013_W36x925A_39F2.csv
coordinate,residual_stress
22.5298329355609,-76.9230769230769
47.3126491646778,-51.2820512820513
69.8424821002387,-2.56410256410256
95.7517899761337,48.7179487179487
122.787589498807,84.6153846153846
149.82338902148,105.128205128205
173.479713603819,105.128205128205
199.389021479714,112.820512820513
225.298329355609,133.333333333333
252.334128878282,135.897435897436
273.737470167064,115.384615384615
301.899761336515,102.564102564103
328.935560859189,94.8717948717949
351.465393794749,87.1794871794872
377.374701670644,58.974358974359
403.284009546539,12.8205128205128
428.066825775656,-48.7179487179487
456.229116945107,-135.897435897436

File: residual_stresses/Distributions/Spoorenberg_et_al_2013_W36x925B_40F1.csv
coordinate,residual_stress
23.3541666666667,-96.6101694915254
46.7083333333333,-109.322033898305
73.75,-53.3898305084746
98.3333333333333,5.08474576271186
126.604166666667,50.8474576271186
147.5,86.4406779661017
177,116.949152542373
197.895833333333,132.203389830508
224.9375,160.169491525424
251.979166666667,167.796610169492
272.875,144.915254237288
298.6875,147.457627118644
322.041666666667,104.237288135593
350.3125,73.728813559322
374.895833333333,35.5932203389831
399.479166666667,-7.6271186440678
426.520833333333,-61.0169491525424
451.104166666667,-150

File: residual_stresses/Distributions/Spoorenberg_et_al_2013_W36x925B_40F2.csv
22.5298329355609,-74.3589743589744
47.3126491646778,-92.3076923076923
69.8424821002387,-48.7179487179487
95.7517899761337,15.3846153846154
122.787589498807,53.8461538461538
149.82338902148,84.6153846153846
173.479713603819,112.820512820513
199.389021479714,125.641025641026
225.298329355609,141.025641025641
252.334128878282,138.461538461538
273.737470167064,112.820512820513
301.899761336515,82.0512820512821
328.935560859189,41.025641025641
351.465393794749,5.12820512820513
377.374701670644,-12.8205128205128
403.284009546539,-30.7692307692308
428.066825775656,-43.5897435897436
456.229116945107,-138.461538461538

File: residual_stresses/Distributions/Spoorenberg_et_al_2013_W36x925B_40W.csv
929.850074962519,74.0585774058577
923.313343328336,51.4644351464435
918.410794602699,28.8702928870293
915.142428785607,17.5732217573222
902.068965517241,-8.78661087866109
893.898050974513,-18.8284518828452
877.556221889055,-32.6359832635983
857.946026986507,-51.4644351464435
836.701649175412,-62.7615062761506
828.530734632684,-71.5481171548117
818.725637181409,-79.0794979079498
807.286356821589,-90.3765690376569
797.481259370315,-90.3765690376569
777.871064467766,-85.3556485355649
764.7976011994,-85.3556485355649
753.35832083958,-85.3556485355649
741.91904047976,-92.8870292887029
732.113943028486,-92.8870292887029
719.04047976012,-94.1422594142259
704.332833583208,-99.163179916318
687.991004497751,-107.949790794979
663.478260869565,-124.267782426778
647.136431784108,-131.799163179916
616.086956521739,-143.096234309623
591.574212893553,-141.8410041841
576.866566716642,-145.606694560669
565.427286356822,-148.117154811715
549.085457271364,-148.117154811715
524.572713643178,-146.861924686192
490.254872563718,-145.606694560669
475.547226386807,-141.8410041841
441.229385307346,-131.799163179916
418.350824587706,-124.267782426778
387.301349325337,-116.73640167364
352.983508245877,-110.460251046025
328.470764617691,-106.694560669456
312.128935532234,-106.694560669456
290.884557721139,-106.694560669456
256.566716641679,-101.673640167364
230.419790104948,-86.6108786610879
207.541229385307,-66.5271966527197
194.467766116942,-43.9330543933054
181.394302848576,-22.5941422594142
169.955022488756,7.53138075313807
163.418290854573,20.0836820083682
151.979010494753,50.2092050209205

File: residual_stresses/Distributions/Spoorenberg_et_al_2013_W36x925C_41F1.csv
23.3541666666667,-193.220338983051
46.7083333333333,-96.6101694915254
73.75,-15.2542372881356
98.3333333333333,50.8474576271186
126.604166666667,104.237288135593
147.5,127.118644067797
177,162.71186440678
197.895833333333,180.508474576271
224.9375,193.220338983051
251.979166666667,188.135593220339
272.875,175.423728813559
298.6875,142.372881355932
322.041666666667,88.9830508474576
350.3125,55.9322033898305
374.895833333333,30.5084745762712
399.479166666667,-2.54237288135593
426.520833333333,-43.2203389830508
451.104166666667,-96.6101694915254

File: residual_stresses/Distributions/Spoorenberg_et_al_2013_W36x925C_41F2.csv
22.5298329355609,-189.74358974359
47.3126491646778,-105.128205128205
69.8424821002387,-12.8205128205128
95.7517899761337,43.5897435897436
122.787589498807,92.3076923076923
149.82338902148,123.076923076923
173.479713603819,146.153846153846
199.389021479714,174.358974358974
225.298329355609,184.615384615385
252.334128878282,184.615384615385
273.737470167064,156.410256410256
301.899761336515,146.153846153846
328.935560859189,115.384615384615
351.465393794749,82.0512820512821
377.374701670644,33.3333333333333
403.284009546539,-30.7692307692308
428.066825775656,-115.384615384615
456.229116945107,-197.435897435897

File: residual_stresses/Distributions/Spoorenberg_et_al_2013_W36x925C_41W.csv
coordinate,residual_stress
921.67916041979,87.8661087866109
913.508245877061,57.7405857740586
908.605697151424,38.9121338912134
903.703148425787,25.1046025104602
893.898050974513,5.02092050209205
887.36131934033,-11.2970711297071
869.385307346327,-28.8702928870293
856.311844077961,-50.2092050209205
848.140929535232,-60.2510460251046
836.701649175412,-76.5690376569038
828.530734632684,-86.6108786610879
823.628185907046,-95.397489539749
817.091454272864,-102.928870292887
804.017991004498,-121.757322175732
792.578710644678,-121.757322175732
764.7976011994,-125.523012552301
750.089955022489,-128.033472803347
735.382308845577,-134.309623430962
723.943028485757,-143.096234309623
715.772113943028,-149.372384937239
692.893553223388,-156.903765690377
683.088455772114,-159.414225941423
648.770614692654,-171.966527196653
634.062968515742,-180.753138075314
607.916041979011,-193.305439330544
594.842578710645,-194.560669456067
568.695652173913,-195.81589958159
550.71964017991,-198.326359832636
534.377811094453,-198.326359832636
514.767616191904,-207.112970711297
495.157421289355,-209.623430962343
464.107946026986,-208.36820083682
447.766116941529,-202.092050209205
433.058470764618,-192.050209205021
418.350824587706,-178.242677824268
400.374812593703,-165.690376569038
369.325337331334,-150.627615062761
343.178410794603,-144.351464435146
315.397301349325,-135.564853556485
297.421289355322,-131.799163179916
269.640179910045,-116.73640167364
253.298350824588,-101.673640167364
220.614692653673,-71.5481171548117
201.004497751124,-55.2301255230126
189.565217391304,-38.9121338912134
183.028485757121,-30.1255230125523
166.686656671664,0
166.686656671664,21.3389121338912
158.515742128936,43.9330543933054

File: residual_stresses/Distributions/Tankova_et_al_2021_IPE500_80F1.csv
0,25.1748251748252
14.0096618357488,-30.7692307692308
34.2995169082126,8.39160839160839
54.1062801932367,30.7692307692308
74.8792270531401,50.3496503496503
96.1352657004831,111.888111888112
115.942028985507,81.1188811188811
136.714975845411,69.9300699300699
157.487922705314,39.1608391608392
177.294685990338,2.7972027972028
198.550724637681,2.7972027972028
