Repository: RESSLab-Team/resslab-hub-data

# Resslab Hub Data

This repository contains the DB underlying [RESSLAB Hub](https://resslab-hub.epfl.ch/). See [RESSLAB Hub's repository](https://github.com/RESSLab-Team/resslab-hub).

The `main` branch is the only source of data. When a pull request is merged into `main`, two things happen:

- `upload.yml` sends the CSV files that changed to each hub listed in the `UPLOAD_TARGETS` repository variable (see the comment at the top of the file). The data is online a few minutes after the merge.
- `build-data-image.yml` packs all the data into an image. Each night, every hub uploads the full data again from that image (the `resslab-hub-upload-data` CronJob). This removes deleted files and fixes a failed upload.

## Data documentation

### Per-database guides

Each database folder has a `README.md` explaining what the database contains, how the specimen identifier is built, which measured-response files are expected (folder, exact column headers, units) and how to submit data. Read the one for your database before preparing a contribution:

| Database | Folder | Guide |
| --- | --- | --- |
| Braces | `braces/` | [braces/README.md](braces/README.md) |
| Columns | `columns/` | [columns/README.md](columns/README.md) |
| Connections | `connections/` | [connections/README.md](connections/README.md) |
| HSS columns | `hss_columns/` | [hss_columns/README.md](hss_columns/README.md) |
| EBF links | `eccentric_braced_frames/` | [eccentric_braced_frames/README.md](eccentric_braced_frames/README.md) |

# Residual stresses database

Residual stress measurements on steel sections (hot-rolled and built-up wide flanges), with the section and material properties, the characteristic residual stresses, the digitized flange and web distributions and the coefficients of the quadratic-program fit of each distribution. Measurements and fitted distributions are provided for display in [RESSLab Hub](https://resslab-hub.epfl.ch/residuals/database).

## Contents

| Path | Contents |
| --- | --- |
| `residual_stresses.csv` | Main table, one row per measured section (record). |
| `residual_stresses_data_dictionary.csv` | Data dictionary: name, description, symbol, unit, type, example and nullability of every column of the main table. It is the single reference for what each column expects, so it is not repeated here. |
| `Distributions/Distributions_F1/`, `Distributions_F2/`, `Distributions_W1/` | Digitized residual stress distributions along the flanges and the web, one CSV per record. |
| `QP_Coefficients/` | Coefficients of the quadratic-program fit of the distributions, one CSV per record where a fit is available. Two formats, see below. |

## Distribution files

Each subfolder holds one CSV per record where that distribution is available, named `{id}.csv`, for example `Distributions/Distributions_F1/Ketter_1958_W4x13_1.csv`.

| Folder | Plate | Columns (exact header) | Units |
| --- | --- | --- | --- |
| `Distributions/Distributions_F1/` | First or top flange | `coordinate`, `residual_stress` | mm, MPa |
| `Distributions/Distributions_F2/` | Second or bottom flange | `coordinate`, `residual_stress` | mm, MPa |
| `Distributions/Distributions_W1/` | Web | `coordinate`, `residual_stress` | mm, MPa |

For built-up sections, the **lower end of the web W1 adjoins F2 (bottom flange)** and the **upper end adjoins F1 (top flange)**. The web coordinate `y` increases upward from the outer bottom face of F2:

| Web position | Coordinate `y` | Adjoining flange |
| --- | --- | --- |
| Lower end of the clear web | `tf2` | F2, with dimensions `b2`, `tf2` |
| Upper end of the clear web | `h - tf` | F1, with dimensions `b`, `tf` |

Thus, the normalized web coordinate `(y - tf2)/(h - tf - tf2)` runs from **0 at F2 to 1 at F1**. Preserve this F1/F2 orientation for monosymmetric sections when relating the web measurements to the flange geometry and stresses; flange widths, thicknesses and web-end stresses can differ.

- Flange coordinates start at the left edge of the respective flange. Web coordinates are measured from the outer bottom face of the whole section; `y = 0` is at that face, not at the lower end of the clear web.
- `residual_stress` is the digitized longitudinal stress at that position, with tension positive and compression negative.
- Flange and web files need not have the same number of rows; align them on the coordinate.
- Measurement locations need not reach the plate edges. A missing file means the measurement is not available, not zero stress. Leave the file out rather than adding an empty one.
- Numeric values only, decimal point.

## Submitting data

Either use the submission form at <https://resslab-hub.epfl.ch/contribute/new> (pick "Residual stresses", start from the template CSV, attach the distribution and coefficient files named after their `id`, and submit: the form runs the checks and opens a pull request on this repository for you), or open the pull request yourself following the [repository README](../README.md).

File: residual_stresses/Distributions/Daddi_and_Mazzolani_1971_HEA300B_75F1.csv
6.25,-56.2440220588235
17.578125,-36.5345784313726
26.5625,-24.0359068627451
38.28125,-12.4986715686275
47.265625,-4.80718137254902
57.421875,2.88430882352941
65.234375,8.17220833333333
69.140625,10.0950808823529
73.046875,9.13364460784314
78.515625,1.92287254901961
87.5,-8.17220833333333
94.140625,-14.4215441176471
101.5625,-16.8251348039216
107.8125,-17.7865710784314
117.96875,-18.2672892156863
183.59375,-0.961436274509804
194.140625,-14.4215441176471
199.609375,-19.709443627451
205.078125,-22.5937524509804
210.9375,-22.5937524509804
216.40625,-19.2287254901961
223.046875,-12.0179534313725
231.640625,0
238.28125,15.3829803921569
242.1875,29.323806372549
246.484375,35.0924240196078
250.390625,36.5345784313726
253.515625,32.2081151960784
257.421875,8.17220833333333
261.71875,-3.36502696078431
265.234375,-8.17220833333333
269.53125,-10.5757990196078
275,-9.13364460784314
278.90625,-1.92287254901961
284.765625,6.73005392156863
297.265625,16.3444166666667
