Repository: RESSLab-Team/resslab-hub-data

# Resslab Hub Data

This repository contains the DB underlying [RESSLAB Hub](https://resslab-hub.epfl.ch/). See [RESSLAB Hub's repository](https://github.com/RESSLab-Team/resslab-hub).

The `main` branch is the only source of data. When a pull request is merged into `main`, two things happen:

- `upload.yml` sends the CSV files that changed to each hub listed in the `UPLOAD_TARGETS` repository variable (see the comment at the top of the file). The data is online a few minutes after the merge.
- `build-data-image.yml` packs all the data into an image. Each night, every hub uploads the full data again from that image (the `resslab-hub-upload-data` CronJob). This removes deleted files and fixes a failed upload.

## Data documentation

### Per-database guides

Each database folder has a `README.md` explaining what the database contains, how the specimen identifier is built, which measured-response files are expected (folder, exact column headers, units) and how to submit data. Read the one for your database before preparing a contribution:

| Database | Folder | Guide |
| --- | --- | --- |
| Braces | `braces/` | [braces/README.md](braces/README.md) |
| Columns | `columns/` | [columns/README.md](columns/README.md) |
| Connections | `connections/` | [connections/README.md](connections/README.md) |
| HSS columns | `hss_columns/` | [hss_columns/README.md](hss_columns/README.md) |
| EBF links | `eccentric_braced_frames/` | [eccentric_braced_frames/README.md](eccentric_braced_frames/README.md) |

# Residual stresses database

Residual stress measurements on steel sections (hot-rolled and built-up wide flanges), with the section and material properties, the characteristic residual stresses, the digitized flange and web distributions and the coefficients of the quadratic-program fit of each distribution. Measurements and fitted distributions are provided for display in [RESSLab Hub](https://resslab-hub.epfl.ch/residuals/database).

## Contents

| Path | Contents |
| --- | --- |
| `residual_stresses.csv` | Main table, one row per measured section (record). |
| `residual_stresses_data_dictionary.csv` | Data dictionary: name, description, symbol, unit, type, example and nullability of every column of the main table. It is the single reference for what each column expects, so it is not repeated here. |
| `Distributions/Distributions_F1/`, `Distributions_F2/`, `Distributions_W1/` | Digitized residual stress distributions along the flanges and the web, one CSV per record. |
| `QP_Coefficients/` | Coefficients of the quadratic-program fit of the distributions, one CSV per record where a fit is available. Two formats, see below. |

## Distribution files

Each subfolder holds one CSV per record where that distribution is available, named `{id}.csv`, for example `Distributions/Distributions_F1/Ketter_1958_W4x13_1.csv`.

| Folder | Plate | Columns (exact header) | Units |
| --- | --- | --- | --- |
| `Distributions/Distributions_F1/` | First or top flange | `coordinate`, `residual_stress` | mm, MPa |
| `Distributions/Distributions_F2/` | Second or bottom flange | `coordinate`, `residual_stress` | mm, MPa |
| `Distributions/Distributions_W1/` | Web | `coordinate`, `residual_stress` | mm, MPa |

For built-up sections, the **lower end of the web W1 adjoins F2 (bottom flange)** and the **upper end adjoins F1 (top flange)**. The web coordinate `y` increases upward from the outer bottom face of F2:

| Web position | Coordinate `y` | Adjoining flange |
| --- | --- | --- |
| Lower end of the clear web | `tf2` | F2, with dimensions `b2`, `tf2` |
| Upper end of the clear web | `h - tf` | F1, with dimensions `b`, `tf` |

Thus, the normalized web coordinate `(y - tf2)/(h - tf - tf2)` runs from **0 at F2 to 1 at F1**. Preserve this F1/F2 orientation for monosymmetric sections when relating the web measurements to the flange geometry and stresses; flange widths, thicknesses and web-end stresses can differ.

- Flange coordinates start at the left edge of the respective flange. Web coordinates are measured from the outer bottom face of the whole section; `y = 0` is at that face, not at the lower end of the clear web.
- `residual_stress` is the digitized longitudinal stress at that position, with tension positive and compression negative.
- Flange and web files need not have the same number of rows; align them on the coordinate.
- Measurement locations need not reach the plate edges. A missing file means the measurement is not available, not zero stress. Leave the file out rather than adding an empty one.
- Numeric values only, decimal point.

## Submitting data

Either use the submission form at <https://resslab-hub.epfl.ch/contribute/new> (pick "Residual stresses", start from the template CSV, attach the distribution and coefficient files named after their `id`, and submit: the form runs the checks and opens a pull request on this repository for you), or open the pull request yourself following the [repository README](../README.md).

File: residual_stresses/residual_stresses.csv
id,experimental_program,date,profile_type,profile,spec_var,steel,fy_n,fy_e,fy_mf,fy_mw,h,b,tw,tf,r,flange_nr_data,plot_sf,reference,link,latitude,longitude
Ketter_1958_W4x13_1,Ketter,1958,Hot-rolled wide flange,W4x13,NA,ASTM A7,250,375,NR,NR,106,103,7.1,8.8,6.4,1,2.8,"Ketter, R. L. (1958). “The influence of residual stress on the strength of structural members.” Welding Research Council Bulletin Series, 44(1), 1–11.",https://www.semanticscholar.org/paper/The-influence-of-residual-stress-on-the-strength-of-Ketter/b98cfde71837b2e17a5bdc82f2600b93d734a5ed,40.608028,-75.376194
Ketter_1958_W8x24_2,Ketter,1958,Hot-rolled wide flange,W8x24,NA,ASTM A7,250,375,NR,NR,201,165,6.2,10.2,10,1,1.6,"Ketter, R. L. (1958). “The influence of residual stress on the strength of structural members.” Welding Research Council Bulletin Series, 44(1), 1–11.",https://www.semanticscholar.org/paper/The-influence-of-residual-stress-on-the-strength-of-Ketter/b98cfde71837b2e17a5bdc82f2600b93d734a5ed,40.608028,-75.376194
Ketter_1958_W8x31_3,Ketter,1958,Hot-rolled wide flange,W8x31,NA,ASTM A7,250,375,NR,NR,203,203,7.2,11,10,1,1.5,"Ketter, R. L. (1958). “The influence of residual stress on the strength of structural members.” Welding Research Council Bulletin Series, 44(1), 1–11.",https://www.semanticscholar.org/paper/The-influence-of-residual-stress-on-the-strength-of-Ketter/b98cfde71837b2e17a5bdc82f2600b93d734a5ed,40.608028,-75.376194
Ketter_1958_W8x67_4,Ketter,1958,Hot-rolled wide flange,W8x67,NA,ASTM A7,250,375,NR,NR,229,210,14.5,23.7,10,1,1.3,"Ketter, R. L. (1958). “The influence of residual stress on the strength of structural members.” Welding Research Council Bulletin Series, 44(1), 1–11.",https://www.semanticscholar.org/paper/The-influence-of-residual-stress-on-the-strength-of-Ketter/b98cfde71837b2e17a5bdc82f2600b93d734a5ed,40.608028,-75.376194
Ketter_1958_W12x50_5,Ketter,1958,Hot-rolled wide flange,W12x50,NA,ASTM A7,250,375,NR,NR,310,205,9.4,16.3,12.7,1,1.2,"Ketter, R. L. (1958). “The influence of residual stress on the strength of structural members.” Welding Research Council Bulletin Series, 44(1), 1–11.",https://www.semanticscholar.org/paper/The-influence-of-residual-stress-on-the-strength-of-Ketter/b98cfde71837b2e17a5bdc82f2600b93d734a5ed,40.608028,-75.376194
Ketter_1958_W12x65_6,Ketter,1958,Hot-rolled wide flange,W12x65,NA,ASTM A7,250,375,NR,NR,307,305,9.9,15.4,15.1,1,1,"Ketter, R. L. (1958). “The influence of residual stress on the strength of structural members.” Welding Research Council Bulletin Series, 44(1), 1–11.",https://www.semanticscholar.org/paper/The-influence-of-residual-stress-on-the-strength-of-Ketter/b98cfde71837b2e17a5bdc82f2600b93d734a5ed,40.608028,-75.376194
Ketter_1958_W14x426_7,Ketter,1958,Hot-rolled wide flange,W14x426,NA,ASTM A7,250,375,NR,NR,475,424,47.8,77.2,15,1,0.7,"Ketter, R. L. (1958). “The influence of residual stress on the strength of structural members.” Welding Research Council Bulletin Series, 44(1), 1–11.",https://www.semanticscholar.org/paper/The-influence-of-residual-stress-on-the-strength-of-Ketter/b98cfde71837b2e17a5bdc82f2600b93d734a5ed,40.608028,-75.376194
Ketter_1958_W12x14_8,Ketter,1958,Hot-rolled wide flange,W12x14,NA,ASTM A7,250,375,NR,NR,302,101,5.1,5.7,7.6,2,1.3,"Ketter, R. L. (1958). “The influence of residual stress on the strength of structural members.” Welding Research Council Bulletin Series, 44(1), 1–11.",https://www.semanticscholar.org/paper/The-influence-of-residual-stress-on-the-strength-of-Ketter/b98cfde71837b2e17a5bdc82f2600b93d734a5ed,40.608028,-75.376194
Ketter_1958_W6x15_9,Ketter,1958,Hot-rolled wide flange,W6x15,NA,ASTM A7,250,375,NR,NR,152,152,5.84,6.6,11.4,2,1.9,"Ketter, R. L. (1958). “The influence of residual stress on the strength of structural members.” Welding Research Council Bulletin Series, 44(1), 1–11.",https://www.semanticscholar.org/paper/The-influence-of-residual-stress-on-the-strength-of-Ketter/b98cfde71837b2e17a5bdc82f2600b93d734a5ed,40.608028,-75.376194
Ketter_1958_W36x150_10,Ketter,1958,Hot-rolled wide flange,W36x150,NA, ASTM A7,250,375,NR,NR,912,305,15.9,23.9,19.1,1,0.45,"Ketter, R. L. (1958). “The influence of residual stress on the strength of structural members.” Welding Research Council Bulletin Series, 44(1), 1–11.",https://www.semanticscholar.org/paper/The-influence-of-residual-stress-on-the-strength-of-Ketter/b98cfde71837b2e17a5bdc82f2600b93d734a5ed,40.608028,-75.376194
Ketter_1958_W14x43_11,Ketter,1958,Hot-rolled wide flange,W14x43,NA,ASTM A7,250,375,NR,NR,348,203,7.7,13.5,15,1,1.2,"Ketter, R. L. (1958). “The influence of residual stress on the strength of structural members.” Welding Research Council Bulletin Series, 44(1), 1–11.",https://www.semanticscholar.org/paper/The-influence-of-residual-stress-on-the-strength-of-Ketter/b98cfde71837b2e17a5bdc82f2600b93d734a5ed,40.608028,-75.376194
Skiadopoulos_et_al_2023_HEM500_12,Skiadopoulos et al.,2023,Hot-rolled wide flange,HEM500,NA,S355J2,355,455,NR,NR,524,306,21,40,27,2,0.8,"Skiadopoulos, A., de Castro e Sousa, A., and Lignos, D. G. (2023). “Experimental investigation and residual stress modeling distributions for hot-rolled wide flange steel members (submitted).” Journal of Constructional Steel Research.",NA,46.521478,6.566551
Skiadopoulos_et_al_2023_HEA160_13,Skiadopoulos et al.,2023,Hot-rolled wide flange,HEA160,NA,S355J2,355,455,NR,NR,152,160,6,9,15,2,1.9,"Skiadopoulos, A., de Castro e Sousa, A., and Lignos, D. G. (2023). “Experimental investigation and residual stress modeling distributions for hot-rolled wide flange steel members (submitted).” Journal of Constructional Steel Research.",NA,46.521478,6.566551
Skiadopoulos_et_al_2023_IPE120_14,Skiadopoulos et al.,2023,Hot-rolled wide flange,IPE120,NA,S355J2,355,455,NR,NR,120,64,4.4,6.3,7,2,3.2,"Skiadopoulos, A., de Castro e Sousa, A., and Lignos, D. G. (2023). “Experimental investigation and residual stress modeling distributions for hot-rolled wide flange steel members (submitted).” Journal of Constructional Steel Research.",NA,46.521478,6.566551
Skiadopoulos_et_al_2023_IPE200_15,Skiadopoulos et al.,2023,Hot-rolled wide flange,IPE200,NA,S355J2,355,455,NR,NR,200,100,5.6,8.5,12,2,2,"Skiadopoulos, A., de Castro e Sousa, A., and Lignos, D. G. (2023). “Experimental investigation and residual stress modeling distributions for hot-rolled wide flange steel members (submitted).” Journal of Constructional Steel Research.",NA,46.521478,6.566551
Skiadopoulos_et_al_2023_IPE360_16,Skiadopoulos et al.,2023,Hot-rolled wide flange,IPE360,NA,S355J2,355,455,NR,NR,360,170,8,12.7,18,2,1.15,"Skiadopoulos, A., de Castro e Sousa, A., and Lignos, D. G. (2023). “Experimental investigation and residual stress modeling distributions for hot-rolled wide flange steel members (submitted).” Journal of Constructional Steel Research.",NA,46.521478,6.566551
Sousa_and_Lignos_2017_HEB500_17,Sousa and Lignos,2017,Hot-rolled wide flange,HEB500,NA,S355J2,355,455,NR,NR,500,300,14.5,28,27,2,0.8,"de Castro e Sousa, A., and Lignos, D. G. (2017). Residual stress measurements of European hot-rolled I-shaped steel profiles. Technical Rep. No. 231302, Ecole Polytechnique Federale de Lausanne, Lausanne.",https://infoscience.epfl.ch/record/231302,46.521478,6.566551
Sousa_and_Lignos_2017_IPE400_18,Sousa and Lignos,2017,Hot-rolled wide flange,IPE400,NA,S355J2,355,455,NR,NR,400,180,8.6,13.5,21,2,1,"de Castro e Sousa, A., and Lignos, D. G. (2017). Residual stress measurements of European hot-rolled I-shaped steel profiles. Technical Rep. No. 231302, Ecole Polytechnique Federale de Lausanne, Lausanne.",https://infoscience.epfl.ch/record/231302,46.521478,6.566551
Sousa_and_Lignos_2017_HEM300_19,Sousa and Lignos,2017,Hot-rolled wide flange,HEM300,NA,S355J2,355,455,NR,NR,340,310,21,39,27,2,1,"de Castro e Sousa, A., and Lignos, D. G. (2017). Residual stress measurements of European hot-rolled I-shaped steel profiles. Technical Rep. No. 231302, Ecole Polytechnique Federale de Lausanne, Lausanne.",https://infoscience.epfl.ch/record/231302,46.521478,6.566551
Lamarche_and_Tremblay_2011_W12x87_20,Lamarche and Tremblay,2011,Hot-rolled wide flange,W12x87,NA,ASTM A992,345,380,371,350,318,307,13.1,20.6,15.2,1,1,"Lamarche, C.-P., and Tremblay, R. (2011). “Seismically induced cyclic buckling of steel columns including residual-stress and strain-rate effects.” Journal of Constructional Steel Research, 67(9), 1401–1410. https://doi.org/10.1016/j.jcsr.2010.10.008.",https://doi.org/10.1016/j.jcsr.2010.10.008,45.505,-73.614
Feder_and_Lee_1959_W8x31_21,Feder and Lee,1959,Hot-rolled wide flange,W8x31,NA,ASTM A242,345,380,367,387,203,203,7.2,11,10,1,1.4,"Feder, D., and Lee, G. C. (1959). Residual stress and the strength of members of high strength steel. Fritz Laboratory Report No. 269.2.",https://preserve.lib.lehigh.edu/islandora/object/preserve%3Abp-3378318,40.608028,-75.376194
Feder_and_Lee_1959_W12x50_22,Feder and Lee,1959,Hot-rolled wide flange,W12x50,NA,ASTM A242,345,380,353,369,310,205,9.4,16.3,12.7,2,1.2,"Feder, D., and Lee, G. C. (1959). Residual stress and the strength of members of high strength steel. Fritz Laboratory Report No. 269.2.",https://preserve.lib.lehigh.edu/islandora/object/preserve%3Abp-3378318,40.608028,-75.376194
Feder_and_Lee_1959_W12x65_23,Feder and Lee,1959,Hot-rolled wide flange,W12x65,NA,ASTM A242,345,380,378,368,307,305,9.9,15.4,15.1,2,1,"Feder, D., and Lee, G. C. (1959). Residual stress and the strength of members of high strength steel. Fritz Laboratory Report No. 269.2.",https://preserve.lib.lehigh.edu/islandora/object/preserve%3Abp-3378318,40.608028,-75.376194
Spoorenberg_et_al_2010_HEA100A_24,Spoorenberg et al.,2010,Hot-rolled wide flange,HEA100,A,S235,235,328,322,322,96,100,5,8,12,2,3,"Spoorenberg, R. C., Snijder, H. H., and Hoenderkamp, J. C. D. (2010). “Experimental investigation of residual stresses in roller bent wide flange steel sections.” Journal of Constructional Steel Research, 66(6), 737–747. https://doi.org/10.1016/j.jcsr.2010.01.017.",https://doi.org/10.1016/j.jcsr.2010.01.017,51.44846415,5.490997016
Spoorenberg_et_al_2010_HEA100B_25,Spoorenberg et al.,2010,Hot-rolled wide flange,HEA100,B,S235,235,328,279,279,96,100,5,8,12,2,3,"Spoorenberg, R. C., Snijder, H. H., and Hoenderkamp, J. C. D. (2010). “Experimental investigation of residual stresses in roller bent wide flange steel sections.” Journal of Constructional Steel Research, 66(6), 737–747. https://doi.org/10.1016/j.jcsr.2010.01.017.",https://doi.org/10.1016/j.jcsr.2010.01.017,51.44846415,5.490997016
Spoorenberg_et_al_2010_HEA100C_26,Spoorenberg et al.,2010,Hot-rolled wide flange,HEA100,C,S355,355,455,364,364,96,100,5,8,12,1,3,"Spoorenberg, R. C., Snijder, H. H., and Hoenderkamp, J. C. D. (2010). “Experimental investigation of residual stresses in roller bent wide flange steel sections.” Journal of Constructional Steel Research, 66(6), 737–747. https://doi.org/10.1016/j.jcsr.2010.01.017.",https://doi.org/10.1016/j.jcsr.2010.01.017,51.44846415,5.490997016
Spoorenberg_et_al_2010_HEB360A_27,Spoorenberg et al.,2010,Hot-rolled wide flange,HEB360,A,S235,235,328,269,269,360,300,12.5,22.5,27,2,1,"Spoorenberg, R. C., Snijder, H. H., and Hoenderkamp, J. C. D. (2010). “Experimental investigation of residual stresses in roller bent wide flange steel sections.” Journal of Constructional Steel Research, 66(6), 737–747. https://doi.org/10.1016/j.jcsr.2010.01.017.",https://doi.org/10.1016/j.jcsr.2010.01.017,51.44846415,5.490997016
Spoorenberg_et_al_2010_HEB360B_28,Spoorenberg et al.,2010,Hot-rolled wide flange,HEB360,B,S355,355,455,357,357,360,300,12.5,22.5,27,1,1,"Spoorenberg, R. C., Snijder, H. H., and Hoenderkamp, J. C. D. (2010). “Experimental investigation of residual stresses in roller bent wide flange steel sections.” Journal of Constructional Steel Research, 66(6), 737–747. https://doi.org/10.1016/j.jcsr.2010.01.017.",https://doi.org/10.1016/j.jcsr.2010.01.017,51.44846415,5.490997016
Spoorenberg_et_al_2010_IPE360A_29,Spoorenberg et al.,2010,Hot-rolled wide flange,IPE360,A,S235,235,328,297,297,360,170,8,12.7,18,2,1.1,"Spoorenberg, R. C., Snijder, H. H., and Hoenderkamp, J. C. D. (2010). “Experimental investigation of residual stresses in roller bent wide flange steel sections.” Journal of Constructional Steel Research, 66(6), 737–747. https://doi.org/10.1016/j.jcsr.2010.01.017.",https://doi.org/10.1016/j.jcsr.2010.01.017,51.44846415,5.490997016
Spoorenberg_et_al_2010_IPE360B_30,Spoorenberg et al.,2010,Hot-rolled wide flange,IPE360,B,S355,355,455,361,361,360,170,8,12.7,18,1,1.1,"Spoorenberg, R. C., Snijder, H. H., and Hoenderkamp, J. C. D. (2010). “Experimental investigation of residual stresses in roller bent wide flange steel sections.” Journal of Constructional Steel Research, 66(6), 737–747. https://doi.org/10.1016/j.jcsr.2010.01.017.",https://doi.org/10.1016/j.jcsr.2010.01.017,51.44846415,5.490997016
Alpsten_1968_W16x50_31,Alpsten,1968,Hot-rolled wide flange,W16x50,NA,ASTM A7,250,375,NR,NR,414,180,9.7,16,10.2,1,1,"Alpsten, G. A. (1968). Thermal residual stresses in hot-rolled steel members. Fritz Laboratory Report No. 337.3.",https://preserve.lib.lehigh.edu/islandora/object/preserve%3Abp-3114092,40.608028,-75.376194
Alpsten_1968_W12x31_32,Alpsten,1968,Hot-rolled wide flange,W12x31,NA,ASTM A7,250,375,NR,NR,312,166,6.6,11.2,7.6,1,1.2,"Alpsten, G. A. (1968). Thermal residual stresses in hot-rolled steel members. Fritz Laboratory Report No. 337.3.",https://preserve.lib.lehigh.edu/islandora/object/preserve%3Abp-3114092,40.608028,-75.376194
Alpsten_1968_W27x102_33,Alpsten,1968,Hot-rolled wide flange,W27x102,NA,ASTM A7,250,375,NR,NR,688,254,13.1,21.1,15.2,1,0.6,"Alpsten, G. A. (1968). Thermal residual stresses in hot-rolled steel members. Fritz Laboratory Report No. 337.3.",https://preserve.lib.lehigh.edu/islandora/object/preserve%3Abp-3114092,40.608028,-75.376194
Adams_et_al_1964_W14x78_34,Adams et al.,1964,Hot-rolled wide flange,W14x78,NA,ASTM A441,345,380,346,356,357,305,11,18,16.8,2,1,"Adams, P. F., Lay, M. G., and Galambos, T. V. (1964). Experiments on high strength steel members. Fritz Engineering Laboratory Report No. 297.8.",https://preserve.lib.lehigh.edu/islandora/object/preserve%3Abp-3114092,40.608028,-75.376194
Adams_et_al_1964_W8x31_35,Adams et al.,1964,Hot-rolled wide flange,W8x31,NA,ASTM A441,345,380,368,358,203,203,7.2,11,10,2,1.5,"Adams, P. F., Lay, M. G., and Galambos, T. V. (1964). Experiments on high strength steel members. Fritz Engineering Laboratory Report No. 297.8.",https://preserve.lib.lehigh.edu/islandora/object/preserve%3Abp-3114092,40.608028,-75.376194
Spoorenberg_et_al_2013_W14x808A_36,Spoorenberg et al.,2013,Hot-rolled wide flange,W14x808,A,HISTAR 460,460,521,532,532,579,472,95,130,16,2,0.6,"Spoorenberg, R. C., Snijder, H. H., Cajot, L.-G., and May, M. S. (2013). “Experimental investigation on residual stresses in heavy wide flange QST steel sections.” Journal of Constructional Steel Research, 89, 63–74. https://doi.org/10.1016/j.jcsr.2013.06.009.",https://doi.org/10.1016/j.jcsr.2013.06.009,51.44846415,5.490997016
Spoorenberg_et_al_2013_W14x808B_37,Spoorenberg et al.,2013,Hot-rolled wide flange,W14x808,B,HISTAR 460,460,521,532,532,579,472,95,130,16,2,0.6,"Spoorenberg, R. C., Snijder, H. H., Cajot, L.-G., and May, M. S. (2013). “Experimental investigation on residual stresses in heavy wide flange QST steel sections.” Journal of Constructional Steel Research, 89, 63–74. https://doi.org/10.1016/j.jcsr.2013.06.009.",https://doi.org/10.1016/j.jcsr.2013.06.009,51.44846415,5.490997016
Spoorenberg_et_al_2013_W14x808C_38,Spoorenberg et al.,2013,Hot-rolled wide flange,W14x808,C,HISTAR 460,460,521,532,532,579,472,95,130,16,2,0.6,"Spoorenberg, R. C., Snijder, H. H., Cajot, L.-G., and May, M. S. (2013). “Experimental investigation on residual stresses in heavy wide flange QST steel sections.” Journal of Constructional Steel Research, 89, 63–74. https://doi.org/10.1016/j.jcsr.2013.06.009.",https://doi.org/10.1016/j.jcsr.2013.06.009,51.44846415,5.490997016
Spoorenberg_et_al_2013_W36x925A_39,Spoorenberg et al.,2013,Hot-rolled wide flange,W36x925,A,HISTAR 460,460,521,463,463,1090,472,76.7,115,20.4,2,0.35,"Spoorenberg, R. C., Snijder, H. H., Cajot, L.-G., and May, M. S. (2013). “Experimental investigation on residual stresses in heavy wide flange QST steel sections.” Journal of Constructional Steel Research, 89, 63–74. https://doi.org/10.1016/j.jcsr.2013.06.009.",https://doi.org/10.1016/j.jcsr.2013.06.009,51.44846415,5.490997016
Spoorenberg_et_al_2013_W36x925B_40,Spoorenberg et al.,2013,Hot-rolled wide flange,W36x925,B,HISTAR 460,460,521,463,463,1090,472,76.7,115,20.4,2,0.35,"Spoorenberg, R. C., Snijder, H. H., Cajot, L.-G., and May, M. S. (2013). “Experimental investigation on residual stresses in heavy wide flange QST steel sections.” Journal of Constructional Steel Research, 89, 63–74. https://doi.org/10.1016/j.jcsr.2013.06.009.",https://doi.org/10.1016/j.jcsr.2013.06.009,51.44846415,5.490997016
Spoorenberg_et_al_2013_W36x925C_41,Spoorenberg et al.,2013,Hot-rolled wide flange,W36x925,C,HISTAR 460,460,521,463,463,1090,472,76.7,115,20.4,2,0.35,"Spoorenberg, R. C., Snijder, H. H., Cajot, L.-G., and May, M. S. (2013). “Experimental investigation on residual stresses in heavy wide flange QST steel sections.” Journal of Constructional Steel Research, 89, 63–74. https://doi.org/10.1016/j.jcsr.2013.06.009.",https://doi.org/10.1016/j.jcsr.2013.06.009,51.44846415,5.490997016
Sonck_and_Impe_2013_IPE160_42,Sonck and Impe,2013,Hot-rolled wide flange,IPE160,NA,S275,275,349,NR,NR,160,82,5,7.4,9,2,2.3,"Sonck, D., Impe, R. V., and University, G. (2013). “Study of Residual Stresses in I-Section Members and Cellular Members.” Proceedings of the Annual Stability Conference Structural Stability Research Council St. Louis, Missouri, 584–602.",https://www.aisc.org/education/continuingeducation/education-archives/study-of-residual-stresses-in-i-section-members-and-cellular-members2/,51.02541207,3.728191208
Jez-Gala_1962_W6x20_43,Jez-Gala,1962,Hot-rolled wide flange,W6x20,NA,NR,250,375,249,249,157.5,152.9,6.6,9.3,11,1,2,"Jez-Gala, C. (1962). “Residual stresses in rolled I-sections.” Proceedings of the Institution of Civil Engineers, 23(3), 361–378. https://doi.org/10.1680/iicep.1962.10874.",https://doi.org/10.1680/iicep.1962.10874,52.2054809,0.113650796
Jez-Gala_1962_W8x31_44,Jez-Gala,1962,Hot-rolled wide flange,W8x31,NA,NR,250,375,240,240,203,203,7.2,11,10,1,1.5,"Jez-Gala, C. (1962). “Residual stresses in rolled I-sections.” Proceedings of the Institution of Civil Engineers, 23(3), 361–378. https://doi.org/10.1680/iicep.1962.10874.",https://doi.org/10.1680/iicep.1962.10874,52.2054809,0.113650796
Jez-Gala_1962_W10x49_45,Jez-Gala,1962,Hot-rolled wide flange,W10x49,NA,NR,250,375,253,253,254,254,8.6,14.2,12.7,2,1.2,"Jez-Gala, C. (1962). “Residual stresses in rolled I-sections.” Proceedings of the Institution of Civil Engineers, 23(3), 361–378. https://doi.org/10.1680/iicep.1962.10874.",https://doi.org/10.1680/iicep.1962.10874,52.2054809,0.113650796
Jez-Gala_1962_W12x92_46,Jez-Gala,1962,Hot-rolled wide flange,W12x92,NA,NR,250,375,260,260,320.5,308.7,13.8,21.7,15.3,2,1,"Jez-Gala, C. (1962). “Residual stresses in rolled I-sections.” Proceedings of the Institution of Civil Engineers, 23(3), 361–378. https://doi.org/10.1680/iicep.1962.10874.",https://doi.org/10.1680/iicep.1962.10874,52.2054809,0.113650796
Dibley_1969_W8x58_47,Dibley,1969,Hot-rolled wide flange,W8x58,NA,DL30 (Gr. 55),380,494,454,459,222,209,13,20.6,9.9,2,1.4,"Dibley, J. E. (1969). “Lateral torsional buckling of I-sections in grade 55 steel.” Proceedings of the Institution of Civil Engineers, 43(4), 599–627. https://doi.org/10.1680/iicep.1969.7315.",https://doi.org/10.1680/iicep.1969.7315,51.49950571,-0.139381023
Dibley_1969_W6x20_48,Dibley,1969,Hot-rolled wide flange,W6x20,NA,DL30 (Gr. 55),380,494,451,467,157.5,152.9,6.6,9.3,11,2,2,"Dibley, J. E. (1969). “Lateral torsional buckling of I-sections in grade 55 steel.” Proceedings of the Institution of Civil Engineers, 43(4), 599–627. https://doi.org/10.1680/iicep.1969.7315.",https://doi.org/10.1680/iicep.1969.7315,51.49950571,-0.139381023
Dibley_1969_W8x17_49,Dibley,1969,Hot-rolled wide flange,W8x17,NA,DL30 (Gr. 55),380,494,479,532,207,133,5.8,8.4,7.6,2,1.8,"Dibley, J. E. (1969). “Lateral torsional buckling of I-sections in grade 55 steel.” Proceedings of the Institution of Civil Engineers, 43(4), 599–627. https://doi.org/10.1680/iicep.1969.7315.",https://doi.org/10.1680/iicep.1969.7315,51.49950571,-0.139381023
Dibley_1969_W12x19_50,Dibley,1969,Hot-rolled wide flange,W12x19,NA,DL30 (Gr. 55),380,494,499,534,310,102,6,8.9,7.6,2,1.3,"Dibley, J. E. (1969). “Lateral torsional buckling of I-sections in grade 55 steel.” Proceedings of the Institution of Civil Engineers, 43(4), 599–627. https://doi.org/10.1680/iicep.1969.7315.",https://doi.org/10.1680/iicep.1969.7315,51.49950571,-0.139381023
Young_1975_W6x15_51,Young,1975,Hot-rolled wide flange,W6x15,NA,BS 4360 Gr. 43A,250,375,291,310,152,152,5.8,6.6,11.4,2,1.9,"Young, B. W. (1975). “Residual stresses in hot rolled members.” IABSE reports of the working commissions, IABSE, 23, 25–38. https://doi.org/10.5169/SEALS-19798.",https://doi.org/10.5169/SEALS-19798,50.86803523,-0.086731114
Young_1975_W8x31_52,Young,1975,Hot-rolled wide flange,W8x31,NA,BS 4360 Gr. 43A,250,375,296,303,203,203,7.2,11,10,2,1.5,"Young, B. W. (1975). “Residual stresses in hot rolled members.” IABSE reports of the working commissions, IABSE, 23, 25–38. https://doi.org/10.5169/SEALS-19798.",https://doi.org/10.5169/SEALS-19798,50.86803523,-0.086731114
Young_1975_W10x22_53,Young,1975,Hot-rolled wide flange,W10x22,NA,BS 4360 Gr. 43A,250,375,273,366,259,146,6.1,9.1,7.6,2,1.5,"Young, B. W. (1975). “Residual stresses in hot rolled members.” IABSE reports of the working commissions, IABSE, 23, 25–38. https://doi.org/10.5169/SEALS-19798.",https://doi.org/10.5169/SEALS-19798,50.86803523,-0.086731114
Young_1975_W12x30_54,Young,1975,Hot-rolled wide flange,W12x30,NA,BS 4360 Gr. 43A,250,375,256,338,312,166,6.6,11.2,7.6,2,1.2,"Young, B. W. (1975). “Residual stresses in hot rolled members.” IABSE reports of the working commissions, IABSE, 23, 25–38. https://doi.org/10.5169/SEALS-19798.",https://doi.org/10.5169/SEALS-19798,50.86803523,-0.086731114
Young_1975_W16x36_55,Young,1975,Hot-rolled wide flange,W16x36,NA,BS 4360 Gr. 43A,250,375,273,340,404,178,7.5,10.9,10.2,2,1,"Young, B. W. (1975). “Residual stresses in hot rolled members.” IABSE reports of the working commissions, IABSE, 23, 25–38. https://doi.org/10.5169/SEALS-19798.",https://doi.org/10.5169/SEALS-19798,50.86803523,-0.086731114
Brozzetti_et_al_1970_W14x730_56,Brozzetti et al.,1970,Hot-rolled wide flange,W14x730,NA,ASTM A36,250,375,282,285,569,455,78,124.7,15.2,2,0.6,"Brozzetti, J., Alpsten, G. A., and Tall, L. (1970). Residual stresses in a heavy rolled shape 14WF730. Fritz Engineering Laboratory Report No. 337.10.",https://preserve.lib.lehigh.edu/islandora/object/preserve%3Abp-3114104?solr_nav%5Bid%5D=d98aa0aac253e1bb2722&solr_nav%5Bpage%5D=0&solr_nav%5Boffset%5D=1,40.608028,-75.376194
Daddi_and_Mazzolani_1971_IPE200_57,Daddi and Mazzolani,1971,Hot-rolled wide flange,IPE200,NA,Fe 42C,235,328,NR,NR,200,100,5.6,8.5,12,1,2,"Daddi, I., and Mazzolani, F. M. (1971). “Determinazione sperimentale delle imperfezioni strutturali nei profilati di acciaio.” Costruzioni Metalliche, 5, 3–23.",https://www.e-periodica.ch/cntmng?pid=bse-re-001:1975:23::178,40.84537665,14.25778443
Daddi_and_Mazzolani_1971_HEA100A_58,Daddi and Mazzolani,1971,Hot-rolled wide flange,HEA100,A,Fe 42C,235,328,NR,NR,96,100,5,8,12,2,3,"Daddi, I., and Mazzolani, F. M. (1971). “Determinazione sperimentale delle imperfezioni strutturali nei profilati di acciaio.” Costruzioni Metalliche, 5, 3–23.",https://www.e-periodica.ch/cntmng?pid=bse-re-001:1975:23::178,40.84537665,14.25778443
Daddi_and_Mazzolani_1971_HEA100B_59,Daddi and Mazzolani,1971,Hot-rolled wide flange,HEA100,B,Fe 42C,235,328,NR,NR,96,100,5,8,12,2,3,"Daddi, I., and Mazzolani, F. M. (1971). “Determinazione sperimentale delle imperfezioni strutturali nei profilati di acciaio.” Costruzioni Metalliche, 5, 3–23.",https://www.e-periodica.ch/cntmng?pid=bse-re-001:1975:23::178,40.84537665,14.25778443
Daddi_and_Mazzolani_1971_HEB100A_60,Daddi and Mazzolani,1971,Hot-rolled wide flange,HEB100,A,Fe 42C,235,328,NR,NR,100,100,6,10,12,2,3,"Daddi, I., and Mazzolani, F. M. (1971). “Determinazione sperimentale delle imperfezioni strutturali nei profilati di acciaio.” Costruzioni Metalliche, 5, 3–23.",https://www.e-periodica.ch/cntmng?pid=bse-re-001:1975:23::178,40.84537665,14.25778443
Daddi_and_Mazzolani_1971_HEB100B_61,Daddi and Mazzolani,1971,Hot-rolled wide flange,HEB100,B,Fe 42C,235,328,NR,NR,100,100,6,10,12,2,3,"Daddi, I., and Mazzolani, F. M. (1971). “Determinazione sperimentale delle imperfezioni strutturali nei profilati di acciaio.” Costruzioni Metalliche, 5, 3–23.",https://www.e-periodica.ch/cntmng?pid=bse-re-001:1975:23::178,40.84537665,14.25778443
Daddi_and_Mazzolani_1971_HEM100A_62,Daddi and Mazzolani,1971,Hot-rolled wide flange,HEM100,A,Fe 42C,235,328,NR,NR,120,106,12,20,12,2,3,"Daddi, I., and Mazzolani, F. M. (1971). “Determinazione sperimentale delle imperfezioni strutturali nei profilati di acciaio.” Costruzioni Metalliche, 5, 3–23.",https://www.e-periodica.ch/cntmng?pid=bse-re-001:1975:23::178,40.84537665,14.25778443
Daddi_and_Mazzolani_1971_HEM100B_63,Daddi and Mazzolani,1971,Hot-rolled wide flange,HEM100,B,Fe 42C,235,328,NR,NR,120,106,12,20,12,2,3,"Daddi, I., and Mazzolani, F. M. (1971). “Determinazione sperimentale delle imperfezioni strutturali nei profilati di acciaio.” Costruzioni Metalliche, 5, 3–23.",https://www.e-periodica.ch/cntmng?pid=bse-re-001:1975:23::178,40.84537665,14.25778443
Daddi_and_Mazzolani_1971_HEA200A_64,Daddi and Mazzolani,1971,Hot-rolled wide flange,HEA200,A,Fe 42C,235,328,NR,NR,190,200,6.5,10,18,2,1.5,"Daddi, I., and Mazzolani, F. M. (1971). “Determinazione sperimentale delle imperfezioni strutturali nei profilati di acciaio.” Costruzioni Metalliche, 5, 3–23.",https://www.e-periodica.ch/cntmng?pid=bse-re-001:1975:23::178,40.84537665,14.25778443
Daddi_and_Mazzolani_1971_HEA200B_65,Daddi and Mazzolani,1971,Hot-rolled wide flange,HEA200,B,Fe 42C,235,328,NR,NR,190,200,6.5,10,18,2,1.5,"Daddi, I., and Mazzolani, F. M. (1971). “Determinazione sperimentale delle imperfezioni strutturali nei profilati di acciaio.” Costruzioni Metalliche, 5, 3–23.",https://www.e-periodica.ch/cntmng?pid=bse-re-001:1975:23::178,40.84537665,14.25778443
Daddi_and_Mazzolani_1971_HEB200A_66,Daddi and Mazzolani,1971,Hot-rolled wide flange,HEB200,A,Fe 42C,235,328,NR,NR,200,200,9,15,18,2,1.5,"Daddi, I., and Mazzolani, F. M. (1971). “Determinazione sperimentale delle imperfezioni strutturali nei profilati di acciaio.” Costruzioni Metalliche, 5, 3–23.",https://www.e-periodica.ch/cntmng?pid=bse-re-001:1975:23::178,40.84537665,14.25778443
Daddi_and_Mazzolani_1971_HEB200B_67,Daddi and Mazzolani,1971,Hot-rolled wide flange,HEB200,B,Fe 42C,235,328,NR,NR,200,200,9,15,18,2,1.5,"Daddi, I., and Mazzolani, F. M. (1971). “Determinazione sperimentale delle imperfezioni strutturali nei profilati di acciaio.” Costruzioni Metalliche, 5, 3–23.",https://www.e-periodica.ch/cntmng?pid=bse-re-001:1975:23::178,40.84537665,14.25778443
Daddi_and_Mazzolani_1971_HEB200C_68,Daddi and Mazzolani,1971,Hot-rolled wide flange,HEB200,C,Fe 42C,235,328,NR,NR,200,200,9,15,18,2,1.5,"Daddi, I., and Mazzolani, F. M. (1971). “Determinazione sperimentale delle imperfezioni strutturali nei profilati di acciaio.” Costruzioni Metalliche, 5, 3–23.",https://www.e-periodica.ch/cntmng?pid=bse-re-001:1975:23::178,40.84537665,14.25778443
Daddi_and_Mazzolani_1971_HEB200D_69,Daddi and Mazzolani,1971,Hot-rolled wide flange,HEB200,D,Fe 42C,235,328,NR,NR,200,200,9,15,18,2,1.5,"Daddi, I., and Mazzolani, F. M. (1971). “Determinazione sperimentale delle imperfezioni strutturali nei profilati di acciaio.” Costruzioni Metalliche, 5, 3–23.",https://www.e-periodica.ch/cntmng?pid=bse-re-001:1975:23::178,40.84537665,14.25778443
Daddi_and_Mazzolani_1971_HEB200E_70,Daddi and Mazzolani,1971,Hot-rolled wide flange,HEB200,E,Fe 42C,235,328,NR,NR,200,200,9,15,18,2,1.5,"Daddi, I., and Mazzolani, F. M. (1971). “Determinazione sperimentale delle imperfezioni strutturali nei profilati di acciaio.” Costruzioni Metalliche, 5, 3–23.",https://www.e-periodica.ch/cntmng?pid=bse-re-001:1975:23::178,40.84537665,14.25778443
Daddi_and_Mazzolani_1971_HEB200F_71,Daddi and Mazzolani,1971,Hot-rolled wide flange,HEB200,F,Fe 42C,235,328,NR,NR,200,200,9,15,18,2,1.5,"Daddi, I., and Mazzolani, F. M. (1971). “Determinazione sperimentale delle imperfezioni strutturali nei profilati di acciaio.” Costruzioni Metalliche, 5, 3–23.",https://www.e-periodica.ch/cntmng?pid=bse-re-001:1975:23::178,40.84537665,14.25778443
Daddi_and_Mazzolani_1971_HEM200A_72,Daddi and Mazzolani,1971,Hot-rolled wide flange,HEM200,A,Fe 42C,235,328,NR,NR,220,206,15,25,18,2,1.4,"Daddi, I., and Mazzolani, F. M. (1971). “Determinazione sperimentale delle imperfezioni strutturali nei profilati di acciaio.” Costruzioni Metalliche, 5, 3–23.",https://www.e-periodica.ch/cntmng?pid=bse-re-001:1975:23::178,40.84537665,14.25778443
Daddi_and_Mazzolani_1971_HEM200B_73,Daddi and Mazzolani,1971,Hot-rolled wide flange,HEM200,B,Fe 42C,235,328,NR,NR,220,206,15,25,18,2,1.4,"Daddi, I., and Mazzolani, F. M. (1971). “Determinazione sperimentale delle imperfezioni strutturali nei profilati di acciaio.” Costruzioni Metalliche, 5, 3–23.",https://www.e-periodica.ch/cntmng?pid=bse-re-001:1975:23::178,40.84537665,14.25778443
Daddi_and_Mazzolani_1971_HEA300A_74,Daddi and Mazzolani,1971,Hot-rolled wide flange,HEA300,A,Fe 42C,235,328,NR,NR,290,300,8.5,14,27,2,1,"Daddi, I., and Mazzolani, F. M. (1971). “Determinazione sperimentale delle imperfezioni strutturali nei profilati di acciaio.” Costruzioni Metalliche, 5, 3–23.",https://www.e-periodica.ch/cntmng?pid=bse-re-001:1975:23::178,40.84537665,14.25778443
Daddi_and_Mazzolani_1971_HEA300B_75,Daddi and Mazzolani,1971,Hot-rolled wide flange,HEA300,B,Fe 42C,235,328,NR,NR,290,300,8.5,14,27,2,1,"Daddi, I., and Mazzolani, F. M. (1971). “Determinazione sperimentale delle imperfezioni strutturali nei profilati di acciaio.” Costruzioni Metalliche, 5, 3–23.",https://www.e-periodica.ch/cntmng?pid=bse-re-001:1975:23::178,40.84537665,14.25778443
Daddi_and_Mazzolani_1971_HEB300A_76,Daddi and Mazzolani,1971,Hot-rolled wide flange,HEB300,A,Fe 42C,235,328,NR,NR,300,300,11,19,27,2,1,"Daddi, I., and Mazzolani, F. M. (1971). “Determinazione sperimentale delle imperfezioni strutturali nei profilati di acciaio.” Costruzioni Metalliche, 5, 3–23.",https://www.e-periodica.ch/cntmng?pid=bse-re-001:1975:23::178,40.84537665,14.25778443
Daddi_and_Mazzolani_1971_HEB300B_77,Daddi and Mazzolani,1971,Hot-rolled wide flange,HEB300,B,Fe 42C,235,328,NR,NR,300,300,11,19,27,2,1,"Daddi, I., and Mazzolani, F. M. (1971). “Determinazione sperimentale delle imperfezioni strutturali nei profilati di acciaio.” Costruzioni Metalliche, 5, 3–23.",https://www.e-periodica.ch/cntmng?pid=bse-re-001:1975:23::178,40.84537665,14.25778443
Daddi_and_Mazzolani_1971_HEM300A_78,Daddi and Mazzolani,1971,Hot-rolled wide flange,HEM300,A,Fe 42C,235,328,NR,NR,340,310,21,39,27,2,1,"Daddi, I., and Mazzolani, F. M. (1971). “Determinazione sperimentale delle imperfezioni strutturali nei profilati di acciaio.” Costruzioni Metalliche, 5, 3–23.",https://www.e-periodica.ch/cntmng?pid=bse-re-001:1975:23::178,40.84537665,14.25778443
Daddi_and_Mazzolani_1971_HEM300B_79,Daddi and Mazzolani,1971,Hot-rolled wide flange,HEM300,B,Fe 42C,235,328,NR,NR,340,310,21,39,27,2,1,"Daddi, I., and Mazzolani, F. M. (1971). “Determinazione sperimentale delle imperfezioni strutturali nei profilati di acciaio.” Costruzioni Metalliche, 5, 3–23.",https://www.e-periodica.ch/cntmng?pid=bse-re-001:1975:23::178,40.84537665,14.25778443
Tankova_et_al_2021_IPE500_80,Tankova et al.,2021,Hot-rolled wide flange,IPE500,NA,S460,460,521,508,520,500,200,10.2,16,21,2,0.8,"Tankova, T., Rodrigues, F., Leitão, C., Martins, C., and Simões da Silva, L. (2021). “Lateral-torsional buckling of high strength steel beams: Experimental resistance.” Thin-Walled Structures, 164, 107913. https://doi.org/10.1016/j.tws.2021.107913.",https://doi.org/10.1016/j.tws.2021.107913,40.18525759,-8.412005487
Tankova_et_al_2021_HEA320_81,Tankova et al.,2021,Hot-rolled wide flange,HEA320,NA,S460,460,521,508,522,310,300,9,15.5,27,2,0.9,"Tankova, T., Rodrigues, F., Leitão, C., Martins, C., and Simões da Silva, L. (2021). “Lateral-torsional buckling of high strength steel beams: Experimental resistance.” Thin-Walled Structures, 164, 107913. https://doi.org/10.1016/j.tws.2021.107913.",https://doi.org/10.1016/j.tws.2021.107913,40.18525759,-8.412005487
Albert_et_al_1992_W14x26_82,Albert et al.,1992,Hot-rolled wide flange,W14x26,NA,300W,300,360,288,NR,353,128,6.5,10.7,10.2,2,1.1,"Albert, C., Essa, H. S., and Kennedy, D. J. L. (1992). “Distortional buckling of steel beams in cantilever-suspended span construction.” Can. J. Civ. Eng., 19(5), 767–780. https://doi.org/10.1139/l92-088.",https://doi.org/10.1139/l92-088,53.52331535,-113.525917
Albert_et_al_1992_W12x26_83,Albert et al.,1992,Hot-rolled wide flange,W12x26,NA,300W,300,360,352,NR,310,165,5.8,9.7,7.6,2,1.3,"Albert, C., Essa, H. S., and Kennedy, D. J. L. (1992). “Distortional buckling of steel beams in cantilever-suspended span construction.” Can. J. Civ. Eng., 19(5), 767–780. https://doi.org/10.1139/l92-088.",https://doi.org/10.1139/l92-088,53.52331535,-113.525917
Dux_and_Kitipornchait_1983_250UB27_84,Dux and Kitipornchait,1983,Hot-rolled wide flange,250UB27,NA,NR,250,375,285,321,256,146,6.4,10.9,8.9,2,1.4,"Dux, P. F., and Kitipornchai, S. (1983). “Inelastic beam buckling experiments.” Journal of Constructional Steel Research, 3(1), 3–9. https://doi.org/10.1016/0143-974X(83)90011-1.",https://doi.org/10.1016/0143-974X(83)90011-1,-27.49736003,153.0140982
Auger_and_Tremblay_2017_W10x68_85,Auger and Tremblay,2017,Hot-rolled wide flange,W10x68,NA,ASTM A992,345,379.5,398,402,264,257,11.9,19.6,12.7,2,1.1,"Auger, K. (2017). “Conception parasismique des contreventements concentriques en treillis à segments multiples combinés aux poteaux gravitaires.” PhD Thesis. Département des génies Civil, Géologique et des Mines École Polytechnique de Montréal.",https://publications.polymtl.ca/2703/,45.505,-73.614
