Repository: RESSLab-Team/resslab-hub-data

# Resslab Hub Data

This repository contains the DB underlying [RESSLAB Hub](https://resslab-hub.epfl.ch/). See [RESSLAB Hub's repository](https://github.com/RESSLab-Team/resslab-hub).

The `main` branch is the only source of data. When a pull request is merged into `main`, two things happen:

- `upload.yml` sends the CSV files that changed to each hub listed in the `UPLOAD_TARGETS` repository variable (see the comment at the top of the file). The data is online a few minutes after the merge.
- `build-data-image.yml` packs all the data into an image. Each night, every hub uploads the full data again from that image (the `resslab-hub-upload-data` CronJob). This removes deleted files and fixes a failed upload.

## Data documentation

### Per-database guides

Each database folder has a `README.md` explaining what the database contains, how the specimen identifier is built, which measured-response files are expected (folder, exact column headers, units) and how to submit data. Read the one for your database before preparing a contribution:

| Database | Folder | Guide |
| --- | --- | --- |
| Braces | `braces/` | [braces/README.md](braces/README.md) |
| Columns | `columns/` | [columns/README.md](columns/README.md) |
| Connections | `connections/` | [connections/README.md](connections/README.md) |
| HSS columns | `hss_columns/` | [hss_columns/README.md](hss_columns/README.md) |
| EBF links | `eccentric_braced_frames/` | [eccentric_braced_frames/README.md](eccentric_braced_frames/README.md) |
| Cyclic coupons | `material/cyclic_coupons/` | [material/cyclic_coupons/README.md](material/cyclic_coupons/README.md) |
| Tensile coupons | `material/tensile_coupons/` | [material/tensile_coupons/README.md](material/tensile_coupons/README.md) |
| Ductile fracture | `material/ductile_fracture/` | [material/ductile_fracture/README.md](material/ductile_fracture/README.md) |
| Residual stresses | `residual_stresses/` | [residual_stresses/README.md](residual_stresses/README.md) |

The guides deliberately do not repeat the list of columns: the data dictionary CSV next to each main table is the single source of truth for that, and the guides link to it.

### Data dictionaries
Data dictionaries are available as CSVs in each tab's folder, e.g. `steel_braces_data_dictionary.csv`. They contain:
- column_name : column name all lowercase, no spaces
- type : choose type among : `Numeric` (general type for numbers), `DecimalFloat` (floating-point number with high precision), `SmallInteger` (integer smaller than 30 000),  `BigInteger` (big integer, e.g 10^9),  `Integer` (any integer), `String` (text), `Date` (date in format dd.mm.yyyy. If date is a year only, make it integer - eventually will update to [ISO format](https://fr.wikipedia.org/wiki/ISO_8601)), `Boolean` (yes/no)
- example_value (optional) : sample value for this column 
- symbol (optional) : symbol in markdown format, for automated documentation generation
- description : plain text description of the column, for future users
- unit (optional) : units acceptable. None if unitless. 
- nullable : True if this column accepts NA. (Clarify distinction NA/NR for the user).

## Data validation

# Data Validation Process Guide

This guide explains how to add, modify, or delete data in the repository while ensuring data quality through our automated validation system.

## Prerequisites

1. A GitHub account
2. Basic understanding of Git (clone, commit, push)
3. Access to the repository

## Process Overview

1. Fork/Clone the repository
2. Create a new branch
3. Make your changes
4. Submit a Pull Request (PR)
5. Wait for validation checks
6. Address any validation issues
7. Get approval and merge

## Detailed Steps

### 1. Prepare Your Working Environment

```bash
#Clone the repository
git clone <repository-url>
cd <repository-name>
#Create a new branch
git switch -c data/your-changes-description
```

#### Adding New Data
1. Open the relevant CSV file
2. Add your new row(s) following the existing format
3. Ensure all mandatory fields (nullable=false in data dictionary) are filled
4. Use "NA" (not applicable) or "NR" (not reported) rather than empty cells for missing values in nullable fields
5. Name every measured-response file after the `id` of its row (`<id>.csv`) and put it in the folder given in the database README

#### Modifying Existing Data
1. Locate the row(s) you want to modify
2. Make your changes while maintaining the correct format
3. Document your changes in the commit message

#### Deleting Data
1. Remove the relevant row(s)
2. Ensure referential integrity is maintained
3. Document the reason for deletion in the commit message

## Process to compress & upload data

```bash
tar --exclude-vcs -czf data.tar.gz *

## process to validate data before upload
```bash

# curl -L http://127.0.0.1:8000/validate/\?type\=all -F file=@data.tar.gz -u user:changeit | jq -r 
```

File: tensile_coupons/tensile_coupons.csv
experimental_program,standard,specimen_type,id,profile_type,profile,specimen_source,steel_grade,avg_init_reduced_width__mm_,avg_init_reduced_thickness__mm_,avg_init_marked_gauge_length__mm_,eff_fractured_width__mm_,eff_fractured_thickness__mm_,avg_fractured_marked_gauge_length__mm_,fy_n__mpa_,fu_n__mpa_,t_a__deg_c_,date,year,investigator,location,machine,pid_force_p,pid_force_i,pid_force_d,pid_disp_p,pid_disp_i,pid_disp_d,pid_ext_p,pid_ext_i,pid_ext_d,yield_stress_02__mpa_,yield_strain_02,bin_discont_yield,yield_stress_uyp__mpa_,yield_stress_lyp__mpa_,yield_point_elongation,tensile_strength__mpa_,uniform_elongation,elongation_at_fracture,elongation_after_fracture,reduction_of_area,elastic_modulus__mpa_,c,si,mn,p,s,n,cu,mo,ni,cr,v,nb,ti,al,b,zr,sn,ca,h,fe,file_path,reference,link,latitude,longitude,publication_key,datacol_version
"Wen, Skiadopoulos, Ashida & Lignos",ASTM E8M-25,Rectangular,batch1-bfl-A3,wide flange,IPE400,Flange,S355J2+AR,40.09,13.293,200.68,27.76,7.483,250.18,355,490,20.6,25.02.2026,2026,Yosuke Ashida,EPFL_GIS,LFV-1500,0.007,1,0,4,0.2,0,0.8,0.8,0,395,0.00394,1,400,389,0.01045,523,0.13913,21.5,24.7,61,202901,0.09,0.19,1.46,0.024,0.023,0.011,0.32,0.02,0.15,0.13,0.008,0.04,0.023,0.018,NA,NA,NA,NA,NA,NA,TBA,TBA,TBA,46.5191,6.5668,TBA,1
"Wen, Skiadopoulos, Ashida & Lignos",ASTM E8M-25,Rectangular,batch1-bfl-A4,wide flange,IPE400,Flange,S355J2+AR,40.16,13.36,200.48,27.83,7.666,252.175,355,490,20.5,24.02.2026,2026,Yosuke Ashida,EPFL_GIS,LFV-1500,0.007,1,0,4,0.2,0,0.8,0.8,0,400,0.0039,1,410,395,0.0117,526,0.1413,23,25.8,60.2,206213,0.09,0.19,1.46,0.024,0.023,0.011,0.32,0.02,0.15,0.13,0.008,0.04,0.023,0.018,NA,NA,NA,NA,NA,NA,TBA,TBA,TBA,46.5191,6.5668,TBA,1
"Wen, Skiadopoulos, Ashida & Lignos",ASTM E8M-25,Rectangular,batch1-bfl-A5,wide flange,IPE400,Flange,S355J2+AR,40.06,13.325,200.91,27.29,7.663,254.415,355,490,20.5,24.02.2026,2026,Yosuke Ashida,EPFL_GIS,LFV-1500,0.007,1,0,4,0.2,0,0.8,0.8,0,396,0.00391,1,401,390,0.00888,522,0.14099,23.4,26.6,60.8,203179,0.09,0.19,1.46,0.024,0.023,0.011,0.32,0.02,0.15,0.13,0.008,0.04,0.023,0.018,NA,NA,NA,NA,NA,NA,TBA,TBA,TBA,46.5191,6.5668,TBA,1
"Wen, Skiadopoulos, Ashida & Lignos",ASTM E8M-25,Rectangular,batch1-bweb-B5,wide flange,IPE400,Web,S355J2+AR,40.32,8.857,200.13,30.17,4.922,251.79,355,490,20.3,24.02.2026,2026,Yosuke Ashida,EPFL_GIS,LFV-1500,0.007,1,0,4,0.2,0,0.8,0.8,0,418,0.00393,1,450,416,0.02122,528,0.14883,24,25.8,58.4,212424,0.09,0.19,1.46,0.024,0.023,0.011,0.32,0.02,0.15,0.13,0.008,0.04,0.023,0.018,NA,NA,NA,NA,NA,NA,TBA,TBA,TBA,46.5191,6.5668,TBA,1
"Wen, Skiadopoulos, Ashida & Lignos",ASTM E8M-25,Rectangular,batch1-bweb-B6,wide flange,IPE400,Web,S355J2+AR,40.19,8.822,200.39,30.1,5.287,251.16,355,490,20.2,24.02.2026,2026,Yosuke Ashida,EPFL_GIS,LFV-1500,0.007,1,0,4,0.2,0,0.8,0.8,0,430,0.00414,1,462,428,0.02124,537,0.14761,23.1,25.3,55.1,200472,0.09,0.19,1.46,0.024,0.023,0.011,0.32,0.02,0.15,0.13,0.008,0.04,0.023,0.018,NA,NA,NA,NA,NA,NA,TBA,TBA,TBA,46.5191,6.5668,TBA,1
"Wen, Skiadopoulos, Ashida & Lignos",ASTM E8M-25,Rectangular,batch1-bweb-B8,wide flange,IPE400,Web,S355J2+AR,40.16,8.881,199.97,30,5.448,251.235,355,490,19.7,24.02.2026,2026,Yosuke Ashida,EPFL_GIS,LFV-1500,0.007,1,0,4,0.2,0,0.8,0.8,0,417,0.00396,1,448,415,0.02014,527,0.14708,23.8,25.6,54.2,211711,0.09,0.19,1.46,0.024,0.023,0.011,0.32,0.02,0.15,0.13,0.008,0.04,0.023,0.018,NA,NA,NA,NA,NA,NA,TBA,TBA,TBA,46.5191,6.5668,TBA,1
"Wen, Skiadopoulos, Ashida & Lignos",ASTM E8M-25,Rectangular,batch1-cfl-A5,wide flange,HEM340,Flange,S355J2+AR,39.97,18.071,200.4,27.16,10.538,254.16,355,490,20.1,06.03.2026,2026,Yosuke Ashida,EPFL_GIS,LFV-1500,0.007,1,0,4,0.2,0,0.8,0.8,0,343,0.00362,1,368,341,0.00702,531,0.15038,23.7,26.8,60.4,208456,0.15,0.19,1.15,0.012,0.008,0.008,0.27,0.05,0.11,0.11,0.03,0,0,0.011,NA,NA,NA,NA,NA,NA,TBA,TBA,TBA,46.5191,6.5668,TBA,1
"Wen, Skiadopoulos, Ashida & Lignos",ASTM E8M-25,Rectangular,batch1-cfl-A6,wide flange,HEM340,Flange,S355J2+AR,39.96,18.057,200.03,27.59,10.617,254.24,355,490,20.2,06.03.2026,2026,Yosuke Ashida,EPFL_GIS,LFV-1500,0.007,1,0,4,0.2,0,0.8,0.8,0,358,0.0037,1,372,355,0.00717,538,0.14773,24.1,27.1,59.4,208908,0.15,0.19,1.15,0.012,0.008,0.008,0.27,0.05,0.11,0.11,0.03,0,0,0.011,NA,NA,NA,NA,NA,NA,TBA,TBA,TBA,46.5191,6.5668,TBA,1
"Wen, Skiadopoulos, Ashida & Lignos",ASTM E8M-25,Rectangular,batch1-cfl-A7,wide flange,HEM340,Flange,S355J2+AR,40.04,17.987,200.66,27.48,10.662,252.285,355,490,20.1,06.03.2026,2026,Yosuke Ashida,EPFL_GIS,LFV-1500,0.007,1,0,4,0.2,0,0.8,0.8,0,347,0.0037,1,366,342,0.00828,530,0.14819,22.6,25.7,59.3,202977,0.15,0.19,1.15,0.012,0.008,0.008,0.27,0.05,0.11,0.11,0.03,0,0,0.011,NA,NA,NA,NA,NA,NA,TBA,TBA,TBA,46.5191,6.5668,TBA,1
"Wen, Skiadopoulos, Ashida & Lignos",ASTM E8M-25,Rectangular,batch1-cweb-B1,wide flange,HEM340,Web,S355J2+AR,40.1,18.01,199.52,28.39,10.881,253.91,355,490,19.8,17.02.2026,2026,Yosuke Ashida,EPFL_GIS,LFV-1500,0.007,1,0,4,0.2,0,0.8,0.8,0,392,0.00387,0,NA,NA,NA,544,0.13731,23.8,27.3,57.2,208227,0.15,0.19,1.15,0.012,0.008,0.008,0.27,0.05,0.11,0.11,0.03,0,0,0.011,NA,NA,NA,NA,NA,NA,TBA,TBA,TBA,46.5191,6.5668,TBA,1
"Wen, Skiadopoulos, Ashida & Lignos",ASTM E8M-25,Rectangular,batch1-cweb-B2,wide flange,HEM340,Web,S355J2+AR,40.17,17.99,200.16,28.25,10.537,254.24,355,490,19.8,23.02.2026,2026,Yosuke Ashida,EPFL_GIS,LFV-1500,0.007,1,0,4,0.2,0,0.8,0.8,0,384,0.00381,1,413,380,0.01606,539,0.15081,23.8,27,58.8,208192,0.15,0.19,1.15,0.012,0.008,0.008,0.27,0.05,0.11,0.11,0.03,0,0,0.011,NA,NA,NA,NA,NA,NA,TBA,TBA,TBA,46.5191,6.5668,TBA,1
"Wen, Skiadopoulos, Ashida & Lignos",ASTM E8M-25,Rectangular,batch1-cweb-B3,wide flange,HEM340,Web,S355J2+AR,40.29,18.013,200.17,28.65,11.191,250.24,355,490,20,23.02.2026,2026,Yosuke Ashida,EPFL_GIS,LFV-1500,0.007,1,0,4,0.2,0,0.8,0.8,0,395,0.00388,0,NA,NA,NA,546,0.12983,21.9,25,55.8,206870,0.15,0.19,1.15,0.012,0.008,0.008,0.27,0.05,0.11,0.11,0.03,0,0,0.011,NA,NA,NA,NA,NA,NA,TBA,TBA,TBA,46.5191,6.5668,TBA,1
"Wen, Skiadopoulos, Ashida & Lignos",ASTM E8M-25,Rectangular,batch1-dpl-A2,Plate,Plate,Plate,S355J2+N,40.14,18.051,200.61,28.3,11.122,248.66,355,490,19.9,23.02.2026,2026,Yosuke Ashida,EPFL_GIS,LFV-1500,0.007,1,0,4,0.2,0,0.8,0.8,0,399,0.00386,1,434,396,0.0104,559,0.13655,21.1,24,56.6,209739,0.16,0.22,1.46,0.012,0.005,0.004,0.01,0,0.01,0.01,0.001,0.029,0.001,0.027,NA,NA,NA,NA,NA,NA,TBA,TBA,TBA,46.5191,6.5668,TBA,1
"Wen, Skiadopoulos, Ashida & Lignos",ASTM E8M-25,Rectangular,batch1-dpl-A3,Plate,Plate,Plate,S355J2+N,40.18,18.039,200.4,28.2,11.366,250.855,355,490,19.8,23.02.2026,2026,Yosuke Ashida,EPFL_GIS,LFV-1500,0.007,1,0,4,0.2,0,0.8,0.8,0,399,0.00392,1,433,395,0.01061,558,0.13899,22.1,25.2,55.8,206813,0.16,0.22,1.46,0.012,0.005,0.004,0.01,0,0.01,0.01,0.001,0.029,0.001,0.027,NA,NA,NA,NA,NA,NA,TBA,TBA,TBA,46.5191,6.5668,TBA,1
"Wen, Skiadopoulos, Ashida & Lignos",ASTM E8M-25,Rectangular,batch1-dpl-A4,Plate,Plate,Plate,S355J2+N,40.12,18.057,200.14,28.05,11.191,250.29,355,490,20.7,25.02.2026,2026,Yosuke Ashida,EPFL_GIS,LFV-1500,0.007,1,0,4,0.2,0,0.8,0.8,0,400,0.00384,1,432,389,0.01099,559,0.13951,22.1,25.1,56.7,211711,0.16,0.22,1.46,0.012,0.005,0.004,0.01,0,0.01,0.01,0.001,0.029,0.001,0.027,NA,NA,NA,NA,NA,NA,TBA,TBA,TBA,46.5191,6.5668,TBA,1
